Repository: simonrowland/regolith-pyrolysis-simulator

# Regolith Pyrolysis Simulator

Interactive simulator for a solar-thermal regolith refinery that models controlled overhead oxygen pressure to make vacuum pyrolysis and molten regolith electrolysis (MRE) workflows more practical for extracting metals, glass and ceramics from sample regolith feedstock profiles for the Moon, Mars, and asteroids.

The core idea is simple: regolith pyrolysis is attractive because sunlight can provide most of the heat, but hard-vacuum pyrolysis can turn silica into SiO vapor. SiO boiloff can foul ducts, condensers, windows, turbines, and product streams. A small managed oxygen backpressure can suppress SiO formation while still allowing useful volatile and metal extraction. The same pretreatment can also condition melts before molten regolith electrolysis (MRE), reducing volatile load, alkali load, iron load, and corrosive offgas exposure to make MRE more practical and economical.

This package explores that control problem. It compares hard vacuum, Mars backpressure, pO2-managed pyrolysis, alkali shuttle chemistry, selective Mg extraction, and MRE-like electrolysis as parts of one scalable refining ladder.

It is a process-modeling workbench. It computes molten-regolith pyrolysis workflows from a
built-in Ellingham/Antoine model, and can route silicate melt equilibria to external
thermochemistry engines — alphaMELTS (directly or via PetThermoTools), ThermoEngine/VapoRock,
MAGEMin, and our sister project [OpenIMCC](https://github.com/simonrowland/openimcc) for
high-temperature melt activities — when those are installed. See [Melt Chemistry Backends](#melt-chemistry-backends)
for which engine holds which role.

Author: Simon Rowland, simon@directleap.com.

## Why This Exists

The process model uses geologist-standard melt libraries to explore five linked ideas:

- Na, extracted early or dosed externally, can strip residual FeO in a narrow cool-window cleanup step, conditioning the melt for easier processing.
- Overhead pO2 is a key Ellingham process control variable, working alongside temperature and pressure to offer targeted extraction.
- SiO boiloff (noted in recent literature) can be suppressed or redirected by pressure management instead of accepted as a hard-vacuum mess.
- Regolith pyrolysis can be used as MRE pretreatment, producing useful material streams while making later electrolysis less hostile.
- Mg thermite-style reduction can further process terminal ceramics, for example to enrich REE in terminal products.

Current In-Situ Resource Utilisation (ISRU) literature is focused on MRE, hydrogen reduction, halide reduction, or carbothermal reduction. Those processes are useful, but MRE in particular is electrically-intensive and forces the whole melt inventory through electrodes and corrosion-limited hardware. By using pyrolysis to extract alkalis and iron beforehand to condition the melt for MRE, it may be possible to save energy and significantly reduce corrosion.

This simulator seeks to answer the question: how much useful refining can be done with solar-concentrator heat by using overhead pressure control, before spending large amounts of electrical power? It models end-to-end workflows aimed at extracting most of the useful metal content of the sample feedstocks, in order to test regolith pyrolysis as a core, self-bootstrapping path for metals, glass, ceramics, and oxygen production in space. Whether the modelled workflows would behave that way in hardware is not something this simulator can settle — see [Model Status](#model-status).

## What It Models

The simulator tracks a staged refinery path for one-tonne-class feedstock batches:

- Stage 0 bakeoff: water, CO2, sulfur, halides, CHNOPS, perchlorates, and other volatiles, with diagnostic foulant-disposition reporting by hour and group before melt-equilibrium backends run.
- Pressure-managed pyrolysis: Na, K, Fe, Mg, SiO, and oxygen-bearing vapor behavior under hard vacuum, CO2 backpressure, N2 sweep, or pO2 control.
- Na-dominated oxygen shuttle chemistry produces a proportion of reduced Fe that can be tapped directly in the cool FeO window, while K remains primarily a volatile product or recyclable alkali stock.

## Materials the Model Tries to Expose

Depending on feedstock and route, the simulator tracks or estimates:

- O2 from pyrolysis, MRE, and accumulator flow.
- Fe and Fe-rich alloy products.
- Si, SiO, silica, and glass-forming residues.
- Na and K as volatile products or shuttle reagents.
- Mg from selective pyrolysis.
- Ti, Cr, Mn, Ca, and Al-bearing products where process conditions allow.
- Water, CO2, sulfur species, halide salts, chlorine/fluorine scrubber loads, and other volatile hazards.
- Residual glass, slag, or refractory concentrate for construction or further refining.

The goal is to make the materials ledger visible: not only "how much oxygen," but what else is produced, preserved, lost, or made dangerous.

File: benchmarks/results/melt_activity/bench-set.yaml (part 1 of 24)
schema_version: melt-activity-bench.v1
title: SF04 in-domain basalt probes, model anchors, and experimental melt targets
provenance:
  literal_basalt_empirical_point_count: 0
  note: >-
    The repository holds no direct empirical melt-activity measurements for the
    four literal SF04 basalt sheets. SF04 workbook pressures are model outputs,
    not experiments. Richter-2007 supplies six convention-usable experimental
    gamma targets for an in-domain Type-B CAI-like CMAS melt; they are kept in
    a separate population and never relabelled as basalt measurements.
    Hastie-1981 supplies six scored K and SiO KEMS pressures for Beaver's Bend
    illite. Its scored fO2 is an assigned IW+2.4 input; NBSIR 81-2279 §8.2 does
    not print an IW buffer or offset. In §8.2 (printed pp. 16-17) it states:
    “The $O_{2}/K$ pressure ratios varied from about 2 to 1/2 during the experiment.”
    It also says, “Also during this initial period, the $O_{2}$ pressures were in
    excess of the reaction [3] level owing to reduction of $Fe_{2}O_{3}$ to
    $Fe_{3}O_{4}$ .” For each measured K pressure, the printed ratio implies an
    informational pO2 sensitivity of 0.5–2 × measured pK; for
    hastie_k_1917_186 at 1917.186331 K this is about 1.4e-5–5.6e-5 bar. This
    pressure band is informational only and is not the scoring condition.
    Tsaplin-2000 supplies 12 scored SiO2 activity targets from Na2O-SiO2
    binary melts; its 12 measured Na2O activities are retained but held from
    scoring pending an authoritative oxide-basis engine result.
    Yamaguchi-1983 supplies 28 scored SiO2 activity targets from seven
    Na2O-SiO2 binary melts at four frozen temperature nodes. The published
    Tridymite-reference activities are retained alongside controller-directed
    liquid-reference conversions. Its 42 measured Na2O activities are retained
    but held from scoring pending an authoritative oxide-basis engine result.
    Kume-2000 supplies CMAS/CAS/CMS/CS slag activities at 1823 and 1873 K
    from slag–Si-alloy equilibration (ISIJ 40, 561). Each point carries an
    explicit composition_wt_pct vector. Table 4 a(SiO2) is Rein & Chipman
    and is excluded. Point ids use sample numbers, not encoded composition.
  sources:
    - data/literature/extracts/kems-008-schaefer-fegley-2004.yaml
    - data/literature/extracts/kems-010-richter-2007.yaml
    - tests/fixtures/imcc_sf04_magma_workbook.csv
    - data/melt_activity/reference/imcc-magma-model-v1.csv
    - data/melt_activity/reference/vaporock-magma-kems-v1.csv
    - docs/references/pdfs/99-kems-langmuir/ms2000-044.pdf
    - docs/references/pdfs/99-kems-langmuir/yam1983.pdf
    - docs-private/research/2026-08-18-bench-candidates/pdfs/kume-2000-cmas.pdf
    - docs-private/research/2026-08-18-bench-candidates/pdfs/kume-2000-sio2.pdf
    - data/melt_activity/kume2000-cmas-bench.yaml
  composition_transform: >-
    Fe2O3 folded into FeO with FeO += 0.8998102538090137*Fe2O3;
    H2O, P2O5, MnO, and other components outside the published eight-parent
    IMCC basis dropped explicitly; retained oxides renormalized to 100 wt%.
packs:
  imcc-published: data/melt_activity/imcc/imcc-sf04-v1.0.2.json
  imcc-ext: data/melt_activity/imcc/imcc-sf04-ext-v1.json
  promoted_research_packs:
    - data/melt_activity/imcc/imcc-sf04-ext-v2.json
    - data/melt_activity/imcc/imcc-sf04-ext-v3.json
    - data/melt_activity/imcc/imcc-sf04-ext-v4.json
reference_anchors:
  imcc_magma:
    path: data/melt_activity/reference/imcc-magma-model-v1.csv
    source_sha256: 81187b97fda64519033ac677aa748591836c328a43939df904035a6e0145bf61
    tracked_sha256: 513fef7b801f09b1c7a34b5f7b13b53c0832a94dec32141bd1c55ad0e5f7b265
    selection: SF04 tho/aba/kom/dun; SiO2/FeO/Fe/Mg/SiO/K/Na/O2
  vaporock_magma_kems:
    path: data/melt_activity/reference/vaporock-magma-kems-v1.csv
    source_sha256: eac513d6bfbc93fb595776b381d2a8b4c217bd693037f5a54d001b2a29bc2ccc
    tracked_sha256: 822c7a881c4f7ee2820c43421e430dc04455457d110c7a6480a42dfe1753151d
    selection: SF04 model_model_MAGMA rows plus all experimental_KEMS rows
  shared_join: [sheet, species, T_K]
  expected_shared_cells: 288
  expected_non_alkali_pooled_rmse_dex:
    imcc: 0.274
    vaporock: 0.503
fair_comparison:
  residual: log10(predicted/measured)
  gas_layer: >-
    For partial-pressure or flux observations, every engine's parent-formula
    oxide activity is converted to the rail's single-cation component basis,
    then passed through the same tracked analytical gas layer at the point's
    pinned fO2. An engine's internally coupled gas result is never substituted
    into that population.
  direct_activity: Compare pure-liquid-standard-state activity directly.
  activity_coefficient: >-
    Compare gamma=a/x on the named parent-oxide formula-unit basis; adapters
    reporting single-cation gamma and mole fraction must convert both first.
compositions:
  sf04_tholeiite:
    material_class: literal_basalt
    source: SF04 workbook sheet tho; Murase and McBirney (1973) composition
    composition_wt_pct:
      SiO2: 51.85068
      MgO: 4.78527
      FeO: 13.77307
      CaO: 9.02862
      Al2O3: 14.80572
      TiO2: 1.73824
      Na2O: 3.23108
      K2O: 0.78732
    vaporock_anchor_composition_wt_pct:
      SiO2: 50.71
      MgO: 4.68
      Al2O3: 14.48
      TiO2: 1.70
      Fe2O3: 4.89
      FeO: 9.07
      CaO: 8.83
      Na2O: 3.16
      K2O: 0.77
      MnO: 0.22
      H2O: 1.04
      P2O5: 0.36
  sf04_alkali_basalt:
    material_class: literal_basalt
    source: SF04 workbook sheet aba
    composition_wt_pct:
      SiO2: 45.53843
      MgO: 11.25246
      FeO: 12.45034
      CaO: 10.32747
      Al2O3: 14.08845
      TiO2: 1.99231
      Na2O: 3.24258
      K2O: 1.10797
    vaporock_anchor_composition_wt_pct:
      SiO2: 44.80
      MgO: 11.07
      Al2O3: 13.86
      TiO2: 1.96
      Fe2O3: 2.91
      FeO: 9.63
      CaO: 10.16
      Na2O: 3.19
      K2O: 1.09
      MnO: 0.17
      H2O: 0.73
      P2O5: 0.55
  sf04_komatiite:
    material_class: literal_basalt
    source: SF04 workbook sheet kom; Arndt (2002 pers. comms. to B. Fegley)
    composition_wt_pct:
      SiO2: 47.81726
      MgO: 30.05076
      FeO: 11.70558
      CaO: 5.52284
      Al2O3: 4.10152
      TiO2: 0.24365
      Na2O: 0.46701
      K2O: 0.09137
    vaporock_anchor_composition_wt_pct:
      SiO2: 47.10
      MgO: 29.60
      Al2O3: 4.04
      TiO2: 0.24
      FeO: 11.53
      CaO: 5.44
      Na2O: 0.46
      K2O: 0.09
      MnO: 0.22
      P2O5: 0.05
  sf04_dunite:
    material_class: literal_basalt
    source: SF04 workbook sheet dun; MacDonald (1972)
    composition_wt_pct:
      SiO2: 40.52026
      MgO: 43.54416
      FeO: 13.71806
      CaO: 0.80637
      Al2O3: 0.80637
      TiO2: 0.20159
      Na2O: 0.30239
      K2O: 0.10080
    vaporock_anchor_composition_wt_pct:
      SiO2: 40.20
      MgO: 43.20
      Al2O3: 0.80
      TiO2: 0.20
      Fe2O3: 1.90
      FeO: 11.90
      CaO: 0.80
      Na2O: 0.30
      K2O: 0.10
      MnO: 0.20
      H2O: 0.40
      P2O5: 0.10
  richter_type_b_cai:
    material_class: type_b_cai_like_cmas
    source: Richter et al. 2007; SF04 workbook sheet cab
    composition_wt_pct:
      SiO2: 46.00460
      MgO: 11.48115
      FeO: 0.0
      CaO: 23.12231
      Al2O3: 19.39194
      TiO2: 0.0
      Na2O: 0.0
      K2O: 0.0
  hastie_case4_k_silicate:
    material_class: experimental_kems_silicate
    source: >-
      Beaver's Bend illite, a K-bearing aluminous silicate, not a basalt
      (NBSIR 81-2279 §8.2); ferric iron folded into FeO
    composition_wt_pct:
      SiO2: 60.40588433
      Al2O3: 26.08892014
      MgO: 2.10718201
      FeO: 3.97270548
      K2O: 7.42530804
  tsaplin2000_na2o_sio2_x0805:
    material_class: na_silicate_binary_melt
    source: >-
      Tsaplin, Zaitsev, Shelkova & Mogutnov (2000), Molten Slags, Fluxes and
      Salts 2000, paper 044, Table 1, Na2O-SiO2 row x(SiO2)=0.805.
    published_x_SiO2: 0.805
    published_mole_fraction:
      SiO2: 0.805
      Na2O: 0.195
    published_mole_fraction_sum: 1.000000
    composition_wt_pct:
      SiO2: 80.007793
      Na2O: 19.992207
    composition_note: >-
      Published binary mole fraction converted to oxide wt% using
      M(SiO2)=60.083 g/mol and M(Na2O)=61.97853856 g/mol:
      wt_i=100*x_i*M_i/sum(x_j*M_j).
  tsaplin2000_na2o_sio2_x0753:
    material_class: na_silicate_binary_melt
    source: >-
      Tsaplin, Zaitsev, Shelkova & Mogutnov (2000), Molten Slags, Fluxes and
      Salts 2000, paper 044, Table 1, Na2O-SiO2 row x(SiO2)=0.753.
    published_x_SiO2: 0.753
    published_mole_fraction:
      SiO2: 0.753
      Na2O: 0.247
    published_mole_fraction_sum: 1.000000
    composition_wt_pct:
      SiO2: 74.717760
      Na2O: 25.282240
    composition_note: >-
      Published binary mole fraction converted to oxide wt% using
      M(SiO2)=60.083 g/mol and M(Na2O)=61.97853856 g/mol:
      wt_i=100*x_i*M_i/sum(x_j*M_j).
  tsaplin2000_na2o_sio2_x0709:
    material_class: na_silicate_binary_melt
    source: >-
      Tsaplin, Zaitsev, Shelkova & Mogutnov (2000), Molten Slags, Fluxes and
      Salts 2000, paper 044, Table 1, Na2O-SiO2 row x(SiO2)=0.709.
    published_x_SiO2: 0.709
    published_mole_fraction:
      SiO2: 0.709
      Na2O: 0.291
    published_mole_fraction_sum: 1.000000
    composition_wt_pct:
      SiO2: 70.255012
      Na2O: 29.744988
    composition_note: >-
      Published binary mole fraction converted to oxide wt% using
      M(SiO2)=60.083 g/mol and M(Na2O)=61.97853856 g/mol:
      wt_i=100*x_i*M_i/sum(x_j*M_j).
  tsaplin2000_na2o_sio2_x0671:
    material_class: na_silicate_binary_melt
    source: >-
      Tsaplin, Zaitsev, Shelkova & Mogutnov (2000), Molten Slags, Fluxes and
      Salts 2000, paper 044, Table 1, Na2O-SiO2 row x(SiO2)=0.671.
    published_x_SiO2: 0.671
    published_mole_fraction:
      SiO2: 0.671
      Na2O: 0.329
    published_mole_fraction_sum: 1.000000
    composition_wt_pct:
      SiO2: 66.410689
      Na2O: 33.589311
    composition_note: >-
      Published binary mole fraction converted to oxide wt% using
      M(SiO2)=60.083 g/mol and M(Na2O)=61.97853856 g/mol:
      wt_i=100*x_i*M_i/sum(x_j*M_j).
  tsaplin2000_na2o_sio2_x0625:
    material_class: na_silicate_binary_melt
    source: >-
      Tsaplin, Zaitsev, Shelkova & Mogutnov (2000), Molten Slags, Fluxes and
      Salts 2000, paper 044, Table 1, Na2O-SiO2 row x(SiO2)=0.625.
    published_x_SiO2: 0.625
    published_mole_fraction:
      SiO2: 0.625
      Na2O: 0.375
    published_mole_fraction_sum: 1.000000
    composition_wt_pct:
      SiO2: 61.769224
      Na2O: 38.230776
    composition_note: >-
      Published binary mole fraction converted to oxide wt% using
      M(SiO2)=60.083 g/mol and M(Na2O)=61.97853856 g/mol:
      wt_i=100*x_i*M_i/sum(x_j*M_j).
  tsaplin2000_na2o_sio2_x0573:
    material_class: na_silicate_binary_melt
    source: >-
      Tsaplin, Zaitsev, Shelkova & Mogutnov (2000), Molten Slags, Fluxes and
      Salts 2000, paper 044, Table 1, Na2O-SiO2 row x(SiO2)=0.573.
    published_x_SiO2: 0.573
    published_mole_fraction:
      SiO2: 0.573
      Na2O: 0.427
    published_mole_fraction_sum: 1.000000
    composition_wt_pct:
      SiO2: 56.538356
      Na2O: 43.461644
    composition_note: >-
      Published binary mole fraction converted to oxide wt% using
      M(SiO2)=60.083 g/mol and M(Na2O)=61.97853856 g/mol:
      wt_i=100*x_i*M_i/sum(x_j*M_j).
  tsaplin2000_na2o_sio2_x0524:
    material_class: na_silicate_binary_melt
    source: >-
      Tsaplin, Zaitsev, Shelkova & Mogutnov (2000), Molten Slags, Fluxes and
      Salts 2000, paper 044, Table 1, Na2O-SiO2 row x(SiO2)=0.524.
    published_x_SiO2: 0.524
    published_mole_fraction:
      SiO2: 0.524
      Na2O: 0.476
    published_mole_fraction_sum: 1.000000
    composition_wt_pct:
      SiO2: 51.624743
      Na2O: 48.375257
    composition_note: >-
      Published binary mole fraction converted to oxide wt% using
      M(SiO2)=60.083 g/mol and M(Na2O)=61.97853856 g/mol:
      wt_i=100*x_i*M_i/sum(x_j*M_j).
  tsaplin2000_na2o_sio2_x0477:
    material_class: na_silicate_binary_melt
    source: >-
      Tsaplin, Zaitsev, Shelkova & Mogutnov (2000), Molten Slags, Fluxes and
      Salts 2000, paper 044, Table 1, Na2O-SiO2 row x(SiO2)=0.477.
    published_x_SiO2: 0.477
    published_mole_fraction:
      SiO2: 0.477
      Na2O: 0.523
    published_mole_fraction_sum: 1.000000
    composition_wt_pct:
      SiO2: 46.925728
      Na2O: 53.074272
    composition_note: >-
      Published binary mole fraction converted to oxide wt% using
      M(SiO2)=60.083 g/mol and M(Na2O)=61.97853856 g/mol:
      wt_i=100*x_i*M_i/sum(x_j*M_j).
  tsaplin2000_na2o_sio2_x0430:
    material_class: na_silicate_binary_melt
    source: >-
      Tsaplin, Zaitsev, Shelkova & Mogutnov (2000), Molten Slags, Fluxes and
      Salts 2000, paper 044, Table 1, Na2O-SiO2 row x(SiO2)=0.430.
    published_x_SiO2: 0.430
    published_mole_fraction:
      SiO2: 0.430
      Na2O: 0.570
    published_mole_fraction_sum: 1.000000
    composition_wt_pct:
      SiO2: 42.240402
      Na2O: 57.759598
    composition_note: >-
      Published binary mole fraction converted to oxide wt% using
      M(SiO2)=60.083 g/mol and M(Na2O)=61.97853856 g/mol:
      wt_i=100*x_i*M_i/sum(x_j*M_j).
  tsaplin2000_na2o_sio2_x0405:
    material_class: na_silicate_binary_melt
    source: >-
      Tsaplin, Zaitsev, Shelkova & Mogutnov (2000), Molten Slags, Fluxes and
      Salts 2000, paper 044, Table 1, Na2O-SiO2 row x(SiO2)=0.405.
    published_x_SiO2: 0.405
    published_mole_fraction:
      SiO2: 0.405
      Na2O: 0.595
    published_mole_fraction_sum: 1.000000
    composition_wt_pct:
      SiO2: 39.753764
      Na2O: 60.246236
    composition_note: >-
      Published binary mole fraction converted to oxide wt% using
      M(SiO2)=60.083 g/mol and M(Na2O)=61.97853856 g/mol:
      wt_i=100*x_i*M_i/sum(x_j*M_j).
  tsaplin2000_na2o_sio2_x0382:
    material_class: na_silicate_binary_melt
    source: >-
      Tsaplin, Zaitsev, Shelkova & Mogutnov (2000), Molten Slags, Fluxes and
      Salts 2000, paper 044, Table 1, Na2O-SiO2 row x(SiO2)=0.382.
    published_x_SiO2: 0.382
    published_mole_fraction:
      SiO2: 0.382
      Na2O: 0.618
    published_mole_fraction_sum: 1.000000
    composition_wt_pct:
      SiO2: 37.469455
      Na2O: 62.530545
    composition_note: >-
      Published binary mole fraction converted to oxide wt% using
      M(SiO2)=60.083 g/mol and M(Na2O)=61.97853856 g/mol:
      wt_i=100*x_i*M_i/sum(x_j*M_j).
  tsaplin2000_na2o_sio2_x0349:
    material_class: na_silicate_binary_melt
    source: >-
      Tsaplin, Zaitsev, Shelkova & Mogutnov (2000), Molten Slags, Fluxes and
      Salts 2000, paper 044, Table 1, Na2O-SiO2 row x(SiO2)=0.349.
    published_x_SiO2: 0.349
    published_mole_fraction:
      SiO2: 0.349
      Na2O: 0.651
    published_mole_fraction_sum: 1.000000
    composition_wt_pct:
      SiO2: 34.197643
      Na2O: 65.802357
    composition_note: >-
      Published binary mole fraction converted to oxide wt% using
      M(SiO2)=60.083 g/mol and M(Na2O)=61.97853856 g/mol:
      wt_i=100*x_i*M_i/sum(x_j*M_j).
  yamaguchi1983_na2o_sio2_x0205:
    material_class: na_silicate_binary_melt
    source: >-
      Yamaguchi, Imai & Goto (1983), Journal of the Japan Institute of Metals
      47(9), 736-742, DOI 10.2320/jinstmet1952.47.9_736, Tables 1-2,
      Na2O-SiO2 row x(Na2O)=0.205.
    published_x_Na2O: 0.205
    published_mole_fraction:
      SiO2: 0.795
      Na2O: 0.205
    published_mole_fraction_sum: 1.000000
    composition_wt_pct:
      SiO2: 78.989140
      Na2O: 21.010860
    composition_note: >-
      Published binary mole fraction converted to oxide wt% using
      M(SiO2)=60.083 g/mol and M(Na2O)=61.97853856 g/mol:
      wt_i=100*x_i*M_i/sum(x_j*M_j).
  yamaguchi1983_na2o_sio2_x0298:
    material_class: na_silicate_binary_melt
    source: >-
      Yamaguchi, Imai & Goto (1983), Journal of the Japan Institute of Metals
      47(9), 736-742, DOI 10.2320/jinstmet1952.47.9_736, Tables 1-2,
      Na2O-SiO2 row x(Na2O)=0.298.
    published_x_Na2O: 0.298
    published_mole_fraction:
      SiO2: 0.702
      Na2O: 0.298
    published_mole_fraction_sum: 1.000000
    composition_wt_pct:
      SiO2: 69.546162
      Na2O: 30.453838
    composition_note: >-
      Published binary mole fraction converted to oxide wt% using
      M(SiO2)=60.083 g/mol and M(Na2O)=61.97853856 g/mol:
      wt_i=100*x_i*M_i/sum(x_j*M_j).
  yamaguchi1983_na2o_sio2_x0356:
    material_class: na_silicate_binary_melt
    source: >-
      Yamaguchi, Imai & Goto (1983), Journal of the Japan Institute of Metals
      47(9), 736-742, DOI 10.2320/jinstmet1952.47.9_736, Tables 1-2,
      Na2O-SiO2 row x(Na2O)=0.356.
    published_x_Na2O: 0.356
    published_mole_fraction:
      SiO2: 0.644
      Na2O: 0.356
    published_mole_fraction_sum: 1.000000
    composition_wt_pct:
      SiO2: 63.684736
      Na2O: 36.315264
    composition_note: >-
      Published binary mole fraction converted to oxide wt% using
      M(SiO2)=60.083 g/mol and M(Na2O)=61.97853856 g/mol:
      wt_i=100*x_i*M_i/sum(x_j*M_j).
  yamaguchi1983_na2o_sio2_x0400:
    material_class: na_silicate_binary_melt
    source: >-
      Yamaguchi, Imai & Goto (1983), Journal of the Japan Institute of Metals
      47(9), 736-742, DOI 10.2320/jinstmet1952.47.9_736, Tables 1-2,
      Na2O-SiO2 row x(Na2O)=0.400.
    published_x_Na2O: 0.400
    published_mole_fraction:
      SiO2: 0.600
      Na2O: 0.400
    published_mole_fraction_sum: 1.000000
    composition_wt_pct:
      SiO2: 59.252268
      Na2O: 40.747732
    composition_note: >-
      Published binary mole fraction converted to oxide wt% using
      M(SiO2)=60.083 g/mol and M(Na2O)=61.97853856 g/mol:
      wt_i=100*x_i*M_i/sum(x_j*M_j).
  yamaguchi1983_na2o_sio2_x0429:
    material_class: na_silicate_binary_melt
    source: >-
      Yamaguchi, Imai & Goto (1983), Journal of the Japan Institute of Metals
      47(9), 736-742, DOI 10.2320/jinstmet1952.47.9_736, Tables 1-2,
      Na2O-SiO2 row x(Na2O)=0.429.
    published_x_Na2O: 0.429
    published_mole_fraction:
      SiO2: 0.571
      Na2O: 0.429
    published_mole_fraction_sum: 1.000000
    composition_wt_pct:
      SiO2: 56.337507
      Na2O: 43.662493
    composition_note: >-
      Published binary mole fraction converted to oxide wt% using
      M(SiO2)=60.083 g/mol and M(Na2O)=61.97853856 g/mol:
      wt_i=100*x_i*M_i/sum(x_j*M_j).
  yamaguchi1983_na2o_sio2_x0500:
    material_class: na_silicate_binary_melt
    source: >-
      Yamaguchi, Imai & Goto (1983), Journal of the Japan Institute of Metals
      47(9), 736-742, DOI 10.2320/jinstmet1952.47.9_736, Tables 1-2,
      Na2O-SiO2 row x(Na2O)=0.500.
    published_x_Na2O: 0.500
    published_mole_fraction:
      SiO2: 0.500
      Na2O: 0.500
    published_mole_fraction_sum: 1.000000
    composition_wt_pct:
      SiO2: 49.223532
      Na2O: 50.776468
    composition_note: >-
      Published binary mole fraction converted to oxide wt% using
      M(SiO2)=60.083 g/mol and M(Na2O)=61.97853856 g/mol:
      wt_i=100*x_i*M_i/sum(x_j*M_j).
  yamaguchi1983_na2o_sio2_x0601:
    material_class: na_silicate_binary_melt
    source: >-
      Yamaguchi, Imai & Goto (1983), Journal of the Japan Institute of Metals
      47(9), 736-742, DOI 10.2320/jinstmet1952.47.9_736, Tables 1-2,
      Na2O-SiO2 row x(Na2O)=0.601.
    published_x_Na2O: 0.601
    published_mole_fraction:
      SiO2: 0.399
      Na2O: 0.601
    published_mole_fraction_sum: 1.000000
    composition_wt_pct:
      SiO2: 39.157544
      Na2O: 60.842456
    composition_note: >-
      Published binary mole fraction converted to oxide wt% using
      M(SiO2)=60.083 g/mol and M(Na2O)=61.97853856 g/mol:
      wt_i=100*x_i*M_i/sum(x_j*M_j).
  kume2000_s1:
    material_class: cmas_slag
    source: >-
      Kume, K.; Morita, K.; Miki, T.; Sano, N. (2000), Activity measurement of CaO–SiO2–AlO1.5–MgO slags equilibrated with molten silicon alloys, ISIJ International 40(6), 561–566. Table 1, sample 1, 1823 K, CaO-SiO2.
    published_mole_fraction:
      SiO2: 0.645
      CaO: 0.355
    published_mole_fraction_sum: 1.000000
    composition_wt_pct:
      SiO2: 66.063689
      CaO: 33.936311
    composition_note: >-
      Printed mole fractions converted to oxide wt% using M(SiO2)=60.083 g/mol and M(CaO)=56.077 g/mol: wt_i=100*x_i*M_i/sum(x_j*M_j). No other oxides printed.
  kume2000_s2:
    material_class: cmas_slag
    source: >-
      Kume, K.; Morita, K.; Miki, T.; Sano, N. (2000), Activity measurement of CaO–SiO2–AlO1.5–MgO slags equilibrated with molten silicon alloys, ISIJ International 40(6), 561–566. Table 1, sample 2, 1823 K, CaO-SiO2.
    published_mole_fraction:
      SiO2: 0.597
      CaO: 0.403
    published_mole_fraction_sum: 1.000000
    composition_wt_pct:
      SiO2: 61.348420
      CaO: 38.651580
    composition_note: >-
      Printed mole fractions converted to oxide wt% using M(SiO2)=60.083 g/mol and M(CaO)=56.077 g/mol: wt_i=100*x_i*M_i/sum(x_j*M_j). No other oxides printed.
  kume2000_s3:
    material_class: cmas_slag
    source: >-
      Kume, K.; Morita, K.; Miki, T.; Sano, N. (2000), Activity measurement of CaO–SiO2–AlO1.5–MgO slags equilibrated with molten silicon alloys, ISIJ International 40(6), 561–566. Table 1, sample 3, 1823 K, CaO-SiO2.
    published_mole_fraction:
      SiO2: 0.547
      CaO: 0.453
    published_mole_fraction_sum: 1.000000
    composition_wt_pct:
      SiO2: 56.403587
      CaO: 43.596413
    composition_note: >-
      Printed mole fractions converted to oxide wt% using M(SiO2)=60.083 g/mol and M(CaO)=56.077 g/mol: wt_i=100*x_i*M_i/sum(x_j*M_j). No other oxides printed.
  kume2000_s4:
    material_class: cmas_slag
    source: >-
      Kume, K.; Morita, K.; Miki, T.; Sano, N. (2000), Activity measurement of CaO–SiO2–AlO1.5–MgO slags equilibrated with molten silicon alloys, ISIJ International 40(6), 561–566. Table 1, sample 4, 1823 K, CaO-SiO2.
    published_mole_fraction:
      SiO2: 0.506
      CaO: 0.494
    published_mole_fraction_sum: 1.000000
    composition_wt_pct:
      SiO2: 52.323384
      CaO: 47.676616
    composition_note: >-
      Printed mole fractions converted to oxide wt% using M(SiO2)=60.083 g/mol and M(CaO)=56.077 g/mol: wt_i=100*x_i*M_i/sum(x_j*M_j). No other oxides printed.
  kume2000_s5:
    material_class: cmas_slag
    source: >-
      Kume, K.; Morita, K.; Miki, T.; Sano, N. (2000), Activity measurement of CaO–SiO2–AlO1.5–MgO slags equilibrated with molten silicon alloys, ISIJ International 40(6), 561–566. Table 1, sample 5, 1823 K, CaO-SiO2.
    published_mole_fraction:
      SiO2: 0.451
      CaO: 0.549
    published_mole_fraction_sum: 1.000000
    composition_wt_pct:
      SiO2: 46.813577
      CaO: 53.186423
    composition_note: >-
      Printed mole fractions converted to oxide wt% using M(SiO2)=60.083 g/mol and M(CaO)=56.077 g/mol: wt_i=100*x_i*M_i/sum(x_j*M_j). No other oxides printed.
  kume2000_s6:
    material_class: cmas_slag
    source: >-
      Kume, K.; Morita, K.; Miki, T.; Sano, N. (2000), Activity measurement of CaO–SiO2–AlO1.5–MgO slags equilibrated with molten silicon alloys, ISIJ International 40(6), 561–566. Table 1, sample 6, 1873 K, CaO-SiO2.
    published_mole_fraction:
      SiO2: 0.665
      CaO: 0.335
    published_mole_fraction_sum: 1.000000
    composition_wt_pct:
      SiO2: 68.019274
      CaO: 31.980726
    composition_note: >-
      Printed mole fractions converted to oxide wt% using M(SiO2)=60.083 g/mol and M(CaO)=56.077 g/mol: wt_i=100*x_i*M_i/sum(x_j*M_j). No other oxides printed.
  kume2000_s7:
    material_class: cmas_slag
    source: >-
      Kume, K.; Morita, K.; Miki, T.; Sano, N. (2000), Activity measurement of CaO–SiO2–AlO1.5–MgO slags equilibrated with molten silicon alloys, ISIJ International 40(6), 561–566. Table 1, sample 7, 1873 K, CaO-SiO2.
    published_mole_fraction:
      SiO2: 0.604
      CaO: 0.396
    published_mole_fraction_sum: 1.000000
    composition_wt_pct:
      SiO2: 62.037994
      CaO: 37.962006
    composition_note: >-
      Printed mole fractions converted to oxide wt% using M(SiO2)=60.083 g/mol and M(CaO)=56.077 g/mol: wt_i=100*x_i*M_i/sum(x_j*M_j). No other oxides printed.
  kume2000_s8:
    material_class: cmas_slag
    source: >-
      Kume, K.; Morita, K.; Miki, T.; Sano, N. (2000), Activity measurement of CaO–SiO2–AlO1.5–MgO slags equilibrated with molten silicon alloys, ISIJ International 40(6), 561–566. Table 1, sample 8, 1873 K, CaO-SiO2.
    published_mole_fraction:
      SiO2: 0.559
      CaO: 0.441
    published_mole_fraction_sum: 1.000000
    composition_wt_pct:
      SiO2: 57.593445
      CaO: 42.406555
    composition_note: >-
      Printed mole fractions converted to oxide wt% using M(SiO2)=60.083 g/mol and M(CaO)=56.077 g/mol: wt_i=100*x_i*M_i/sum(x_j*M_j). No other oxides printed.
  kume2000_s9:
    material_class: cmas_slag
    source: >-
      Kume, K.; Morita, K.; Miki, T.; Sano, N. (2000), Activity measurement of CaO–SiO2–AlO1.5–MgO slags equilibrated with molten silicon alloys, ISIJ International 40(6), 561–566. Table 1, sample 9, 1873 K, CaO-SiO2.
    published_mole_fraction:
      SiO2: 0.51
      CaO: 0.49
    published_mole_fraction_sum: 1.000000
    composition_wt_pct:
      SiO2: 52.722468
      CaO: 47.277532
    composition_note: >-
      Printed mole fractions converted to oxide wt% using M(SiO2)=60.083 g/mol and M(CaO)=56.077 g/mol: wt_i=100*x_i*M_i/sum(x_j*M_j). No other oxides printed.
  kume2000_s10:
    material_class: cmas_slag
    source: >-
      Kume, K.; Morita, K.; Miki, T.; Sano, N. (2000), Activity measurement of CaO–SiO2–AlO1.5–MgO slags equilibrated with molten silicon alloys, ISIJ International 40(6), 561–566. Table 1, sample 10, 1873 K, CaO-SiO2.
    published_mole_fraction:
      SiO2: 0.494
      CaO: 0.506
    published_mole_fraction_sum: 1.000000
    composition_wt_pct:
      SiO2: 51.124811
      CaO: 48.875189
    composition_note: >-
      Printed mole fractions converted to oxide wt% using M(SiO2)=60.083 g/mol and M(CaO)=56.077 g/mol: wt_i=100*x_i*M_i/sum(x_j*M_j). No other oxides printed.
  kume2000_s11:
    material_class: cmas_slag
    source: >-
      Kume, K.; Morita, K.; Miki, T.; Sano, N. (2000), Activity measurement of CaO–SiO2–AlO1.5–MgO slags equilibrated with molten silicon alloys, ISIJ International 40(6), 561–566. Table 1, sample 11, 1873 K, CaO-SiO2.
    published_mole_fraction:
      SiO2: 0.445
      CaO: 0.555
    published_mole_fraction_sum: 1.000000
    composition_wt_pct:
      SiO2: 46.209968
      CaO: 53.790032
    composition_note: >-
      Printed mole fractions converted to oxide wt% using M(SiO2)=60.083 g/mol and M(CaO)=56.077 g/mol: wt_i=100*x_i*M_i/sum(x_j*M_j). No other oxides printed.
  kume2000_s12:
    material_class: cmas_slag
    source: >-
      Kume, K.; Morita, K.; Miki, T.; Sano, N. (2000), Activity measurement of CaO–SiO2–AlO1.5–MgO slags equilibrated with molten silicon alloys, ISIJ International 40(6), 561–566. Table 1, sample 12, 1873 K, CaO-SiO2.
    published_mole_fraction:
      SiO2: 0.444
      CaO: 0.556
    published_mole_fraction_sum: 1.000000
    composition_wt_pct:
      SiO2: 46.109318
      CaO: 53.890682
    composition_note: >-
      Printed mole fractions converted to oxide wt% using M(SiO2)=60.083 g/mol and M(CaO)=56.077 g/mol: wt_i=100*x_i*M_i/sum(x_j*M_j). No other oxides printed.
  kume2000_s101:
    material_class: cmas_slag
    source: >-
      Kume, K.; Morita, K.; Miki, T.; Sano, N. (2000), Activity measurement of CaO–SiO2–AlO1.5–MgO slags equilibrated with molten silicon alloys, ISIJ International 40(6), 561–566. Table 2, sample 101, 1823 K, CaO-SiO2-AlO1.5.
    published_mole_fraction:
      SiO2: 0.876
      CaO: 0.039
      AlO1.5: 0.085
    published_mole_fraction_sum: 1.000000
    composition_wt_pct:
      SiO2: 88.977221
      CaO: 3.697196
      Al2O3: 7.325583
    composition_note: >-
      Printed mole fractions on the AlO1.5 (single-cation alumina) basis converted to oxide wt% using M(SiO2)=60.083, M(CaO)=56.077, M(AlO1.5)=M(Al2O3)/2=50.9800385 g/mol: wt_i=100*x_i*M_i/sum(x_j*M_j). Al2O3 wt% equals AlO1.5 mass% (2 AlO1.5 = Al2O3 by mass).
  kume2000_s102:
    material_class: cmas_slag
    source: >-
      Kume, K.; Morita, K.; Miki, T.; Sano, N. (2000), Activity measurement of CaO–SiO2–AlO1.5–MgO slags equilibrated with molten silicon alloys, ISIJ International 40(6), 561–566. Table 2, sample 102, 1823 K, CaO-SiO2-AlO1.5.
    published_mole_fraction:
      SiO2: 0.818
      CaO: 0.092
      AlO1.5: 0.091
    published_mole_fraction_sum: 1.001000
    composition_wt_pct:
      SiO2: 83.377599
      CaO: 8.752197
      Al2O3: 7.870205
    composition_note: >-
      Printed mole fractions on the AlO1.5 (single-cation alumina) basis converted to oxide wt% using M(SiO2)=60.083, M(CaO)=56.077, M(AlO1.5)=M(Al2O3)/2=50.9800385 g/mol: wt_i=100*x_i*M_i/sum(x_j*M_j). Al2O3 wt% equals AlO1.5 mass% (2 AlO1.5 = Al2O3 by mass).
  kume2000_s103:
    material_class: cmas_slag
    source: >-
      Kume, K.; Morita, K.; Miki, T.; Sano, N. (2000), Activity measurement of CaO–SiO2–AlO1.5–MgO slags equilibrated with molten silicon alloys, ISIJ International 40(6), 561–566. Table 2, sample 103, 1823 K, CaO-SiO2-AlO1.5.
    published_mole_fraction:
      SiO2: 0.761
      CaO: 0.154
      AlO1.5: 0.085
    published_mole_fraction_sum: 1.000000
    composition_wt_pct:
      SiO2: 77.903139
      CaO: 14.713777
      Al2O3: 7.383083
    composition_note: >-
      Printed mole fractions on the AlO1.5 (single-cation alumina) basis converted to oxide wt% using M(SiO2)=60.083, M(CaO)=56.077, M(AlO1.5)=M(Al2O3)/2=50.9800385 g/mol: wt_i=100*x_i*M_i/sum(x_j*M_j). Al2O3 wt% equals AlO1.5 mass% (2 AlO1.5 = Al2O3 by mass).
  kume2000_s104:
    material_class: cmas_slag
    source: >-
      Kume, K.; Morita, K.; Miki, T.; Sano, N. (2000), Activity measurement of CaO–SiO2–AlO1.5–MgO slags equilibrated with molten silicon alloys, ISIJ International 40(6), 561–566. Table 2, sample 104, 1823 K, CaO-SiO2-AlO1.5.
    published_mole_fraction:
      SiO2: 0.706
      CaO: 0.248
      AlO1.5: 0.046
    published_mole_fraction_sum: 1.000000
    composition_wt_pct:
      SiO2: 72.299364
      CaO: 23.703617
      Al2O3: 3.997019
    composition_note: >-
      Printed mole fractions on the AlO1.5 (single-cation alumina) basis converted to oxide wt% using M(SiO2)=60.083, M(CaO)=56.077, M(AlO1.5)=M(Al2O3)/2=50.9800385 g/mol: wt_i=100*x_i*M_i/sum(x_j*M_j). Al2O3 wt% equals AlO1.5 mass% (2 AlO1.5 = Al2O3 by mass).
  kume2000_s105:
    material_class: cmas_slag
    source: >-
      Kume, K.; Morita, K.; Miki, T.; Sano, N. (2000), Activity measurement of CaO–SiO2–AlO1.5–MgO slags equilibrated with molten silicon alloys, ISIJ International 40(6), 561–566. Table 2, sample 105, 1823 K, CaO-SiO2-AlO1.5.
    published_mole_fraction:
      SiO2: 0.489
      CaO: 0.149
      AlO1.5: 0.362
    published_mole_fraction_sum: 1.000000
    composition_wt_pct:
      SiO2: 52.287152
      CaO: 14.869815
      Al2O3: 32.843033
    composition_note: >-
      Printed mole fractions on the AlO1.5 (single-cation alumina) basis converted to oxide wt% using M(SiO2)=60.083, M(CaO)=56.077, M(AlO1.5)=M(Al2O3)/2=50.9800385 g/mol: wt_i=100*x_i*M_i/sum(x_j*M_j). Al2O3 wt% equals AlO1.5 mass% (2 AlO1.5 = Al2O3 by mass).
  kume2000_s106:
    material_class: cmas_slag
    source: >-
      Kume, K.; Morita, K.; Miki, T.; Sano, N. (2000), Activity measurement of CaO–SiO2–AlO1.5–MgO slags equilibrated with molten silicon alloys, ISIJ International 40(6), 561–566. Table 2, sample 106, 1823 K, CaO-SiO2-AlO1.5.
    published_mole_fraction:
      SiO2: 0.542
      CaO: 0.146
      AlO1.5: 0.312
    published_mole_fraction_sum: 1.000000
    composition_wt_pct:
      SiO2: 57.476413
      CaO: 14.450284
      Al2O3: 28.073303
    composition_note: >-
      Printed mole fractions on the AlO1.5 (single-cation alumina) basis converted to oxide wt% using M(SiO2)=60.083, M(CaO)=56.077, M(AlO1.5)=M(Al2O3)/2=50.9800385 g/mol: wt_i=100*x_i*M_i/sum(x_j*M_j). Al2O3 wt% equals AlO1.5 mass% (2 AlO1.5 = Al2O3 by mass).
  kume2000_s107:
    material_class: cmas_slag
    source: >-
      Kume, K.; Morita, K.; Miki, T.; Sano, N. (2000), Activity measurement of CaO–SiO2–AlO1.5–MgO slags equilibrated with molten silicon alloys, ISIJ International 40(6), 561–566. Table 2, sample 107, 1823 K, CaO-SiO2-AlO1.5.
    published_mole_fraction:
      SiO2: 0.602
      CaO: 0.145
      AlO1.5: 0.253
    published_mole_fraction_sum: 1.000000
    composition_wt_pct:
      SiO2: 63.235223
      CaO: 14.215552
      Al2O3: 22.549226
    composition_note: >-
      Printed mole fractions on the AlO1.5 (single-cation alumina) basis converted to oxide wt% using M(SiO2)=60.083, M(CaO)=56.077, M(AlO1.5)=M(Al2O3)/2=50.9800385 g/mol: wt_i=100*x_i*M_i/sum(x_j*M_j). Al2O3 wt% equals AlO1.5 mass% (2 AlO1.5 = Al2O3 by mass).
  kume2000_s108:
    material_class: cmas_slag
    source: >-
      Kume, K.; Morita, K.; Miki, T.; Sano, N. (2000), Activity measurement of CaO–SiO2–AlO1.5–MgO slags equilibrated with molten silicon alloys, ISIJ International 40(6), 561–566. Table 2, sample 108, 1823 K, CaO-SiO2-AlO1.5.
    published_mole_fraction:
      SiO2: 0.66
      CaO: 0.142
      AlO1.5: 0.198
    published_mole_fraction_sum: 1.000000
    composition_wt_pct:
      SiO2: 68.711782
      CaO: 13.797766
      Al2O3: 17.490451
    composition_note: >-
      Printed mole fractions on the AlO1.5 (single-cation alumina) basis converted to oxide wt% using M(SiO2)=60.083, M(CaO)=56.077, M(AlO1.5)=M(Al2O3)/2=50.9800385 g/mol: wt_i=100*x_i*M_i/sum(x_j*M_j). Al2O3 wt% equals AlO1.5 mass% (2 AlO1.5 = Al2O3 by mass).
  kume2000_s109:
    material_class: cmas_slag
    source: >-
      Kume, K.; Morita, K.; Miki, T.; Sano, N. (2000), Activity measurement of CaO–SiO2–AlO1.5–MgO slags equilibrated with molten silicon alloys, ISIJ International 40(6), 561–566. Table 2, sample 109, 1823 K, CaO-SiO2-AlO1.5.
    published_mole_fraction:
      SiO2: 0.705
      CaO: 0.145
      AlO1.5: 0.15
    published_mole_fraction_sum: 1.000000
    composition_wt_pct:
      SiO2: 72.860216
      CaO: 13.986289
      Al2O3: 13.153495
    composition_note: >-
      Printed mole fractions on the AlO1.5 (single-cation alumina) basis converted to oxide wt% using M(SiO2)=60.083, M(CaO)=56.077, M(AlO1.5)=M(Al2O3)/2=50.9800385 g/mol: wt_i=100*x_i*M_i/sum(x_j*M_j). Al2O3 wt% equals AlO1.5 mass% (2 AlO1.5 = Al2O3 by mass).
  kume2000_s110:
    material_class: cmas_slag
    source: >-
      Kume, K.; Morita, K.; Miki, T.; Sano, N. (2000), Activity measurement of CaO–SiO2–AlO1.5–MgO slags equilibrated with molten silicon alloys, ISIJ International 40(6), 561–566. Table 2, sample 110, 1823 K, CaO-SiO2-AlO1.5.
    published_mole_fraction:
      SiO2: 0.412
      CaO: 0.186
      AlO1.5: 0.402
    published_mole_fraction_sum: 1.000000
    composition_wt_pct:
      SiO2: 44.459170
      CaO: 18.733125
      Al2O3: 36.807705
    composition_note: >-
      Printed mole fractions on the AlO1.5 (single-cation alumina) basis converted to oxide wt% using M(SiO2)=60.083, M(CaO)=56.077, M(AlO1.5)=M(Al2O3)/2=50.9800385 g/mol: wt_i=100*x_i*M_i/sum(x_j*M_j). Al2O3 wt% equals AlO1.5 mass% (2 AlO1.5 = Al2O3 by mass).
  kume2000_s111:
    material_class: cmas_slag
    source: >-
      Kume, K.; Morita, K.; Miki, T.; Sano, N. (2000), Activity measurement of CaO–SiO2–AlO1.5–MgO slags equilibrated with molten silicon alloys, ISIJ International 40(6), 561–566. Table 2, sample 111, 1823 K, CaO-SiO2-AlO1.5.
    published_mole_fraction:
      SiO2: 0.462
      CaO: 0.197
      AlO1.5: 0.341
    published_mole_fraction_sum: 1.000000
    composition_wt_pct:
      SiO2: 49.401122
      CaO: 19.660485
      Al2O3: 30.938394
    composition_note: >-
      Printed mole fractions on the AlO1.5 (single-cation alumina) basis converted to oxide wt% using M(SiO2)=60.083, M(CaO)=56.077, M(AlO1.5)=M(Al2O3)/2=50.9800385 g/mol: wt_i=100*x_i*M_i/sum(x_j*M_j). Al2O3 wt% equals AlO1.5 mass% (2 AlO1.5 = Al2O3 by mass).
  kume2000_s112:
    material_class: cmas_slag
    source: >-
      Kume, K.; Morita, K.; Miki, T.; Sano, N. (2000), Activity measurement of CaO–SiO2–AlO1.5–MgO slags equilibrated with molten silicon alloys, ISIJ International 40(6), 561–566. Table 2, sample 112, 1823 K, CaO-SiO2-AlO1.5.
    published_mole_fraction:
      SiO2: 0.497
      CaO: 0.232
      AlO1.5: 0.271
    published_mole_fraction_sum: 1.000000
    composition_wt_pct:
      SiO2: 52.677697
      CaO: 22.950468
      Al2O3: 24.371835
    composition_note: >-
      Printed mole fractions on the AlO1.5 (single-cation alumina) basis converted to oxide wt% using M(SiO2)=60.083, M(CaO)=56.077, M(AlO1.5)=M(Al2O3)/2=50.9800385 g/mol: wt_i=100*x_i*M_i/sum(x_j*M_j). Al2O3 wt% equals AlO1.5 mass% (2 AlO1.5 = Al2O3 by mass).
  kume2000_s113:
    material_class: cmas_slag
    source: >-
      Kume, K.; Morita, K.; Miki, T.; Sano, N. (2000), Activity measurement of CaO–SiO2–AlO1.5–MgO slags equilibrated with molten silicon alloys, ISIJ International 40(6), 561–566. Table 2, sample 113, 1823 K, CaO-SiO2-AlO1.5.
    published_mole_fraction:
      SiO2: 0.538
      CaO: 0.257
      AlO1.5: 0.205
    published_mole_fraction_sum: 1.000000
    composition_wt_pct:
      SiO2: 56.524133
      CaO: 25.201008
      Al2O3: 18.274859
    composition_note: >-
      Printed mole fractions on the AlO1.5 (single-cation alumina) basis converted to oxide wt% using M(SiO2)=60.083, M(CaO)=56.077, M(AlO1.5)=M(Al2O3)/2=50.9800385 g/mol: wt_i=100*x_i*M_i/sum(x_j*M_j). Al2O3 wt% equals AlO1.5 mass% (2 AlO1.5 = Al2O3 by mass).
  kume2000_s114:
    material_class: cmas_slag
    source: >-
      Kume, K.; Morita, K.; Miki, T.; Sano, N. (2000), Activity measurement of CaO–SiO2–AlO1.5–MgO slags equilibrated with molten silicon alloys, ISIJ International 40(6), 561–566. Table 2, sample 114, 1823 K, CaO-SiO2-AlO1.5.
    published_mole_fraction:
      SiO2: 0.561
      CaO: 0.286
      AlO1.5: 0.153
    published_mole_fraction_sum: 1.000000
    composition_wt_pct:
      SiO2: 58.574746
      CaO: 27.870628
      Al2O3: 13.554626
    composition_note: >-
      Printed mole fractions on the AlO1.5 (single-cation alumina) basis converted to oxide wt% using M(SiO2)=60.083, M(CaO)=56.077, M(AlO1.5)=M(Al2O3)/2=50.9800385 g/mol: wt_i=100*x_i*M_i/sum(x_j*M_j). Al2O3 wt% equals AlO1.5 mass% (2 AlO1.5 = Al2O3 by mass).
  kume2000_s115:
    material_class: cmas_slag
    source: >-
      Kume, K.; Morita, K.; Miki, T.; Sano, N. (2000), Activity measurement of CaO–SiO2–AlO1.5–MgO slags equilibrated with molten silicon alloys, ISIJ International 40(6), 561–566. Table 2, sample 115, 1823 K, CaO-SiO2-AlO1.5.
    published_mole_fraction:
      SiO2: 0.635
      CaO: 0.263
      AlO1.5: 0.101
    published_mole_fraction_sum: 0.999000
    composition_wt_pct:
      SiO2: 65.723935
      CaO: 25.406143
      Al2O3: 8.869921
    composition_note: >-
      Printed mole fractions on the AlO1.5 (single-cation alumina) basis converted to oxide wt% using M(SiO2)=60.083, M(CaO)=56.077, M(AlO1.5)=M(Al2O3)/2=50.9800385 g/mol: wt_i=100*x_i*M_i/sum(x_j*M_j). Al2O3 wt% equals AlO1.5 mass% (2 AlO1.5 = Al2O3 by mass).
  kume2000_s116:
    material_class: cmas_slag
    source: >-
      Kume, K.; Morita, K.; Miki, T.; Sano, N. (2000), Activity measurement of CaO–SiO2–AlO1.5–MgO slags equilibrated with molten silicon alloys, ISIJ International 40(6), 561–566. Table 2, sample 116, 1823 K, CaO-SiO2-AlO1.5.
    published_mole_fraction:
      SiO2: 0.314
      CaO: 0.254
      AlO1.5: 0.432
    published_mole_fraction_sum: 1.000000
    composition_wt_pct:
      SiO2: 34.219185
      CaO: 25.834906
      Al2O3: 39.945909
    composition_note: >-
