Repository: simonrowland/regolith-pyrolysis-simulator

# Regolith Pyrolysis Simulator

Interactive simulator for a solar-thermal regolith refinery that models controlled overhead oxygen pressure to make vacuum pyrolysis and molten regolith electrolysis (MRE) workflows more practical for extracting metals, glass and ceramics from sample regolith feedstock profiles for the Moon, Mars, and asteroids.

The core idea is simple: regolith pyrolysis is attractive because sunlight can provide most of the heat, but hard-vacuum pyrolysis can turn silica into SiO vapor. SiO boiloff can foul ducts, condensers, windows, turbines, and product streams. A small managed oxygen backpressure can suppress SiO formation while still allowing useful volatile and metal extraction. The same pretreatment can also condition melts before molten regolith electrolysis (MRE), reducing volatile load, alkali load, iron load, and corrosive offgas exposure to make MRE more practical and economical.

This package explores that control problem. It compares hard vacuum, Mars backpressure, pO2-managed pyrolysis, alkali shuttle chemistry, selective Mg extraction, and MRE-like electrolysis as parts of one scalable refining ladder.

It is a process-modeling workbench. It computes molten-regolith pyrolysis workflows from a
built-in Ellingham/Antoine model, and can route silicate melt equilibria to external
thermochemistry engines — alphaMELTS (directly or via PetThermoTools), ThermoEngine/VapoRock,
MAGEMin, and our sister project [OpenIMCC](https://github.com/simonrowland/openimcc) for

# Active Thermochemical Tables — ANL version 1.222

Complete transcription of every species row in the supplied ANL bulk HTML
snapshot, retrieved 2026-09-06. The page identifies network version 1.222 as
of 07/26/2026. Citation, DOI, official retrieval URL and DOE Office of Science
Public Reusable Data Resource basis are preserved in `source/sidecar.yaml`
and `manifest.yaml`. Both supplied source files are copied byte-for-byte;
the manifest records their SHA-256 digests. No supplementary species pages
or image files were fetched.

The heading and sidecar say **3,444 species**, but the HTML contains **3,442
species rows**, numbered 1–3442. All 3,442 are ingested, including ions,
isotopes, condensed, aqueous and adsorbed species. The count discrepancy is
an unresolved corpus ambiguity; absent rows are not fabricated.

## Native format and ambiguities

`records/` contains one JSON file per source row. JSON preserves decimal
tokens as strings, including trailing zeroes, `exact`, empty fields and the
printed `±` uncertainty. The two formation-enthalpy columns are 0 K and
298.15 K; the single published uncertainty column remains shared and is
not duplicated or assigned a different meaning. The page describes its
uncertainties as estimated 95% confidence limits; printed ± 0.000 means
less than ± 0.0005 kJ/mol. No unit conversion or rounding is performed.
The printed units are `kJ/mol`, except the 20 exact reference-state rows
whose unit cells are empty. 590 rows have empty 0 K values. Empty cells
remain empty, never zero. Relative molecular mass text is also retained.

Each record retains the ATcT ID, CAS token, species name, preferred formula,
full parenthesized state/isomer label, footnote flags, and a byte-range plus
HTML row-ID locator into the unchanged source. `phase` retains the entire
published state label: `cr,l` is neither split nor merged into another row.
Formula/isomer labels are not canonical chemical identities. Qualified
state labels and named isomers are listed as unresolved mapping ambiguities.
The malformed formula-cell attribute in every source row is recorded;
formula text is read from its intact button. Source-row superscripts and
footnote links are retained if present (none occur in this snapshot).

## Loading and permitted use

Run `python3 -m tools.harvest_atct_compilation /path/to/raw/atct-anl-1.222`
to reproduce the ingest from the supplied corpus. `load_records()` in that
module loads the manifest-indexed native files; `numeric_token()` returns
exact `Decimal` values or `None` for absent/`exact` tokens. An `exact`
uncertainty is textual metadata, not a missing enthalpy.

This follows JANAF's current tools-based compilation consumption path.
**ATcT supplies formation enthalpies only, with no Cp/S functions.** The
engine may use it to check or anchor JANAF/Glenn ΔfH values, never as a
Gibbs table. These are assessed reference inputs, never measured validation
observations; they produce no battery scoring rows. No runtime source
selection is changed by this ingest.

`python3 -m pytest tests/test_atct_compilation.py -q` checks every record
against original source tokens and byte locators, hashes, count gaps, state
retention and feedstock-element coverage. Coverage uses all composition
keys in `data/feedstocks.yaml`, including trace inventory and named Stage-0
formula templates. Species counts use formula element tokens; D contributes
to H coverage only, without altering the stored formula. Missing elements

File: data/literature/compilations/atct/records/atct-1.222-0004.json
{
  "schema_version": "literature_compilation.v1",
  "source_id": "atct-anl-1.222",
  "version": "1.222",
  "compilation_role": {
    "kind": "assessed_formation_enthalpies",
    "engine_reference_input": true,
    "validation_measurement": false,
    "scoring_eligible": false,
    "battery_refusal": "gibbs_table_not_runtime_observable"
  },
  "record_id": "atct-1.222-0004",
  "name_as_published": "Carbon",
  "formula": "C",
  "formula_as_published": "C  (graphite)",
  "phase": "graphite",
  "cas_as_published": "7440-44-0",
  "atct_id": "7440-44-0*500",
  "source_locator": {
    "path": "source/atct-anl-1.222.html",
    "html_row_id": "s6n1c0 i4 CAS7440-44-0",
    "species_row": 4,
    "byte_start": 1405451,
    "byte_end": 1406220
  },
  "formation_enthalpy_0_K_as_published": "0",
  "formation_enthalpy_298_15_K_as_published": "0",
  "uncertainty_as_published": "exact",
  "units_as_published": "",
  "relative_molecular_mass_as_published": "12.01070 ±0.00080",
  "footnote_flags": [],
  "ambiguities": [
    "malformed_formula_cell_attribute; button text retained verbatim",
    "Units_blank_as_published; not inferred"
  ]
}

File: data/literature/compilations/atct/records/atct-1.222-0013.json
{
  "schema_version": "literature_compilation.v1",
  "source_id": "atct-anl-1.222",
  "version": "1.222",
  "compilation_role": {
    "kind": "assessed_formation_enthalpies",
    "engine_reference_input": true,
    "validation_measurement": false,
    "scoring_eligible": false,
    "battery_refusal": "gibbs_table_not_runtime_observable"
  },
  "record_id": "atct-1.222-0013",
  "name_as_published": "Dibromine",
  "formula": "Br2",
  "formula_as_published": "Br2  (cr,l)",
  "phase": "cr,l",
  "cas_as_published": "7726-95-6",
  "atct_id": "7726-95-6*500",
  "source_locator": {
    "path": "source/atct-anl-1.222.html",
    "html_row_id": "s35n2c0 i13 CAS7726-95-6",
    "species_row": 13,
    "byte_start": 1412317,
    "byte_end": 1413052
  },
  "formation_enthalpy_0_K_as_published": "0",
  "formation_enthalpy_298_15_K_as_published": "0",
  "uncertainty_as_published": "exact",
  "units_as_published": "",
  "relative_molecular_mass_as_published": "159.8080 ±0.0020",
  "footnote_flags": [],
  "ambiguities": [
    "malformed_formula_cell_attribute; button text retained verbatim",
    "Units_blank_as_published; not inferred",
    "published_isomer_or_state_label_retained; not canonicalized or split"
  ]
}

File: data/literature/compilations/atct/records/atct-1.222-0018.json
{
  "schema_version": "literature_compilation.v1",
  "source_id": "atct-anl-1.222",
  "version": "1.222",
  "compilation_role": {
    "kind": "assessed_formation_enthalpies",
    "engine_reference_input": true,
    "validation_measurement": false,
    "scoring_eligible": false,
    "battery_refusal": "gibbs_table_not_runtime_observable"
  },
  "record_id": "atct-1.222-0018",
  "name_as_published": "Radon",
  "formula": "Rn",
  "formula_as_published": "Rn  (g)",
  "phase": "g",
  "cas_as_published": "10043-92-2",
  "atct_id": "10043-92-2*0",
  "source_locator": {
    "path": "source/atct-anl-1.222.html",
    "html_row_id": "s86n1c0 i18 CAS10043-92-2",
    "species_row": 18,
    "byte_start": 1416089,
    "byte_end": 1416854
  },
  "formation_enthalpy_0_K_as_published": "0",
  "formation_enthalpy_298_15_K_as_published": "0",
  "uncertainty_as_published": "exact",
  "units_as_published": "",
  "relative_molecular_mass_as_published": "222.0000 ±0.1000",
  "footnote_flags": [],
  "ambiguities": [
    "malformed_formula_cell_attribute; button text retained verbatim",
    "Units_blank_as_published; not inferred"
  ]
}

File: data/literature/compilations/atct/records/atct-1.222-0020.json
{
  "schema_version": "literature_compilation.v1",
  "source_id": "atct-anl-1.222",
  "version": "1.222",
  "compilation_role": {
    "kind": "assessed_formation_enthalpies",
    "engine_reference_input": true,
    "validation_measurement": false,
    "scoring_eligible": false,
    "battery_refusal": "gibbs_table_not_runtime_observable"
  },
  "record_id": "atct-1.222-0020",
  "name_as_published": "Hydrogen atom",
  "formula": "H",
  "formula_as_published": "H  (g)",
  "phase": "g",
  "cas_as_published": "12385-13-6",
  "atct_id": "12385-13-6*0",
  "source_locator": {
    "path": "source/atct-anl-1.222.html",
    "html_row_id": "s1n1c0 i20 CAS12385-13-6",
    "species_row": 20,
    "byte_start": 1417660,
    "byte_end": 1418467
  },
  "formation_enthalpy_0_K_as_published": "216.034",
  "formation_enthalpy_298_15_K_as_published": "217.998",
  "uncertainty_as_published": "± 0.000",
  "units_as_published": "kJ/mol",
  "relative_molecular_mass_as_published": "1.007940 ±0.000070",
  "footnote_flags": [],
  "ambiguities": [
    "malformed_formula_cell_attribute; button text retained verbatim"
  ]
}

File: data/literature/compilations/atct/records/atct-1.222-0024.json
{
  "schema_version": "literature_compilation.v1",
  "source_id": "atct-anl-1.222",
  "version": "1.222",
  "compilation_role": {
    "kind": "assessed_formation_enthalpies",
    "engine_reference_input": true,
    "validation_measurement": false,
    "scoring_eligible": false,
    "battery_refusal": "gibbs_table_not_runtime_observable"
  },
  "record_id": "atct-1.222-0024",
  "name_as_published": "Water",
  "formula": "H2O",
  "formula_as_published": "H2O  (cr,l)",
  "phase": "cr,l",
  "cas_as_published": "7732-18-5",
  "atct_id": "7732-18-5*500",
  "source_locator": {
    "path": "source/atct-anl-1.222.html",
    "html_row_id": "s1_8n2_1c0 i24 CAS7732-18-5",
    "species_row": 24,
    "byte_start": 1420852,
    "byte_end": 1421651
  },
  "formation_enthalpy_0_K_as_published": "-286.275",
  "formation_enthalpy_298_15_K_as_published": "-285.803",
  "uncertainty_as_published": "± 0.022",
  "units_as_published": "kJ/mol",
  "relative_molecular_mass_as_published": "18.01528 ±0.00033",
  "footnote_flags": [],
  "ambiguities": [
    "malformed_formula_cell_attribute; button text retained verbatim",
    "published_isomer_or_state_label_retained; not canonicalized or split"
  ]
}

File: data/literature/compilations/atct/records/atct-1.222-0029.json
{
  "schema_version": "literature_compilation.v1",
  "source_id": "atct-anl-1.222",
  "version": "1.222",
  "compilation_role": {
    "kind": "assessed_formation_enthalpies",
    "engine_reference_input": true,
    "validation_measurement": false,
    "scoring_eligible": false,
    "battery_refusal": "gibbs_table_not_runtime_observable"
  },
  "record_id": "atct-1.222-0029",
  "name_as_published": "Ethane",
  "formula": "CH3CH3",
  "formula_as_published": "CH3CH3  (g)",
  "phase": "g",
  "cas_as_published": "74-84-0",
  "atct_id": "74-84-0*0",
  "source_locator": {
    "path": "source/atct-anl-1.222.html",
    "html_row_id": "s1_6n6_2c0 i29 CAS74-84-0",
    "species_row": 29,
    "byte_start": 1424866,
    "byte_end": 1425655
  },
  "formation_enthalpy_0_K_as_published": "-68.40",
  "formation_enthalpy_298_15_K_as_published": "-84.03",
  "uncertainty_as_published": "± 0.12",
  "units_as_published": "kJ/mol",
  "relative_molecular_mass_as_published": "30.0690 ±0.0017",
  "footnote_flags": [],
  "ambiguities": [
    "malformed_formula_cell_attribute; button text retained verbatim"
  ]
}

File: data/literature/compilations/atct/records/atct-1.222-0030.json
{
  "schema_version": "literature_compilation.v1",
  "source_id": "atct-anl-1.222",
  "version": "1.222",
  "compilation_role": {
    "kind": "assessed_formation_enthalpies",
    "engine_reference_input": true,
    "validation_measurement": false,
    "scoring_eligible": false,
    "battery_refusal": "gibbs_table_not_runtime_observable"
  },
  "record_id": "atct-1.222-0030",
  "name_as_published": "Chlorine atom",
  "formula": "Cl",
  "formula_as_published": "Cl  (g)",
  "phase": "g",
  "cas_as_published": "22537-15-1",
  "atct_id": "22537-15-1*0",
  "source_locator": {
    "path": "source/atct-anl-1.222.html",
    "html_row_id": "s17n1c0 i30 CAS22537-15-1",
    "species_row": 30,
    "byte_start": 1425655,
    "byte_end": 1426465
  },
  "formation_enthalpy_0_K_as_published": "119.621",
  "formation_enthalpy_298_15_K_as_published": "121.302",
  "uncertainty_as_published": "± 0.0011",
  "units_as_published": "kJ/mol",
  "relative_molecular_mass_as_published": "35.45270 ±0.00090",
  "footnote_flags": [],
  "ambiguities": [
    "malformed_formula_cell_attribute; button text retained verbatim"
  ]
}

File: data/literature/compilations/atct/records/atct-1.222-0037.json
{
  "schema_version": "literature_compilation.v1",
  "source_id": "atct-anl-1.222",
  "version": "1.222",
  "compilation_role": {
    "kind": "assessed_formation_enthalpies",
    "engine_reference_input": true,
    "validation_measurement": false,
    "scoring_eligible": false,
    "battery_refusal": "gibbs_table_not_runtime_observable"
  },
  "record_id": "atct-1.222-0037",
  "name_as_published": "Bromine atom",
  "formula": "Br",
  "formula_as_published": "Br  (g)",
  "phase": "g",
  "cas_as_published": "10097-32-2",
  "atct_id": "10097-32-2*0",
  "source_locator": {
    "path": "source/atct-anl-1.222.html",
    "html_row_id": "s35n1c0 i37 CAS10097-32-2",
    "species_row": 37,
    "byte_start": 1431257,
    "byte_end": 1432064
  },
  "formation_enthalpy_0_K_as_published": "117.925",
  "formation_enthalpy_298_15_K_as_published": "111.863",
  "uncertainty_as_published": "± 0.055",
  "units_as_published": "kJ/mol",
  "relative_molecular_mass_as_published": "79.90400 ±0.00100",
  "footnote_flags": [],
  "ambiguities": [
    "malformed_formula_cell_attribute; button text retained verbatim"
  ]
}

File: data/literature/compilations/atct/records/atct-1.222-0043.json
{
  "schema_version": "literature_compilation.v1",
  "source_id": "atct-anl-1.222",
  "version": "1.222",
  "compilation_role": {
    "kind": "assessed_formation_enthalpies",
    "engine_reference_input": true,
    "validation_measurement": false,
    "scoring_eligible": false,
    "battery_refusal": "gibbs_table_not_runtime_observable"
  },
  "record_id": "atct-1.222-0043",
  "name_as_published": "Hydrogen chloride",
  "formula": "HCl",
  "formula_as_published": "HCl  (g)",
  "phase": "g",
  "cas_as_published": "7647-01-0",
  "atct_id": "7647-01-0*0",
  "source_locator": {
    "path": "source/atct-anl-1.222.html",
    "html_row_id": "s1_17n1_1c0 i43 CAS7647-01-0",
    "species_row": 43,
    "byte_start": 1436086,
    "byte_end": 1436905
  },
  "formation_enthalpy_0_K_as_published": "-91.988",
  "formation_enthalpy_298_15_K_as_published": "-92.172",
  "uncertainty_as_published": "± 0.0062",
  "units_as_published": "kJ/mol",
  "relative_molecular_mass_as_published": "36.46064 ±0.00090",
  "footnote_flags": [],
  "ambiguities": [
    "malformed_formula_cell_attribute; button text retained verbatim"
  ]
}

File: data/literature/compilations/atct/records/atct-1.222-0046.json
{
  "schema_version": "literature_compilation.v1",
  "source_id": "atct-anl-1.222",
  "version": "1.222",
  "compilation_role": {
    "kind": "assessed_formation_enthalpies",
    "engine_reference_input": true,
    "validation_measurement": false,
    "scoring_eligible": false,
    "battery_refusal": "gibbs_table_not_runtime_observable"
  },
  "record_id": "atct-1.222-0046",
  "name_as_published": "Propene",
  "formula": "CH3CHCH2",
  "formula_as_published": "CH3CHCH2  (g)",
  "phase": "g",
  "cas_as_published": "115-07-1",
  "atct_id": "115-07-1*0",
  "source_locator": {
    "path": "source/atct-anl-1.222.html",
    "html_row_id": "s1_6n6_3c0 i46 CAS115-07-1",
    "species_row": 46,
    "byte_start": 1438496,
    "byte_end": 1439291
  },
  "formation_enthalpy_0_K_as_published": "34.90",
  "formation_enthalpy_298_15_K_as_published": "20.06",
  "uncertainty_as_published": "± 0.18",
  "units_as_published": "kJ/mol",
  "relative_molecular_mass_as_published": "42.0797 ±0.0024",
  "footnote_flags": [],
  "ambiguities": [
    "malformed_formula_cell_attribute; button text retained verbatim"
  ]
}

File: data/literature/compilations/atct/records/atct-1.222-0047.json
{
  "schema_version": "literature_compilation.v1",
  "source_id": "atct-anl-1.222",
  "version": "1.222",
  "compilation_role": {
    "kind": "assessed_formation_enthalpies",
    "engine_reference_input": true,
    "validation_measurement": false,
    "scoring_eligible": false,
    "battery_refusal": "gibbs_table_not_runtime_observable"
  },
  "record_id": "atct-1.222-0047",
  "name_as_published": "Hydrogen fluoride",
  "formula": "HF",
  "formula_as_published": "HF  (g)",
  "phase": "g",
  "cas_as_published": "7664-39-3",
  "atct_id": "7664-39-3*0",
  "source_locator": {
    "path": "source/atct-anl-1.222.html",
    "html_row_id": "s1_9n1_1c0 i47 CAS7664-39-3",
    "species_row": 47,
    "byte_start": 1439291,
    "byte_end": 1440110
  },
  "formation_enthalpy_0_K_as_published": "-272.674",
  "formation_enthalpy_298_15_K_as_published": "-272.721",
  "uncertainty_as_published": "± 0.018",
  "units_as_published": "kJ/mol",
  "relative_molecular_mass_as_published": "20.006343 ±0.000070",
  "footnote_flags": [],
  "ambiguities": [
    "malformed_formula_cell_attribute; button text retained verbatim"
  ]
}

File: data/literature/compilations/atct/records/atct-1.222-0053.json
{
  "schema_version": "literature_compilation.v1",
  "source_id": "atct-anl-1.222",
  "version": "1.222",
  "compilation_role": {
    "kind": "assessed_formation_enthalpies",
    "engine_reference_input": true,
    "validation_measurement": false,
    "scoring_eligible": false,
    "battery_refusal": "gibbs_table_not_runtime_observable"
  },
  "record_id": "atct-1.222-0053",
  "name_as_published": "Acetaldehyde",
  "formula": "CH3CHO",
  "formula_as_published": "CH3CHO  (g)",
  "phase": "g",
  "cas_as_published": "75-07-0",
  "atct_id": "75-07-0*0",
  "source_locator": {
    "path": "source/atct-anl-1.222.html",
    "html_row_id": "s1_6_8n4_2_1c0 i53 CAS75-07-0",
    "species_row": 53,
    "byte_start": 1444147,
    "byte_end": 1444956
  },
  "formation_enthalpy_0_K_as_published": "-154.87",
  "formation_enthalpy_298_15_K_as_published": "-165.40",
  "uncertainty_as_published": "± 0.22",
  "units_as_published": "kJ/mol",
  "relative_molecular_mass_as_published": "44.0526 ±0.0017",
  "footnote_flags": [],
  "ambiguities": [
    "malformed_formula_cell_attribute; button text retained verbatim"
  ]
}

File: data/literature/compilations/atct/records/atct-1.222-0054.json
{
  "schema_version": "literature_compilation.v1",
  "source_id": "atct-anl-1.222",
  "version": "1.222",
  "compilation_role": {
    "kind": "assessed_formation_enthalpies",
    "engine_reference_input": true,
    "validation_measurement": false,
    "scoring_eligible": false,
    "battery_refusal": "gibbs_table_not_runtime_observable"
  },
  "record_id": "atct-1.222-0054",
  "name_as_published": "Propyne",
  "formula": "CH3CCH",
  "formula_as_published": "CH3CCH  (g)",
  "phase": "g",
  "cas_as_published": "74-99-7",
  "atct_id": "74-99-7*0",
  "source_locator": {
    "path": "source/atct-anl-1.222.html",
    "html_row_id": "s1_6n4_3c0 i54 CAS74-99-7",
    "species_row": 54,
    "byte_start": 1444956,
    "byte_end": 1445749
  },
  "formation_enthalpy_0_K_as_published": "192.71",
  "formation_enthalpy_298_15_K_as_published": "185.56",
  "uncertainty_as_published": "± 0.20",
  "units_as_published": "kJ/mol",
  "relative_molecular_mass_as_published": "40.0639 ±0.0024",
  "footnote_flags": [],
  "ambiguities": [
    "malformed_formula_cell_attribute; button text retained verbatim"
  ]
}

File: data/literature/compilations/atct/records/atct-1.222-0055.json
{
  "schema_version": "literature_compilation.v1",
  "source_id": "atct-anl-1.222",
  "version": "1.222",
  "compilation_role": {
    "kind": "assessed_formation_enthalpies",
    "engine_reference_input": true,
    "validation_measurement": false,
    "scoring_eligible": false,
    "battery_refusal": "gibbs_table_not_runtime_observable"
  },
  "record_id": "atct-1.222-0055",
  "name_as_published": "Hydroxyde",
  "formula": "[OH]-",
  "formula_as_published": "[OH]-  (g)",
  "phase": "g",
  "cas_as_published": "14280-30-9",
  "atct_id": "14280-30-9*0",
  "source_locator": {
    "path": "source/atct-anl-1.222.html",
    "html_row_id": "s1_8n1_1c-1 i55 CAS14280-30-9",
    "species_row": 55,
    "byte_start": 1445749,
    "byte_end": 1446560
  },
  "formation_enthalpy_0_K_as_published": "-139.066",
  "formation_enthalpy_298_15_K_as_published": "-139.033",
  "uncertainty_as_published": "± 0.022",
  "units_as_published": "kJ/mol",
  "relative_molecular_mass_as_published": "17.00789 ±0.00031",
  "footnote_flags": [],
  "ambiguities": [
    "malformed_formula_cell_attribute; button text retained verbatim"
  ]
}

File: data/literature/compilations/atct/records/atct-1.222-0064.json
{
  "schema_version": "literature_compilation.v1",
  "source_id": "atct-anl-1.222",
  "version": "1.222",
  "compilation_role": {
    "kind": "assessed_formation_enthalpies",
    "engine_reference_input": true,
    "validation_measurement": false,
    "scoring_eligible": false,
    "battery_refusal": "gibbs_table_not_runtime_observable"
  },
  "record_id": "atct-1.222-0064",
  "name_as_published": "Methylene",
  "formula": "CH2",
  "formula_as_published": "CH2  (g, triplet)",
  "phase": "g, triplet",
  "cas_as_published": "2465-56-7",
  "atct_id": "2465-56-7*1",
  "source_locator": {
    "path": "source/atct-anl-1.222.html",
    "html_row_id": "s1_6n2_1c0 i64 CAS2465-56-7",
    "species_row": 64,
    "byte_start": 1452990,
    "byte_end": 1453803
  },
  "formation_enthalpy_0_K_as_published": "391.068",
  "formation_enthalpy_298_15_K_as_published": "391.614",
  "uncertainty_as_published": "± 0.093",
  "units_as_published": "kJ/mol",
  "relative_molecular_mass_as_published": "14.02658 ±0.00081",
  "footnote_flags": [],
  "ambiguities": [
    "malformed_formula_cell_attribute; button text retained verbatim",
    "published_isomer_or_state_label_retained; not canonicalized or split"
  ]
}

File: data/literature/compilations/atct/records/atct-1.222-0069.json
{
  "schema_version": "literature_compilation.v1",
  "source_id": "atct-anl-1.222",
  "version": "1.222",
  "compilation_role": {
    "kind": "assessed_formation_enthalpies",
    "engine_reference_input": true,
    "validation_measurement": false,
    "scoring_eligible": false,
    "battery_refusal": "gibbs_table_not_runtime_observable"
  },
  "record_id": "atct-1.222-0069",
  "name_as_published": "Silane",
  "formula": "SiH4",
  "formula_as_published": "SiH4  (g)",
  "phase": "g",
  "cas_as_published": "7803-62-5",
  "atct_id": "7803-62-5*0",
  "source_locator": {
    "path": "source/atct-anl-1.222.html",
    "html_row_id": "s1_14n4_1c0 i69 CAS7803-62-5",
    "species_row": 69,
    "byte_start": 1457040,
    "byte_end": 1457836
  },
  "formation_enthalpy_0_K_as_published": "42.62",
  "formation_enthalpy_298_15_K_as_published": "33.01",
  "uncertainty_as_published": "± 0.63",
  "units_as_published": "kJ/mol",
  "relative_molecular_mass_as_published": "32.11726 ±0.00041",
  "footnote_flags": [],
  "ambiguities": [
    "malformed_formula_cell_attribute; button text retained verbatim"
  ]
}

File: data/literature/compilations/atct/records/atct-1.222-0072.json
{
  "schema_version": "literature_compilation.v1",
  "source_id": "atct-anl-1.222",
  "version": "1.222",
  "compilation_role": {
    "kind": "assessed_formation_enthalpies",
    "engine_reference_input": true,
    "validation_measurement": false,
    "scoring_eligible": false,
    "battery_refusal": "gibbs_table_not_runtime_observable"
  },
  "record_id": "atct-1.222-0072",
  "name_as_published": "1,3-Butadiene",
  "formula": "CH2CHCHCH2",
  "formula_as_published": "CH2CHCHCH2  (g)",
  "phase": "g",
  "cas_as_published": "106-99-0",
  "atct_id": "106-99-0*0",
  "source_locator": {
    "path": "source/atct-anl-1.222.html",
    "html_row_id": "s1_6n6_4c0 i72 CAS106-99-0",
    "species_row": 72,
    "byte_start": 1459445,
    "byte_end": 1460258
  },
  "formation_enthalpy_0_K_as_published": "125.62",
  "formation_enthalpy_298_15_K_as_published": "111.15",
  "uncertainty_as_published": "± 0.29",
  "units_as_published": "kJ/mol",
  "relative_molecular_mass_as_published": "54.0904 ±0.0032",
  "footnote_flags": [],
  "ambiguities": [
    "malformed_formula_cell_attribute; button text retained verbatim",
    "published_isomer_or_state_label_retained; not canonicalized or split"
  ]
}

File: data/literature/compilations/atct/records/atct-1.222-0077.json
{
  "schema_version": "literature_compilation.v1",
  "source_id": "atct-anl-1.222",
  "version": "1.222",
  "compilation_role": {
    "kind": "assessed_formation_enthalpies",
    "engine_reference_input": true,
    "validation_measurement": false,
    "scoring_eligible": false,
    "battery_refusal": "gibbs_table_not_runtime_observable"
  },
  "record_id": "atct-1.222-0077",
  "name_as_published": "Sulfur dioxide",
  "formula": "OSO",
  "formula_as_published": "OSO  (g)",
  "phase": "g",
  "cas_as_published": "7446-09-5",
  "atct_id": "7446-09-5*0",
  "source_locator": {
    "path": "source/atct-anl-1.222.html",
    "html_row_id": "s8_16n2_1c0 i77 CAS7446-09-5",
    "species_row": 77,
    "byte_start": 1463520,
    "byte_end": 1464332
  },
  "formation_enthalpy_0_K_as_published": "-294.21",
  "formation_enthalpy_298_15_K_as_published": "-296.75",
  "uncertainty_as_published": "± 0.13",
  "units_as_published": "kJ/mol",
  "relative_molecular_mass_as_published": "64.0648 ±0.0060",
  "footnote_flags": [],
  "ambiguities": [
    "malformed_formula_cell_attribute; button text retained verbatim"
  ]
}

File: data/literature/compilations/atct/records/atct-1.222-0085.json
{
  "schema_version": "literature_compilation.v1",
  "source_id": "atct-anl-1.222",
  "version": "1.222",
  "compilation_role": {
    "kind": "assessed_formation_enthalpies",
    "engine_reference_input": true,
    "validation_measurement": false,
    "scoring_eligible": false,
    "battery_refusal": "gibbs_table_not_runtime_observable"
  },
  "record_id": "atct-1.222-0085",
  "name_as_published": "Acetonitrile",
  "formula": "CH3CN",
  "formula_as_published": "CH3CN  (g)",
  "phase": "g",
  "cas_as_published": "75-05-8",
  "atct_id": "75-05-8*0",
  "source_locator": {
    "path": "source/atct-anl-1.222.html",
    "html_row_id": "s1_6_7n3_2_1c0 i85 CAS75-05-8",
    "species_row": 85,
    "byte_start": 1469988,
    "byte_end": 1470792
  },
  "formation_enthalpy_0_K_as_published": "81.15",
  "formation_enthalpy_298_15_K_as_published": "74.08",
  "uncertainty_as_published": "± 0.23",
  "units_as_published": "kJ/mol",
  "relative_molecular_mass_as_published": "41.0520 ±0.0016",
  "footnote_flags": [],
  "ambiguities": [
    "malformed_formula_cell_attribute; button text retained verbatim"
  ]
}

File: data/literature/compilations/atct/records/atct-1.222-0092.json
{
  "schema_version": "literature_compilation.v1",
  "source_id": "atct-anl-1.222",
  "version": "1.222",
  "compilation_role": {
    "kind": "assessed_formation_enthalpies",
    "engine_reference_input": true,
    "validation_measurement": false,
    "scoring_eligible": false,
    "battery_refusal": "gibbs_table_not_runtime_observable"
  },
  "record_id": "atct-1.222-0092",
  "name_as_published": "Acetic acid",
  "formula": "CH3C(O)OH",
  "formula_as_published": "CH3C(O)OH  (aq, 100 H2O)",
  "phase": "aq, 100 H2O",
  "cas_as_published": "64-19-7",
  "atct_id": "64-19-7*828",
  "source_locator": {
    "path": "source/atct-anl-1.222.html",
    "html_row_id": "s1_6_8n4_2_2c0 i92 CAS64-19-7",
    "species_row": 92,
    "byte_start": 1475667,
    "byte_end": 1476485
  },
  "formation_enthalpy_0_K_as_published": "",
  "formation_enthalpy_298_15_K_as_published": "-484.65",
  "uncertainty_as_published": "± 0.33",
  "units_as_published": "kJ/mol",
  "relative_molecular_mass_as_published": "60.0520 ±0.0017",
  "footnote_flags": [],
  "ambiguities": [
    "malformed_formula_cell_attribute; button text retained verbatim",
    "DHf0_blank_as_published; not inferred",
    "published_isomer_or_state_label_retained; not canonicalized or split"
  ]
}

File: data/literature/compilations/atct/records/atct-1.222-0110.json
{
  "schema_version": "literature_compilation.v1",
  "source_id": "atct-anl-1.222",
  "version": "1.222",
  "compilation_role": {
    "kind": "assessed_formation_enthalpies",
    "engine_reference_input": true,
    "validation_measurement": false,
    "scoring_eligible": false,
    "battery_refusal": "gibbs_table_not_runtime_observable"
  },
  "record_id": "atct-1.222-0110",
  "name_as_published": "Chloroethane",
  "formula": "CH3CH2Cl",
  "formula_as_published": "CH3CH2Cl  (g)",
  "phase": "g",
  "cas_as_published": "75-00-3",
  "atct_id": "75-00-3*0",
  "source_locator": {
    "path": "source/atct-anl-1.222.html",
    "html_row_id": "s1_6_17n5_2_1c0 i110 CAS75-00-3",
    "species_row": 110,
    "byte_start": 1490243,
    "byte_end": 1491057
  },
  "formation_enthalpy_0_K_as_published": "-96.95",
  "formation_enthalpy_298_15_K_as_published": "-111.54",
  "uncertainty_as_published": "± 0.25",
  "units_as_published": "kJ/mol",
  "relative_molecular_mass_as_published": "64.5138 ±0.0019",
  "footnote_flags": [],
  "ambiguities": [
    "malformed_formula_cell_attribute; button text retained verbatim"
  ]
}

File: data/literature/compilations/atct/records/atct-1.222-0114.json
{
  "schema_version": "literature_compilation.v1",
  "source_id": "atct-anl-1.222",
  "version": "1.222",
  "compilation_role": {
    "kind": "assessed_formation_enthalpies",
    "engine_reference_input": true,
    "validation_measurement": false,
    "scoring_eligible": false,
    "battery_refusal": "gibbs_table_not_runtime_observable"
  },
  "record_id": "atct-1.222-0114",
  "name_as_published": "Methanimine",
  "formula": "CH2NH",
  "formula_as_published": "CH2NH  (g)",
  "phase": "g",
  "cas_as_published": "2053-29-4",
  "atct_id": "2053-29-4*0",
  "source_locator": {
    "path": "source/atct-anl-1.222.html",
    "html_row_id": "s1_6_7n3_1_1c0 i114 CAS2053-29-4",
    "species_row": 114,
    "byte_start": 1493503,
    "byte_end": 1494313
  },
  "formation_enthalpy_0_K_as_published": "96.41",
  "formation_enthalpy_298_15_K_as_published": "88.50",
  "uncertainty_as_published": "± 0.34",
  "units_as_published": "kJ/mol",
  "relative_molecular_mass_as_published": "29.04126 ±0.00083",
  "footnote_flags": [],
  "ambiguities": [
    "malformed_formula_cell_attribute; button text retained verbatim"
  ]
}

File: data/literature/compilations/atct/records/atct-1.222-0115.json
{
  "schema_version": "literature_compilation.v1",
  "source_id": "atct-anl-1.222",
  "version": "1.222",
  "compilation_role": {
    "kind": "assessed_formation_enthalpies",
    "engine_reference_input": true,
    "validation_measurement": false,
    "scoring_eligible": false,
    "battery_refusal": "gibbs_table_not_runtime_observable"
  },
  "record_id": "atct-1.222-0115",
  "name_as_published": "Ethylium",
  "formula": "[CH3CH2]+",
  "formula_as_published": "[CH3CH2]+  (g)",
  "phase": "g",
  "cas_as_published": "14936-94-8",
  "atct_id": "14936-94-8*0",
  "source_locator": {
    "path": "source/atct-anl-1.222.html",
    "html_row_id": "s1_6n5_2c1 i115 CAS14936-94-8",
    "species_row": 115,
    "byte_start": 1494313,
    "byte_end": 1495132
  },
  "formation_enthalpy_0_K_as_published": "915.17",
  "formation_enthalpy_298_15_K_as_published": "903.10",
  "uncertainty_as_published": "± 0.29",
  "units_as_published": "kJ/mol",
  "relative_molecular_mass_as_published": "29.0606 ±0.0016",
  "footnote_flags": [],
  "ambiguities": [
    "malformed_formula_cell_attribute; button text retained verbatim"
  ]
}

File: data/literature/compilations/atct/records/atct-1.222-0119.json
{
  "schema_version": "literature_compilation.v1",
  "source_id": "atct-anl-1.222",
  "version": "1.222",
  "compilation_role": {
    "kind": "assessed_formation_enthalpies",
    "engine_reference_input": true,
    "validation_measurement": false,
    "scoring_eligible": false,
    "battery_refusal": "gibbs_table_not_runtime_observable"
  },
  "record_id": "atct-1.222-0119",
  "name_as_published": "Methylidyne",
  "formula": "CH",
  "formula_as_published": "CH  (g)",
  "phase": "g",
  "cas_as_published": "3315-37-5",
  "atct_id": "3315-37-5*0",
  "source_locator": {
    "path": "source/atct-anl-1.222.html",
    "html_row_id": "s1_6n1_1c0 i119 CAS3315-37-5",
    "species_row": 119,
    "byte_start": 1497589,
    "byte_end": 1498398
  },
  "formation_enthalpy_0_K_as_published": "592.969",
  "formation_enthalpy_298_15_K_as_published": "596.304",
  "uncertainty_as_published": "± 0.081",
  "units_as_published": "kJ/mol",
  "relative_molecular_mass_as_published": "13.01864 ±0.00080",
  "footnote_flags": [],
  "ambiguities": [
    "malformed_formula_cell_attribute; button text retained verbatim"
  ]
}

File: data/literature/compilations/atct/records/atct-1.222-0121.json
{
  "schema_version": "literature_compilation.v1",
  "source_id": "atct-anl-1.222",
  "version": "1.222",
  "compilation_role": {
    "kind": "assessed_formation_enthalpies",
    "engine_reference_input": true,
    "validation_measurement": false,
    "scoring_eligible": false,
    "battery_refusal": "gibbs_table_not_runtime_observable"
  },
  "record_id": "atct-1.222-0121",
  "name_as_published": "Phenol",
  "formula": "C6H5OH",
  "formula_as_published": "C6H5OH  (g)",
  "phase": "g",
  "cas_as_published": "108-95-2",
  "atct_id": "108-95-2*0",
  "source_locator": {
    "path": "source/atct-anl-1.222.html",
    "html_row_id": "s1_6_8n6_6_1c0 i121 CAS108-95-2",
    "species_row": 121,
    "byte_start": 1499229,
    "byte_end": 1500036
  },
  "formation_enthalpy_0_K_as_published": "-74.35",
  "formation_enthalpy_298_15_K_as_published": "-92.94",
  "uncertainty_as_published": "± 0.62",
  "units_as_published": "kJ/mol",
  "relative_molecular_mass_as_published": "94.1112 ±0.0048",
  "footnote_flags": [],
  "ambiguities": [
    "malformed_formula_cell_attribute; button text retained verbatim"
  ]
}

File: data/literature/compilations/atct/records/atct-1.222-0122.json
{
  "schema_version": "literature_compilation.v1",
  "source_id": "atct-anl-1.222",
  "version": "1.222",
  "compilation_role": {
    "kind": "assessed_formation_enthalpies",
    "engine_reference_input": true,
    "validation_measurement": false,
    "scoring_eligible": false,
    "battery_refusal": "gibbs_table_not_runtime_observable"
  },
  "record_id": "atct-1.222-0122",
  "name_as_published": "Tetrachloromethane",
  "formula": "CCl4",
  "formula_as_published": "CCl4  (g)",
  "phase": "g",
  "cas_as_published": "56-23-5",
  "atct_id": "56-23-5*0",
  "source_locator": {
    "path": "source/atct-anl-1.222.html",
    "html_row_id": "s6_17n1_4c0 i122 CAS56-23-5",
    "species_row": 122,
    "byte_start": 1500036,
    "byte_end": 1500863
  },
  "formation_enthalpy_0_K_as_published": "-89.29",
  "formation_enthalpy_298_15_K_as_published": "-91.46",
  "uncertainty_as_published": "± 0.41",
  "units_as_published": "kJ/mol",
  "relative_molecular_mass_as_published": "153.8215 ±0.0037",
  "footnote_flags": [],
  "ambiguities": [
    "malformed_formula_cell_attribute; button text retained verbatim"
  ]
}

File: data/literature/compilations/atct/records/atct-1.222-0128.json
{
  "schema_version": "literature_compilation.v1",
  "source_id": "atct-anl-1.222",
  "version": "1.222",
  "compilation_role": {
    "kind": "assessed_formation_enthalpies",
    "engine_reference_input": true,
    "validation_measurement": false,
    "scoring_eligible": false,
    "battery_refusal": "gibbs_table_not_runtime_observable"
  },
  "record_id": "atct-1.222-0128",
  "name_as_published": "Oxonium",
  "formula": "[H3O]+",
  "formula_as_published": "[H3O]+  (g)",
  "phase": "g",
  "cas_as_published": "13968-08-6",
  "atct_id": "13968-08-6*0",
  "source_locator": {
    "path": "source/atct-anl-1.222.html",
    "html_row_id": "s1_8n3_1c1 i128 CAS13968-08-6",
    "species_row": 128,
    "byte_start": 1504933,
    "byte_end": 1505739
  },
  "formation_enthalpy_0_K_as_published": "605.89",
  "formation_enthalpy_298_15_K_as_published": "599.14",
  "uncertainty_as_published": "± 0.17",
  "units_as_published": "kJ/mol",
  "relative_molecular_mass_as_published": "19.02267 ±0.00037",
  "footnote_flags": [],
  "ambiguities": [
    "malformed_formula_cell_attribute; button text retained verbatim"
  ]
}

File: data/literature/compilations/atct/records/atct-1.222-0134.json
{
  "schema_version": "literature_compilation.v1",
  "source_id": "atct-anl-1.222",
  "version": "1.222",
  "compilation_role": {
    "kind": "assessed_formation_enthalpies",
    "engine_reference_input": true,
    "validation_measurement": false,
    "scoring_eligible": false,
    "battery_refusal": "gibbs_table_not_runtime_observable"
  },
  "record_id": "atct-1.222-0134",
  "name_as_published": "Hydroxyformyl",
  "formula": "HOCO",
  "formula_as_published": "HOCO  (g, trans)",
  "phase": "g, trans",
  "cas_as_published": "2564-86-5",
  "atct_id": "2564-86-5*1",
  "source_locator": {
    "path": "source/atct-anl-1.222.html",
    "html_row_id": "s1_6_8n1_1_2c0 i134 CAS2564-86-5",
    "species_row": 134,
    "byte_start": 1509821,
    "byte_end": 1510646
  },
  "formation_enthalpy_0_K_as_published": "-181.14",
  "formation_enthalpy_298_15_K_as_published": "-184.11",
  "uncertainty_as_published": "± 0.40",
  "units_as_published": "kJ/mol",
  "relative_molecular_mass_as_published": "45.0174 ±0.0010",
  "footnote_flags": [],
  "ambiguities": [
    "malformed_formula_cell_attribute; button text retained verbatim",
    "published_isomer_or_state_label_retained; not canonicalized or split"
  ]
}

File: data/literature/compilations/atct/records/atct-1.222-0136.json
{
  "schema_version": "literature_compilation.v1",
  "source_id": "atct-anl-1.222",
  "version": "1.222",
  "compilation_role": {
    "kind": "assessed_formation_enthalpies",
    "engine_reference_input": true,
    "validation_measurement": false,
    "scoring_eligible": false,
    "battery_refusal": "gibbs_table_not_runtime_observable"
  },
  "record_id": "atct-1.222-0136",
  "name_as_published": "Glycine",
  "formula": "NH2CH2C(O)OH",
  "formula_as_published": "NH2CH2C(O)OH  (g, syn-anti-anti)",
  "phase": "g, syn-anti-anti",
  "cas_as_published": "56-40-6",
  "atct_id": "56-40-6*1",
  "source_locator": {
    "path": "source/atct-anl-1.222.html",
    "html_row_id": "s1_6_7_8n5_2_1_2c0 i136 CAS56-40-6",
    "species_row": 136,
    "byte_start": 1511461,
    "byte_end": 1512292
  },
  "formation_enthalpy_0_K_as_published": "-377.66",
  "formation_enthalpy_298_15_K_as_published": "-396.14",
  "uncertainty_as_published": "± 0.55",
  "units_as_published": "kJ/mol",
  "relative_molecular_mass_as_published": "75.0666 ±0.0017",
  "footnote_flags": [],
  "ambiguities": [
    "malformed_formula_cell_attribute; button text retained verbatim",
    "published_isomer_or_state_label_retained; not canonicalized or split"
  ]
}

File: data/literature/compilations/atct/records/atct-1.222-0138.json
{
  "schema_version": "literature_compilation.v1",
  "source_id": "atct-anl-1.222",
  "version": "1.222",
  "compilation_role": {
    "kind": "assessed_formation_enthalpies",
    "engine_reference_input": true,
    "validation_measurement": false,
    "scoring_eligible": false,
    "battery_refusal": "gibbs_table_not_runtime_observable"
  },
  "record_id": "atct-1.222-0138",
  "name_as_published": "Ammonium",
  "formula": "[NH4]+",
  "formula_as_published": "[NH4]+  (g)",
  "phase": "g",
  "cas_as_published": "14798-03-9",
  "atct_id": "14798-03-9*0",
  "source_locator": {
    "path": "source/atct-anl-1.222.html",
    "html_row_id": "s1_7n4_1c1 i138 CAS14798-03-9",
    "species_row": 138,
    "byte_start": 1513081,
    "byte_end": 1513889
  },
  "formation_enthalpy_0_K_as_published": "643.01",
  "formation_enthalpy_298_15_K_as_published": "631.70",
  "uncertainty_as_published": "± 0.20",
  "units_as_published": "kJ/mol",
  "relative_molecular_mass_as_published": "18.03795 ±0.00029",
  "footnote_flags": [],
  "ambiguities": [
    "malformed_formula_cell_attribute; button text retained verbatim"
  ]
}

File: data/literature/compilations/atct/records/atct-1.222-0142.json
{
  "schema_version": "literature_compilation.v1",
  "source_id": "atct-anl-1.222",
  "version": "1.222",
  "compilation_role": {
    "kind": "assessed_formation_enthalpies",
    "engine_reference_input": true,
    "validation_measurement": false,
    "scoring_eligible": false,
    "battery_refusal": "gibbs_table_not_runtime_observable"
  },
  "record_id": "atct-1.222-0142",
  "name_as_published": "Vinylacetylene",
  "formula": "CH2CHCCH",
  "formula_as_published": "CH2CHCCH  (g)",
  "phase": "g",
  "cas_as_published": "689-97-4",
  "atct_id": "689-97-4*0",
  "source_locator": {
    "path": "source/atct-anl-1.222.html",
    "html_row_id": "s1_6n4_4c0 i142 CAS689-97-4",
    "species_row": 142,
    "byte_start": 1516340,
    "byte_end": 1517156
  },
  "formation_enthalpy_0_K_as_published": "296.45",
  "formation_enthalpy_298_15_K_as_published": "289.69",
  "uncertainty_as_published": "± 0.52",
  "units_as_published": "kJ/mol",
  "relative_molecular_mass_as_published": "52.0746 ±0.0032",
  "footnote_flags": [],
  "ambiguities": [
    "malformed_formula_cell_attribute; button text retained verbatim"
  ]
}

File: data/literature/compilations/atct/records/atct-1.222-0149.json
{
  "schema_version": "literature_compilation.v1",
  "source_id": "atct-anl-1.222",
  "version": "1.222",
  "compilation_role": {
    "kind": "assessed_formation_enthalpies",
    "engine_reference_input": true,
    "validation_measurement": false,
    "scoring_eligible": false,
    "battery_refusal": "gibbs_table_not_runtime_observable"
  },
  "record_id": "atct-1.222-0149",
  "name_as_published": "Cyanamide",
  "formula": "NH2CN",
  "formula_as_published": "NH2CN  (g)",
  "phase": "g",
  "cas_as_published": "420-04-2",
  "atct_id": "420-04-2*0",
  "source_locator": {
    "path": "source/atct-anl-1.222.html",
    "html_row_id": "s1_6_7n2_1_2c0 i149 CAS420-04-2",
    "species_row": 149,
    "byte_start": 1522055,
    "byte_end": 1522862
  },
  "formation_enthalpy_0_K_as_published": "141.63",
  "formation_enthalpy_298_15_K_as_published": "135.62",
  "uncertainty_as_published": "± 0.78",
  "units_as_published": "kJ/mol",
  "relative_molecular_mass_as_published": "42.04006 ±0.00082",
  "footnote_flags": [],
  "ambiguities": [
    "malformed_formula_cell_attribute; button text retained verbatim"
  ]
}

File: data/literature/compilations/atct/records/atct-1.222-0150.json
{
  "schema_version": "literature_compilation.v1",
  "source_id": "atct-anl-1.222",
  "version": "1.222",
  "compilation_role": {
    "kind": "assessed_formation_enthalpies",
    "engine_reference_input": true,
    "validation_measurement": false,
    "scoring_eligible": false,
    "battery_refusal": "gibbs_table_not_runtime_observable"
  },
  "record_id": "atct-1.222-0150",
  "name_as_published": "Difluorophosgene",
  "formula": "CF2O",
  "formula_as_published": "CF2O  (g)",
  "phase": "g",
  "cas_as_published": "353-50-4",
  "atct_id": "353-50-4*0",
  "source_locator": {
    "path": "source/atct-anl-1.222.html",
    "html_row_id": "s6_8_9n1_1_2c0 i150 CAS353-50-4",
    "species_row": 150,
    "byte_start": 1522862,
    "byte_end": 1523687
  },
  "formation_enthalpy_0_K_as_published": "-603.34",
  "formation_enthalpy_298_15_K_as_published": "-606.44",
  "uncertainty_as_published": "± 0.40",
  "units_as_published": "kJ/mol",
  "relative_molecular_mass_as_published": "66.00691 ±0.00085",
  "footnote_flags": [],
  "ambiguities": [
    "malformed_formula_cell_attribute; button text retained verbatim"
  ]
}

File: data/literature/compilations/atct/records/atct-1.222-0158.json
{
  "schema_version": "literature_compilation.v1",
  "source_id": "atct-anl-1.222",
  "version": "1.222",
  "compilation_role": {
    "kind": "assessed_formation_enthalpies",
    "engine_reference_input": true,
    "validation_measurement": false,
    "scoring_eligible": false,
    "battery_refusal": "gibbs_table_not_runtime_observable"
  },
  "record_id": "atct-1.222-0158",
  "name_as_published": "Chlorobenzene",
  "formula": "C6H5Cl",
  "formula_as_published": "C6H5Cl  (g)",
  "phase": "g",
  "cas_as_published": "108-90-7",
  "atct_id": "108-90-7*0",
  "source_locator": {
    "path": "source/atct-anl-1.222.html",
    "html_row_id": "s1_6_17n5_6_1c0 i158 CAS108-90-7",
    "species_row": 158,
    "byte_start": 1529452,
    "byte_end": 1530274
  },
  "formation_enthalpy_0_K_as_published": "67.27",
  "formation_enthalpy_298_15_K_as_published": "52.32",
  "uncertainty_as_published": "± 0.61",
  "units_as_published": "kJ/mol",
  "relative_molecular_mass_as_published": "112.5566 ±0.0049",
  "footnote_flags": [],
  "ambiguities": [
    "malformed_formula_cell_attribute; button text retained verbatim"
  ]
}
