Repository: simonrowland/regolith-pyrolysis-simulator

# Regolith Pyrolysis Simulator

Interactive simulator for a solar-thermal regolith refinery that models controlled overhead oxygen pressure to make vacuum pyrolysis and molten regolith electrolysis (MRE) workflows more practical for extracting metals, glass and ceramics from sample regolith feedstock profiles for the Moon, Mars, and asteroids.

The core idea is simple: regolith pyrolysis is attractive because sunlight can provide most of the heat, but hard-vacuum pyrolysis can turn silica into SiO vapor. SiO boiloff can foul ducts, condensers, windows, turbines, and product streams. A small managed oxygen backpressure can suppress SiO formation while still allowing useful volatile and metal extraction. The same pretreatment can also condition melts before molten regolith electrolysis (MRE), reducing volatile load, alkali load, iron load, and corrosive offgas exposure to make MRE more practical and economical.

This package explores that control problem. It compares hard vacuum, Mars backpressure, pO2-managed pyrolysis, alkali shuttle chemistry, selective Mg extraction, and MRE-like electrolysis as parts of one scalable refining ladder.

It is a process-modeling workbench. It computes molten-regolith pyrolysis workflows from a
built-in Ellingham/Antoine model, and can route silicate melt equilibria to external
thermochemistry engines — alphaMELTS (directly or via PetThermoTools), ThermoEngine/VapoRock,
MAGEMin, and our sister project [OpenIMCC](https://github.com/simonrowland/openimcc) for
high-temperature melt activities — when those are installed. See [Melt Chemistry Backends](#melt-chemistry-backends)
for which engine holds which role.

Author: Simon Rowland, simon@directleap.com.

## Why This Exists

The process model uses geologist-standard melt libraries to explore five linked ideas:

- Na, extracted early or dosed externally, can strip residual FeO in a narrow cool-window cleanup step, conditioning the melt for easier processing.
- Overhead pO2 is a key Ellingham process control variable, working alongside temperature and pressure to offer targeted extraction.
- SiO boiloff (noted in recent literature) can be suppressed or redirected by pressure management instead of accepted as a hard-vacuum mess.
- Regolith pyrolysis can be used as MRE pretreatment, producing useful material streams while making later electrolysis less hostile.
- Mg thermite-style reduction can further process terminal ceramics, for example to enrich REE in terminal products.

Current In-Situ Resource Utilisation (ISRU) literature is focused on MRE, hydrogen reduction, halide reduction, or carbothermal reduction. Those processes are useful, but MRE in particular is electrically-intensive and forces the whole melt inventory through electrodes and corrosion-limited hardware. By using pyrolysis to extract alkalis and iron beforehand to condition the melt for MRE, it may be possible to save energy and significantly reduce corrosion.

This simulator seeks to answer the question: how much useful refining can be done with solar-concentrator heat by using overhead pressure control, before spending large amounts of electrical power? It models end-to-end workflows aimed at extracting most of the useful metal content of the sample feedstocks, in order to test regolith pyrolysis as a core, self-bootstrapping path for metals, glass, ceramics, and oxygen production in space. Whether the modelled workflows would behave that way in hardware is not something this simulator can settle — see [Model Status](#model-status).

## What It Models

The simulator tracks a staged refinery path for one-tonne-class feedstock batches:

- Stage 0 bakeoff: water, CO2, sulfur, halides, CHNOPS, perchlorates, and other volatiles, with diagnostic foulant-disposition reporting by hour and group before melt-equilibrium backends run.
- Pressure-managed pyrolysis: Na, K, Fe, Mg, SiO, and oxygen-bearing vapor behavior under hard vacuum, CO2 backpressure, N2 sweep, or pO2 control.
- Na-dominated oxygen shuttle chemistry produces a proportion of reduced Fe that can be tapped directly in the cool FeO window, while K remains primarily a volatile product or recyclable alkali stock.

## Materials the Model Tries to Expose

Depending on feedstock and route, the simulator tracks or estimates:

- O2 from pyrolysis, MRE, and accumulator flow.
- Fe and Fe-rich alloy products.
- Si, SiO, silica, and glass-forming residues.
- Na and K as volatile products or shuttle reagents.
- Mg from selective pyrolysis.
- Ti, Cr, Mn, Ca, and Al-bearing products where process conditions allow.
- Water, CO2, sulfur species, halide salts, chlorine/fluorine scrubber loads, and other volatile hazards.
- Residual glass, slag, or refractory concentrate for construction or further refining.

The goal is to make the materials ledger visible: not only "how much oxygen," but what else is produced, preserved, lost, or made dangerous.

File: data/literature/extracts/conradt-scholze-1986-glass-volatilization-audit.md
# Conradt & Scholze (1986), Tables 5–6 numeric-cell audit

Numeric values are transcribed from MinerU table HTML and pdftotext-layout. Their decimal-comma text is flagged, so all stored cells were verified on rendered PDF pages 9–10; this also confirms row and column assignment. Dashes are printed empty cells and are not stored.

| PDF page / table | Printed data row | Stored component cell | Printed value | Evidence |
|---|---|---|---:|---|
| 9 / 5 | P_H2O=0 bar; P_SO2=0 mbar; SO3=0.07 mass % | Na2O rate, SO3 0.07 mass % | 0.2 | Render; MinerU + pdftotext transcription checked |
| 9 / 5 | P_H2O=0 bar; P_SO2=0 mbar; SO3=0.22 mass % | Na2O rate, SO3 0.22 mass % | 0.2 | Render; MinerU + pdftotext transcription checked |
| 9 / 5 | P_H2O=0 bar; P_SO2=0 mbar; SO3=0.34 mass % | Na2O rate, SO3 0.34 mass % | 0.2 | Render; MinerU + pdftotext transcription checked |
| 9 / 5 | P_H2O=0 bar; P_SO2=0 mbar; SO3=0.97 mass % | Na2O rate, SO3 0.97 mass % | 0.3 | Render; MinerU + pdftotext transcription checked |
| 9 / 5 | P_H2O=0 bar; P_SO2=0.1 mbar; SO3=0.07 mass % | Na2O rate, SO3 0.07 mass % | 0.3 | Render; MinerU + pdftotext transcription checked |
| 9 / 5 | P_H2O=0 bar; P_SO2=0.1 mbar; SO3=0.22 mass % | Na2O rate, SO3 0.22 mass % | 0.2 | Render; MinerU + pdftotext transcription checked |
| 9 / 5 | P_H2O=0 bar; P_SO2=0.1 mbar; SO3=0.34 mass % | Na2O rate, SO3 0.34 mass % | 0.2 | Render; MinerU + pdftotext transcription checked |
| 9 / 5 | P_H2O=0 bar; P_SO2=0.1 mbar; SO3=0.97 mass % | Na2O rate, SO3 0.97 mass % | 0.3 | Render; MinerU + pdftotext transcription checked |
| 9 / 5 | P_H2O=0 bar; P_SO2=1 mbar; SO3=0.07 mass % | Na2O rate, SO3 0.07 mass % | 0.2 | Render; MinerU + pdftotext transcription checked |
| 9 / 5 | P_H2O=0 bar; P_SO2=1 mbar; SO3=0.22 mass % | Na2O rate, SO3 0.22 mass % | 0.2 | Render; MinerU + pdftotext transcription checked |
| 9 / 5 | P_H2O=0 bar; P_SO2=1 mbar; SO3=0.34 mass % | Na2O rate, SO3 0.34 mass % | 0.2 | Render; MinerU + pdftotext transcription checked |
| 9 / 5 | P_H2O=0 bar; P_SO2=1 mbar; SO3=0.97 mass % | Na2O rate, SO3 0.97 mass % | 0.3 | Render; MinerU + pdftotext transcription checked |
| 9 / 5 | P_H2O=0.1 bar; P_SO2=0 mbar; SO3=0 mass % | Na2O rate, SO3 0 mass % | 0.4 | Render; MinerU + pdftotext transcription checked |
| 9 / 5 | P_H2O=0.1 bar; P_SO2=0.1 mbar; SO3=0.07 mass % | Na2O rate, SO3 0.07 mass % | 0.9 | Render; MinerU + pdftotext transcription checked |
| 9 / 5 | P_H2O=0.1 bar; P_SO2=0.1 mbar; SO3=0.22 mass % | Na2O rate, SO3 0.22 mass % | 0.9 | Render; MinerU + pdftotext transcription checked |
| 9 / 5 | P_H2O=0.1 bar; P_SO2=0.1 mbar; SO3=0.34 mass % | Na2O rate, SO3 0.34 mass % | 0.9 | Render; MinerU + pdftotext transcription checked |
| 9 / 5 | P_H2O=0.1 bar; P_SO2=0.1 mbar; SO3=0.97 mass % | Na2O rate, SO3 0.97 mass % | 1.0 | Render; MinerU + pdftotext transcription checked |
| 9 / 5 | P_H2O=0.1 bar; P_SO2=1 mbar; SO3=0.07 mass % | Na2O rate, SO3 0.07 mass % | 0.8 | Render; MinerU + pdftotext transcription checked |
| 9 / 5 | P_H2O=0.1 bar; P_SO2=1 mbar; SO3=0.22 mass % | Na2O rate, SO3 0.22 mass % | 0.8 | Render; MinerU + pdftotext transcription checked |
| 9 / 5 | P_H2O=0.1 bar; P_SO2=1 mbar; SO3=0.34 mass % | Na2O rate, SO3 0.34 mass % | 0.8 | Render; MinerU + pdftotext transcription checked |
| 9 / 5 | P_H2O=0.2 bar; P_SO2=0 mbar; SO3=0 mass % | Na2O rate, SO3 0 mass % | 0.7 | Render; MinerU + pdftotext transcription checked |
| 9 / 5 | P_H2O=0.2 bar; P_SO2=0.1 mbar; SO3=0.07 mass % | Na2O rate, SO3 0.07 mass % | 1.1 | Render; MinerU + pdftotext transcription checked |
| 9 / 5 | P_H2O=0.2 bar; P_SO2=0.1 mbar; SO3=0.22 mass % | Na2O rate, SO3 0.22 mass % | 1.2 | Render; MinerU + pdftotext transcription checked |
| 9 / 5 | P_H2O=0.2 bar; P_SO2=0.1 mbar; SO3=0.97 mass % | Na2O rate, SO3 0.97 mass % | 1.3 | Render; MinerU + pdftotext transcription checked |
| 9 / 5 | P_H2O=0.2 bar; P_SO2=1 mbar; SO3=0.07 mass % | Na2O rate, SO3 0.07 mass % | 1.1 | Render; MinerU + pdftotext transcription checked |
| 9 / 5 | P_H2O=0.2 bar; P_SO2=1 mbar; SO3=0.22 mass % | Na2O rate, SO3 0.22 mass % | 1.2 | Render; MinerU + pdftotext transcription checked |
| 9 / 5 | P_H2O=0.2 bar; P_SO2=1 mbar; SO3=0.34 mass % | Na2O rate, SO3 0.34 mass % | 1.1 | Render; MinerU + pdftotext transcription checked |
| 10 / 6 | P_H2O=0.1 bar; K2O=17 mole % | K2O rate, K2O column | 1 | Render; MinerU + pdftotext transcription checked |
| 10 / 6 | P_H2O=0.1 bar; K2O=20 mole % | K2O rate, K2O column | 2 | Render; MinerU + pdftotext transcription checked |
| 10 / 6 | P_H2O=0.1 bar; K2O=25 mole % | K2O rate, K2O column | 5 | Render; MinerU + pdftotext transcription checked |
| 10 / 6 | P_H2O=0.1 bar; K2O=33 mole % | K2O rate, K2O column | 16 | Render; MinerU + pdftotext transcription checked |
| 10 / 6 | P_H2O=0.25 bar; K2O=17 mole % | K2O rate, K2O column | 1 | Render; MinerU + pdftotext transcription checked |
| 10 / 6 | P_H2O=0.25 bar; K2O=20 mole % | K2O rate, K2O column | 3 | Render; MinerU + pdftotext transcription checked |
| 10 / 6 | P_H2O=0.25 bar; K2O=25 mole % | K2O rate, K2O column | 5 | Render; MinerU + pdftotext transcription checked |
| 10 / 6 | P_H2O=0.25 bar; K2O=33 mole % | K2O rate, K2O column | 14 | Render; MinerU + pdftotext transcription checked |
| 10 / 6 | P_H2O=0.5 bar; K2O=17 mole % | K2O rate, K2O column | 2 | Render; MinerU + pdftotext transcription checked |
| 10 / 6 | P_H2O=0.5 bar; K2O=20 mole % | K2O rate, K2O column | 2 | Render; MinerU + pdftotext transcription checked |
| 10 / 6 | P_H2O=0.5 bar; K2O=25 mole % | K2O rate, K2O column | 10 | Render; MinerU + pdftotext transcription checked |
| 10 / 6 | P_H2O=0.5 bar; K2O=33 mole % | K2O rate, K2O column | 15 | Render; MinerU + pdftotext transcription checked |

## Reconciliation

- Table 5 has 9 printed condition rows and 27 numeric Na2O-rate cells (45 rate positions, 18 printed dashes); only Na2O component-rate columns are extracted, not the Na2SO4 comparison column or activity footer.
- Table 6 has 12 printed condition/composition rows and 12 numeric K2O-rate cells; B2O3 cells are excluded.
- Composition and temperature are retained per observation. SO3, PH2O and PSO2 conditions are retained verbatim in each row. The source gives no total pressure, flow rate, velocity, geometry, exposed area, or vapor species; those fields are absent.
- Schema gap: the evaporation-flux identity reader accepts `composition_as_printed` as a component amount map, but interprets its numeric entries as `MOL_INVENTORY`; it does not read the point-condition `composition` map or a printed mass-percent composition string as a mass-percent map. The source prints mass-percent Na2O glass composition and mole-percent K2O composition. No unit/basis conversion or identity map was invented. Migrated identity composition and sweep gas therefore remain unknown and cause expected incomplete-input validation; total pressure is also unknown because it is not printed.
- The source discusses rapid gas flow in the method description but does not assign a printed flow rate to these table rows. No flow or geometry is inferred.
- `mineru_table_draft.py compare` output is committed alongside this report. It reports zero compared cells because it only scans numeric `values.points` arrays while this extract uses one scalar observation per printed table cell. Thus the committed comparison is a presence-only tool result; the full cell reconciliation above is the audit evidence.
- Figure-read candidate: Figures 3–5 show additional plotted Na2O rates; no figure coordinates were extracted.

## Isolated migration result

- 39 observations migrated; 39 scalar POINT values; 0 unavailable values.
- 117 validation issues, all `identity_incomplete`: 39 composition identities (the schema gap above), 39 total-pressure identities (not printed), and 39 sweep-gas identities (the printed H2O/SO2 partial pressures do not identify the full atmosphere). No other validation issue class occurred.
- Temperature reached every migrated observation as 1673.15 K (Table 5) or 1273.15 K (Table 6); printed atmosphere and composition conditions also reached each observation through located `point_conditions`.
- Scorer check: all 39 rows refuse with `missing_input` because flow/geometry inputs are absent; the printed Na2O and K2O component labels have no evaporation-flux scoring rail.
- Expected observation-store delta: +39 evaporation-flux observations across 2 experiments; no store regeneration committed.

File: data/literature/extracts/kems-029-yakovlev-shornikov-2011.audit.md
# kems-029-yakovlev-shornikov-2011 figure digitization audit

Each marker was read twice: first by selecting its visual centre, then by an independent colour-area centroid in a local marker window. Log axes were calibrated in log space. Stored numeric values use two significant figures; log ordinates and both pixel reads are retained here and in point notes.

### Fig. 1

- Raster: kems-029-2011-figs.png, 4450 × 2500 px, rendered from the source PDF at 600 dpi.
- Published page 2; PDF page index 2.
- x calibration ticks (pixel to printed value): 678 to 800, 876 to 1000, 1072 to 1200, 1268 to 1400, 1464 to 1600, 1660 to 1800, 1856 to 2000, 2052 to 2200, 2248 to 2400
- Fitted x map: value = 1.01971338036 × pixel + 107.366214128
- y calibration ticks (pixel to printed value): 472 to -5, 733 to -6, 995 to -7, 1256 to -8, 1518 to -9, 1779 to -10
- Fitted y map: value = -0.00382471751383 × pixel + -3.19528043819

### Fig. 2

- Raster: kems-029-2011-figs.png, 4450 × 2500 px, rendered from the source PDF at 600 dpi.
- Published page 2; PDF page index 2.
- x calibration ticks (pixel to printed value): 3003 to 1600, 3363 to 1800, 3722 to 2000, 4081 to 2200, 4441 to 2400
- Fitted x map: value = 0.55648285494 × pixel + -71.2291860858
- y calibration ticks (pixel to printed value): 215 to -4, 538 to -5, 861 to -6, 1185 to -7, 1508 to -8, 1833 to -9
- Fitted y map: value = -0.00309077781482 × pixel + -3.33710403617

## Marker reads

| Figure | Series | Marker | First pixel x,y | Independent repeat x,y | x-axis value | y-axis value before transform | Stored linear value | Read uncertainty | Read difference | Reread required |
|---|---|---:|---|---|---:|---:|---:|---:|---:|---:|
| Fig. 1 | Na | 1 | [910, 905] | [910, 905] | 1035.30539 | -6.65665 | 2.2047e-07 | ±0.05 dex | 0 | no |
| Fig. 1 | Na | 2 | [1072, 905] | [1072, 905] | 1200.49896 | -6.65665 | 2.2047e-07 | ±0.05 dex | 0 | no |
| Fig. 1 | Na | 3 | [1101, 981] | [1101, 981] | 1230.07065 | -6.94733 | 1.12894e-07 | ±0.05 dex | 0 | no |
| Fig. 1 | Na | 4 | [1252, 1255] | [1252, 1255] | 1384.04737 | -7.9953 | 1.01088e-08 | ±0.05 dex | 0 | no |
| Fig. 1 | Na | 5 | [1328, 1260] | [1328, 1260] | 1461.54558 | -8.01442 | 9.67332e-09 | ±0.05 dex | 0 | no |
| Fig. 1 | K | 1 | [906, 1148] | [905, 1149] | 1031.22654 | -7.58606 | 2.59384e-08 | ±0.05 dex | 0.003825 | no |
| Fig. 1 | K | 2 | [1089, 1059] | [1088, 1058] | 1217.83409 | -7.24566 | 5.67994e-08 | ±0.05 dex | 0.003825 | no |
| Fig. 1 | K | 3 | [1147, 1150] | [1150, 1149] | 1276.97746 | -7.59371 | 2.54856e-08 | ±0.05 dex | 0.003825 | no |
| Fig. 1 | K | 4 | [1171, 1136] | [1169, 1137] | 1301.45058 | -7.54016 | 2.88297e-08 | ±0.05 dex | 0.003825 | no |
| Fig. 1 | K | 5 | [1205, 1218] | [1205, 1218] | 1336.12084 | -7.85379 | 1.40028e-08 | ±0.05 dex | 0 | no |
| Fig. 1 | K | 6 | [1255, 1302] | [1256, 1303] | 1387.10651 | -8.17506 | 6.68248e-09 | ±0.05 dex | 0.003825 | no |
| Fig. 1 | Fe | 1 | [1056, 1035] | [1055, 1035] | 1184.18354 | -7.15386 | 7.01677e-08 | ±0.05 dex | 0 | no |
| Fig. 1 | Fe | 2 | [1092, 834] | [1092, 834] | 1220.89323 | -6.38509 | 4.12008e-07 | ±0.05 dex | 0 | no |
| Fig. 1 | Fe | 3 | [1155, 747] | [1155, 746] | 1285.13517 | -6.05234 | 8.86453e-07 | ±0.05 dex | 0.003825 | no |
| Fig. 1 | Fe | 4 | [1204, 656] | [1204, 653] | 1335.10112 | -5.7043 | 1.97563e-06 | ±0.05 dex | 0.01147 | no |
| Fig. 1 | Fe | 5 | [1253, 508] | [1253, 508] | 1385.06708 | -5.13824 | 7.27383e-06 | ±0.05 dex | 0 | no |
| Fig. 1 | Fe | 6 | [1380, 420] | [1380, 420] | 1514.57068 | -4.80166 | 1.57884e-05 | ±0.05 dex | 0 | no |
| Fig. 1 | Fe | 7 | [1432, 401] | [1432, 401] | 1567.59577 | -4.72899 | 1.86641e-05 | ±0.05 dex | 0 | no |
| Fig. 1 | Fe | 8 | [1476, 387] | [1476, 387] | 1612.46316 | -4.67545 | 2.11132e-05 | ±0.05 dex | 0 | no |
| Fig. 1 | Fe | 9 | [1578, 472] | [1578, 472] | 1716.47393 | -5.00055 | 9.98741e-06 | ±0.05 dex | 0 | no |
| Fig. 1 | SiO | 1 | [1274, 1108] | [1274, 1108] | 1406.48106 | -7.43307 | 3.6892e-08 | ±0.05 dex | 0 | no |
| Fig. 1 | SiO | 2 | [1334, 722] | [1333, 721] | 1467.66386 | -5.95673 | 1.10477e-06 | ±0.05 dex | 0.003825 | no |
| Fig. 1 | SiO | 3 | [1434, 624] | [1434, 623] | 1569.63520 | -5.5819 | 2.61876e-06 | ±0.05 dex | 0.003825 | no |
| Fig. 1 | SiO | 4 | [1506, 496] | [1506, 496] | 1643.05456 | -5.09234 | 8.08462e-06 | ±0.05 dex | 0 | no |
| Fig. 1 | SiO | 5 | [1526, 468] | [1526, 468] | 1663.44883 | -4.98525 | 1.03455e-05 | ±0.05 dex | 0 | no |
| Fig. 1 | SiO | 6 | [1576, 416] | [1576, 416] | 1714.43450 | -4.78636 | 1.63545e-05 | ±0.05 dex | 0 | no |
| Fig. 1 | SiO | 7 | [1616, 401] | [1616, 401] | 1755.22304 | -4.72899 | 1.86641e-05 | ±0.05 dex | 0 | no |
| Fig. 1 | SiO | 8 | [1670, 368] | [1671, 367] | 1810.28756 | -4.60278 | 2.49588e-05 | ±0.05 dex | 0.003825 | no |
| Fig. 1 | Mg | 1 | [1380, 984] | [1380, 984] | 1514.57068 | -6.9588 | 1.09951e-07 | ±0.05 dex | 0 | no |
| Fig. 1 | Mg | 2 | [1476, 862] | [1476, 862] | 1612.46316 | -6.49219 | 3.21968e-07 | ±0.05 dex | 0 | no |
| Fig. 1 | Mg | 3 | [1526, 794] | [1526, 794] | 1663.44883 | -6.23211 | 5.85995e-07 | ±0.05 dex | 0 | no |
| Fig. 1 | Mg | 4 | [1537, 730] | [1537, 730] | 1674.66568 | -5.98732 | 1.02962e-06 | ±0.05 dex | 0 | no |
| Fig. 1 | Mg | 5 | [1578, 682] | [1578, 682] | 1716.47393 | -5.80374 | 1.57131e-06 | ±0.05 dex | 0 | no |
| Fig. 1 | Mg | 6 | [1615, 531] | [1615, 531] | 1754.20332 | -5.22621 | 5.94011e-06 | ±0.05 dex | 0 | no |
| Fig. 1 | Mg | 7 | [1676, 464] | [1676, 464] | 1816.40584 | -4.96995 | 1.07164e-05 | ±0.05 dex | 0 | no |
| Fig. 1 | Mg | 8 | [1708, 557] | [1708, 557] | 1849.03667 | -5.32565 | 4.72446e-06 | ±0.05 dex | 0 | no |
| Fig. 1 | Al | 1 | [1676, 1144] | [1676, 1144] | 1816.40584 | -7.57076 | 2.68685e-08 | ±0.05 dex | 0 | no |
| Fig. 1 | Al | 2 | [1780, 943] | [1780, 943] | 1922.45603 | -6.80199 | 1.57765e-07 | ±0.05 dex | 0 | no |
| Fig. 1 | Al | 3 | [1822, 842] | [1822, 842] | 1965.28399 | -6.41569 | 3.83979e-07 | ±0.05 dex | 0 | no |
| Fig. 1 | Al | 4 | [1873, 694] | [1873, 694] | 2017.28938 | -5.84963 | 1.41373e-06 | ±0.05 dex | 0 | no |
| Fig. 1 | Al | 5 | [1927, 641] | [1927, 641] | 2072.35390 | -5.64692 | 2.25463e-06 | ±0.05 dex | 0 | no |
| Fig. 1 | Al | 6 | [1981, 646] | [1981, 646] | 2127.41842 | -5.66605 | 2.15751e-06 | ±0.05 dex | 0 | no |
| Fig. 1 | Ca | 1 | [1614, 1195] | [1614, 1196] | 1753.18361 | -7.76582 | 1.71468e-08 | ±0.05 dex | 0.003825 | no |
| Fig. 1 | Ca | 2 | [1676, 1002] | [1676, 1002] | 1816.40584 | -7.02765 | 9.38324e-08 | ±0.05 dex | 0 | no |
| Fig. 1 | Ca | 3 | [1708, 867] | [1710, 868] | 1849.03667 | -6.51131 | 3.08098e-07 | ±0.05 dex | 0.003825 | no |
| Fig. 1 | Ca | 4 | [1731, 885] | [1729, 884] | 1872.49008 | -6.58016 | 2.62933e-07 | ±0.05 dex | 0.003825 | no |
| Fig. 1 | Ca | 5 | [1779, 832] | [1779, 832] | 1921.43632 | -6.37745 | 4.19329e-07 | ±0.05 dex | 0 | no |
| Fig. 1 | Ca | 6 | [1811, 793] | [1811, 795] | 1954.06715 | -6.22828 | 5.91178e-07 | ±0.05 dex | 0.007649 | no |
| Fig. 1 | Ca | 7 | [1873, 795] | [1873, 794] | 2017.28938 | -6.23593 | 5.80857e-07 | ±0.05 dex | 0.003825 | no |
| Fig. 1 | Ca | 8 | [1928, 878] | [1928, 878] | 2073.37361 | -6.55338 | 2.79652e-07 | ±0.05 dex | 0 | no |
| Fig. 1 | Ca | 9 | [1982, 1020] | [1982, 1021] | 2128.43813 | -7.09649 | 8.0077e-08 | ±0.05 dex | 0.003825 | no |
| Fig. 1 | TiO | 1 | [1752, 1118] | [1752, 1118] | 1893.90406 | -7.47131 | 3.3782e-08 | ±0.05 dex | 0 | no |
| Fig. 1 | TiO | 2 | [1780, 1075] | [1780, 1075] | 1922.45603 | -7.30685 | 4.93342e-08 | ±0.05 dex | 0 | no |
| Fig. 1 | TiO | 3 | [1818, 1049] | [1818, 1049] | 1961.20514 | -7.20741 | 6.20284e-08 | ±0.05 dex | 0 | no |
| Fig. 2 | SiO | 1 | [2969, 1018] | [2969, 1018] | 1580.96841 | -6.48352 | 3.28461e-07 | ±0.05 dex | 0 | no |
| Fig. 2 | SiO | 2 | [2978, 940] | [2978, 940] | 1585.97676 | -6.24244 | 5.72222e-07 | ±0.05 dex | 0 | no |
| Fig. 2 | SiO | 3 | [3077, 879] | [3077, 879] | 1641.06856 | -6.0539 | 8.83288e-07 | ±0.05 dex | 0 | no |
| Fig. 2 | SiO | 4 | [3138, 839] | [3138, 839] | 1675.01401 | -5.93027 | 1.17418e-06 | ±0.05 dex | 0 | no |
| Fig. 2 | SiO | 5 | [3228, 770] | [3228, 770] | 1725.09747 | -5.717 | 1.91866e-06 | ±0.05 dex | 0 | no |
| Fig. 2 | SiO | 6 | [3323, 722] | [3323, 722] | 1777.96334 | -5.56865 | 2.69994e-06 | ±0.05 dex | 0 | no |
| Fig. 2 | SiO | 7 | [3404, 619] | [3404, 619] | 1823.03845 | -5.2503 | 5.61959e-06 | ±0.05 dex | 0 | no |
| Fig. 2 | SiO | 8 | [3490, 568] | [3490, 568] | 1870.89598 | -5.09267 | 8.07856e-06 | ±0.05 dex | 0 | no |
| Fig. 2 | SiO | 9 | [3575, 670] | [3575, 670] | 1918.19702 | -5.40793 | 3.90908e-06 | ±0.05 dex | 0 | no |
| Fig. 2 | SiO | 10 | [3676, 786] | [3676, 786] | 1974.40179 | -5.76646 | 1.71216e-06 | ±0.05 dex | 0 | no |
| Fig. 2 | SiO | 11 | [3745, 803] | [3745, 803] | 2012.79911 | -5.819 | 1.51706e-06 | ±0.05 dex | 0 | no |
| Fig. 2 | SiO | 12 | [3861, 796] | [3861, 796] | 2077.35112 | -5.79736 | 1.59455e-06 | ±0.05 dex | 0 | no |
| Fig. 2 | SiO | 13 | [3933, 799] | [3933, 799] | 2117.41788 | -5.80664 | 1.56086e-06 | ±0.05 dex | 0 | no |
| Fig. 2 | SiO | 14 | [4204, 874] | [4204, 874] | 2268.22474 | -6.03844 | 9.15285e-07 | ±0.05 dex | 0 | no |
| Fig. 2 | Mg | 1 | [2969, 1140] | [2969, 1140] | 1580.96841 | -6.86059 | 1.37851e-07 | ±0.05 dex | 0 | no |
| Fig. 2 | Mg | 2 | [3077, 1056] | [3077, 1056] | 1641.06856 | -6.60097 | 2.50631e-07 | ±0.05 dex | 0 | no |
| Fig. 2 | Mg | 3 | [3152, 1030] | [3150, 1030] | 1682.80477 | -6.52061 | 3.01575e-07 | ±0.05 dex | 0 | no |
| Fig. 2 | Mg | 4 | [3228, 988] | [3228, 988] | 1725.09747 | -6.39079 | 4.06638e-07 | ±0.05 dex | 0 | no |
| Fig. 2 | Mg | 5 | [3314, 986] | [3315, 986] | 1772.95500 | -6.38461 | 4.12467e-07 | ±0.05 dex | 0 | no |
| Fig. 2 | Mg | 6 | [3400, 900] | [3400, 900] | 1820.81252 | -6.1188 | 7.60669e-07 | ±0.05 dex | 0 | no |
| Fig. 2 | Mg | 7 | [3490, 998] | [3490, 998] | 1870.89598 | -6.4217 | 3.78704e-07 | ±0.05 dex | 0 | no |
| Fig. 2 | Fe | 1 | [2969, 1309] | [2969, 1309] | 1580.96841 | -7.38293 | 4.14064e-08 | ±0.05 dex | 0 | no |
| Fig. 2 | Fe | 2 | [3077, 1235] | [3077, 1235] | 1641.06856 | -7.15421 | 7.01109e-08 | ±0.05 dex | 0 | no |
| Fig. 2 | Fe | 3 | [3138, 1387] | [3138, 1387] | 1675.01401 | -7.62401 | 2.37677e-08 | ±0.05 dex | 0 | no |
| Fig. 2 | Fe | 4 | [3228, 1382] | [3228, 1382] | 1725.09747 | -7.60856 | 2.46287e-08 | ±0.05 dex | 0 | no |
| Fig. 2 | Fe | 5 | [3323, 1478] | [3323, 1478] | 1777.96334 | -7.90527 | 1.24373e-08 | ±0.05 dex | 0 | no |
| Fig. 2 | Ca | 1 | [3228, 1434] | [3228, 1434] | 1725.09747 | -7.76928 | 1.70106e-08 | ±0.05 dex | 0 | no |
| Fig. 2 | Ca | 2 | [3323, 1195] | [3323, 1195] | 1777.96334 | -7.03058 | 9.32001e-08 | ±0.05 dex | 0 | no |
| Fig. 2 | Ca | 3 | [3404, 1097] | [3404, 1097] | 1823.03845 | -6.72769 | 1.87203e-07 | ±0.05 dex | 0 | no |
| Fig. 2 | Ca | 4 | [3575, 877] | [3575, 877] | 1918.19702 | -6.04772 | 8.9595e-07 | ±0.05 dex | 0 | no |
| Fig. 2 | Ca | 5 | [3675, 728] | [3675, 728] | 1973.84531 | -5.58719 | 2.58708e-06 | ±0.05 dex | 0 | no |
| Fig. 2 | Ca | 6 | [3745, 652] | [3745, 652] | 2012.79911 | -5.35229 | 4.44333e-06 | ±0.05 dex | 0 | no |
| Fig. 2 | Ca | 7 | [3860, 616] | [3860, 616] | 2076.79463 | -5.24102 | 5.74086e-06 | ±0.05 dex | 0 | no |
| Fig. 2 | Ca | 8 | [3934, 616] | [3934, 616] | 2117.97437 | -5.24102 | 5.74086e-06 | ±0.05 dex | 0 | no |
| Fig. 2 | Ca | 9 | [3993, 679] | [3993, 679] | 2150.80685 | -5.43574 | 3.66655e-06 | ±0.05 dex | 0 | no |
| Fig. 2 | Ca | 10 | [4098, 717] | [4098, 717] | 2209.23755 | -5.55319 | 2.79775e-06 | ±0.05 dex | 0 | no |
| Fig. 2 | Ca | 11 | [4204, 733] | [4204, 733] | 2268.22474 | -5.60264 | 2.49664e-06 | ±0.05 dex | 0 | no |
| Fig. 2 | Ca | 12 | [4349, 776] | [4349, 776] | 2348.91475 | -5.73555 | 1.83845e-06 | ±0.05 dex | 0 | no |
| Fig. 2 | Al | 1 | [3575, 1430] | [3575, 1430] | 1918.19702 | -7.75692 | 1.75018e-08 | ±0.05 dex | 0 | no |
| Fig. 2 | Al | 2 | [3675, 1374] | [3675, 1375] | 1973.84531 | -7.58383 | 2.60716e-08 | ±0.05 dex | 0.003091 | no |
| Fig. 2 | Al | 3 | [3861, 1233] | [3861, 1233] | 2077.35112 | -7.14803 | 7.11159e-08 | ±0.05 dex | 0 | no |
| Fig. 2 | Al | 4 | [3934, 978] | [3934, 978] | 2117.97437 | -6.35988 | 4.36632e-07 | ±0.05 dex | 0 | no |
| Fig. 2 | Al | 5 | [3959, 844] | [3959, 844] | 2131.88644 | -5.94572 | 1.13313e-06 | ±0.05 dex | 0 | no |
| Fig. 2 | Al | 6 | [4017, 763] | [4017, 763] | 2164.16244 | -5.69537 | 2.01666e-06 | ±0.05 dex | 0 | no |
| Fig. 2 | Al | 7 | [4098, 758] | [4098, 760] | 2209.23755 | -5.67991 | 2.08971e-06 | ±0.05 dex | 0.006182 | no |
| Fig. 2 | Al | 8 | [4204, 611] | [4204, 611] | 2268.22474 | -5.22557 | 5.94882e-06 | ±0.05 dex | 0 | no |
| Fig. 2 | Al | 9 | [4349, 505] | [4349, 505] | 2348.91475 | -4.89795 | 1.26489e-05 | ±0.05 dex | 0 | no |
| Fig. 2 | TiO | 1 | [3490, 1301] | [3490, 1301] | 1870.89598 | -7.35821 | 4.38323e-08 | ±0.05 dex | 0 | no |
| Fig. 2 | TiO | 2 | [3584, 1268] | [3583, 1268] | 1923.20537 | -7.25621 | 5.54357e-08 | ±0.05 dex | 0 | no |
| Fig. 2 | TiO | 3 | [3681, 1335] | [3681, 1335] | 1977.18420 | -7.46329 | 3.44118e-08 | ±0.05 dex | 0 | no |
| Fig. 2 | TiO | 4 | [3746, 1388] | [3746, 1388] | 2013.35559 | -7.6271 | 2.35991e-08 | ±0.05 dex | 0 | no |
| Fig. 2 | TiO | 5 | [3860, 1382] | [3860, 1382] | 2076.79463 | -7.60856 | 2.46287e-08 | ±0.05 dex | 0 | no |
| Fig. 2 | TiO | 6 | [3940, 1195] | [3940, 1196] | 2121.31326 | -7.03058 | 9.32001e-08 | ±0.05 dex | 0.003091 | no |
| Fig. 2 | TiO | 7 | [4204, 1372] | [4204, 1372] | 2268.22474 | -7.57765 | 2.64453e-08 | ±0.05 dex | 0 | no |
| Fig. 2 | TiO | 8 | [4349, 1463] | [4349, 1463] | 2348.91475 | -7.85891 | 1.38385e-08 | ±0.05 dex | 0 | no |

## Complementary-vapor lineage

The paper does not map individual complementary-vapor values to pressure series. Its printed method statement is: “The measurement of the partial pressures of these species allowed us to calculate their evaporation rates using the Hertz–Knudsen equation. In turn, the evaporation rates were used to determine the compositions of residual melts and vapors at various temperatures and evaporation mass losses.” The complementary-vapor row therefore links all 16 this-work partial-pressure source rows: 14 marker series in Figs. 1–2, the text-reported SiO pressure, and the O2 table pressures.

File: data/literature/extracts/morita-1999-chromium-oxide-activity.audit.md
# Morita et al. (1999), Table 1: full-cell audit

## Audit basis

- Printed Table 1 contains 35 runs, numbered 1–35. The 15 run-level numeric fields stored per row are shown below; the temperature and oxygen-pressure entries repeat across the printed merged cells so the migrator receives each run condition. This is 455 per-run numeric entries plus 12 unique merged T/P cells (467 physical printed numeric cells).
- Every listed numeric value was checked against the complete render of PDF page 2 (printed p. 320), evidence **(b)**. The born-digital layout page was reviewed once against its render as directed; row/column assignment was then checked across the whole table. The five composition columns are CaO, SiO2, CrOx, Cr2+, Cr3+ in that order.
- T/P merged-cell groups: runs 1–24 (1873 K, 7.04e-6 Pa); run 25 (1803 K, 1.70e-6 Pa); run 26 (1823 K, 2.57e-6 Pa); runs 27–29 (1873 K, 7.04e-6 Pa); run 30 (1923 K, 1.77e-5 Pa); runs 31–35 (1873 K, 7.04e-6 Pa).
- Machine-text conflicts resolved from the render: run 1 SiO2 is 33.4 (layout text has `33,4`); run 22 CrOx is 28.1 (layout text has `28.J`); run 35 Cr3+/Cr2+ is 12.3 (layout text has `123`). The merged-row layout around runs 5–6 was assigned by the printed No. row rules in the render.
- Each line below maps the listed cells to its printed run row and the render check (b). Mass contents remain mass percent; [Cr] remains ppm by mass; P_O2 remains Pa. No value was converted or re-referenced.
- The saturation-phase column is retained per run. Its blank cells are recorded as `liquid only` under the task's row-phase convention; the printed cell itself is blank in those rows.

## Per-row numeric-cell audit

| Run | Saturation phase | Rendered row values in printed column order | Check |
|---:|---|---|---|
| 1 | CrO1.5 | No.=1; T [K]=1873; P_O2 [Pa]=7.04e-6; CaO [mass%]=41.7; SiO2 [mass%]=33.4; CrOx [mass%]=24.9; Cr2+ [mass%]=1.31; Cr3+ [mass%]=15.6; Cr3+/Cr2+=11.9; L_Cr=52.4; gamma_CrO=22.4; gamma_CrO1.5=5.83; a_CrOx=1.00; [Cr] [ppm mass]=3230; a_Cr=0.0434 | PDF p. 2 / printed p. 320, run 1 (b); T/P cell rows 1-24 |
| 2 | liquid only | No.=2; T [K]=1873; P_O2 [Pa]=7.04e-6; CaO [mass%]=41.0; SiO2 [mass%]=41.8; CrOx [mass%]=17.2; Cr2+ [mass%]=0.42; Cr3+ [mass%]=11.4; Cr3+/Cr2+=27.4; L_Cr=64.2; gamma_CrO=41.5; gamma_CrO1.5=4.69; a_CrOx=0.60; [Cr] [ppm mass]=1840; a_Cr=0.0247 | PDF p. 2 / printed p. 320, run 2 (b); T/P cell rows 1-24 |
| 3 | liquid only | No.=3; T [K]=1873; P_O2 [Pa]=7.04e-6; CaO [mass%]=41.1; SiO2 [mass%]=44.1; CrOx [mass%]=14.8; Cr2+ [mass%]=0.44; Cr3+ [mass%]=9.49; Cr3+/Cr2+=21.6; L_Cr=53.9; gamma_CrO=38.6; gamma_CrO1.5=5.54; a_CrOx=0.59; [Cr] [ppm mass]=1840; a_Cr=0.0248 | PDF p. 2 / printed p. 320, run 3 (b); T/P cell rows 1-24 |
| 4 | liquid only | No.=4; T [K]=1873; P_O2 [Pa]=7.04e-6; CaO [mass%]=25.0; SiO2 [mass%]=36.4; CrOx [mass%]=38.6; Cr2+ [mass%]=0.30; Cr3+ [mass%]=27.6; Cr3+/Cr2+=93.3; L_Cr=125.0; gamma_CrO=70.4; gamma_CrO1.5=2.33; a_CrOx=0.75; [Cr] [ppm mass]=2240; a_Cr=0.0301 | PDF p. 2 / printed p. 320, run 4 (b); T/P cell rows 1-24 |
| 5 | liquid only | No.=5; T [K]=1873; P_O2 [Pa]=7.04e-6; CaO [mass%]=30.3; SiO2 [mass%]=55.9; CrOx [mass%]=13.7; Cr2+ [mass%]=0.70; Cr3+ [mass%]=8.38; Cr3+/Cr2+=11.2; L_Cr=101.0; gamma_CrO=11.6; gamma_CrO1.5=3.00; a_CrOx=0.28; [Cr] [ppm mass]=899; a_Cr=0.0121 | PDF p. 2 / printed p. 320, run 5 (b); T/P cell rows 1-24 |
| 6 | Ca2SiO4 + CaCr2O4 | No.=6; T [K]=1873; P_O2 [Pa]=7.04e-6; CaO [mass%]=61.2; SiO2 [mass%]=33.9; CrOx [mass%]=4.88; Cr2+ [mass%]=0.22; Cr3+ [mass%]=2.94; Cr3+/Cr2+=13.6; L_Cr=20.7; gamma_CrO=64.7; gamma_CrO1.5=14.7; a_CrOx=0.48; [Cr] [ppm mass]=1530; a_Cr=0.0205 | PDF p. 2 / printed p. 320, run 6 (b); T/P cell rows 1-24 |
| 7 | CaCr2O4 | No.=7; T [K]=1873; P_O2 [Pa]=7.04e-6; CaO [mass%]=50.1; SiO2 [mass%]=35.7; CrOx [mass%]=14.2; Cr2+ [mass%]=0.27; Cr3+ [mass%]=9.32; Cr3+/Cr2+=34.4; L_Cr=32.9; gamma_CrO=100.0; gamma_CrO1.5=9.05; a_CrOx=0.95; [Cr] [ppm mass]=2920; a_Cr=0.0392 | PDF p. 2 / printed p. 320, run 7 (b); T/P cell rows 1-24 |
| 8 | liquid only | No.=8; T [K]=1873; P_O2 [Pa]=7.04e-6; CaO [mass%]=42.8; SiO2 [mass%]=39.4; CrOx [mass%]=17.8; Cr2+ [mass%]=0.42; Cr3+ [mass%]=10.8; Cr3+/Cr2+=26.0; L_Cr=48.3; gamma_CrO=48.1; gamma_CrO1.5=5.74; a_CrOx=0.75; [Cr] [ppm mass]=2330; a_Cr=0.0313 | PDF p. 2 / printed p. 320, run 8 (b); T/P cell rows 1-24 |
| 9 | CaCr2O4 | No.=9; T [K]=1873; P_O2 [Pa]=7.04e-6; CaO [mass%]=55.2; SiO2 [mass%]=35.7; CrOx [mass%]=9.18; Cr2+ [mass%]=0.32; Cr3+ [mass%]=5.74; Cr3+/Cr2+=18.0; L_Cr=26.3; gamma_CrO=66.7; gamma_CrO1.5=11.5; a_CrOx=0.73; [Cr] [ppm mass]=2310; a_Cr=0.0310 | PDF p. 2 / printed p. 320, run 9 (b); T/P cell rows 1-24 |
| 10 | liquid only | No.=10; T [K]=1873; P_O2 [Pa]=7.04e-6; CaO [mass%]=50.8; SiO2 [mass%]=41.5; CrOx [mass%]=7.70; Cr2+ [mass%]=0.15; Cr3+ [mass%]=4.81; Cr3+/Cr2+=31.4; L_Cr=32.7; gamma_CrO=89.4; gamma_CrO1.5=8.83; a_CrOx=0.49; [Cr] [ppm mass]=1520; a_Cr=0.0204 | PDF p. 2 / printed p. 320, run 10 (b); T/P cell rows 1-24 |
| 11 | CaCr2O4 | No.=11; T [K]=1873; P_O2 [Pa]=7.04e-6; CaO [mass%]=55.9; SiO2 [mass%]=34.8; CrOx [mass%]=9.30; Cr2+ [mass%]=0.27; Cr3+ [mass%]=5.79; Cr3+/Cr2+=21.4; L_Cr=22.2; gamma_CrO=91.7; gamma_CrO1.5=13.3; a_CrOx=0.87; [Cr] [ppm mass]=2720; a_Cr=0.0366 | PDF p. 2 / printed p. 320, run 11 (b); T/P cell rows 1-24 |
| 12 | Ca2SiO4 | No.=12; T [K]=1873; P_O2 [Pa]=7.04e-6; CaO [mass%]=60.0; SiO2 [mass%]=37.6; CrOx [mass%]=2.42; Cr2+ [mass%]=0.17; Cr3+ [mass%]=1.46; Cr3+/Cr2+=8.4; L_Cr=19.7; gamma_CrO=45.4; gamma_CrO1.5=16.8; a_CrOx=0.25; [Cr] [ppm mass]=829; a_Cr=0.0111 | PDF p. 2 / printed p. 320, run 12 (b); T/P cell rows 1-24 |
| 13 | CrO1.5 | No.=13; T [K]=1873; P_O2 [Pa]=7.04e-6; CaO [mass%]=32.0; SiO2 [mass%]=32.6; CrOx [mass%]=35.5; Cr2+ [mass%]=1.60; Cr3+ [mass%]=22.1; Cr3+/Cr2+=13.8; L_Cr=80.4; gamma_CrO=16.0; gamma_CrO1.5=3.60; a_CrOx=0.92; [Cr] [ppm mass]=2950; a_Cr=0.0397 | PDF p. 2 / printed p. 320, run 13 (b); T/P cell rows 1-24 |
| 14 | CrO1.5 | No.=14; T [K]=1873; P_O2 [Pa]=7.04e-6; CaO [mass%]=29.6; SiO2 [mass%]=28.0; CrOx [mass%]=42.4; Cr2+ [mass%]=1.50; Cr3+ [mass%]=27.8; Cr3+/Cr2+=18.6; L_Cr=97.4; gamma_CrO=17.7; gamma_CrO1.5=2.96; a_CrOx=0.96; [Cr] [ppm mass]=3000; a_Cr=0.0403 | PDF p. 2 / printed p. 320, run 14 (b); T/P cell rows 1-24 |
| 15 | CrO1.5 | No.=15; T [K]=1873; P_O2 [Pa]=7.04e-6; CaO [mass%]=21.6; SiO2 [mass%]=26.1; CrOx [mass%]=52.3; Cr2+ [mass%]=0.44; Cr3+ [mass%]=34.2; Cr3+/Cr2+=77.4; L_Cr=122.0; gamma_CrO=52.9; gamma_CrO1.5=2.12; a_CrOx=0.94; [Cr] [ppm mass]=2830; a_Cr=0.0380 | PDF p. 2 / printed p. 320, run 15 (b); T/P cell rows 1-24 |
| 16 | liquid only | No.=16; T [K]=1873; P_O2 [Pa]=7.04e-6; CaO [mass%]=46.3; SiO2 [mass%]=42.7; CrOx [mass%]=11.0; Cr2+ [mass%]=0.15; Cr3+ [mass%]=7.40; Cr3+/Cr2+=48.8; L_Cr=40.9; gamma_CrO=116.0; gamma_CrO1.5=7.36; a_CrOx=0.61; [Cr] [ppm mass]=1850; a_Cr=0.0248 | PDF p. 2 / printed p. 320, run 16 (b); T/P cell rows 1-24 |
| 17 | liquid only | No.=17; T [K]=1873; P_O2 [Pa]=7.04e-6; CaO [mass%]=38.6; SiO2 [mass%]=47.3; CrOx [mass%]=14.1; Cr2+ [mass%]=0.36; Cr3+ [mass%]=9.10; Cr3+/Cr2+=25.3; L_Cr=51.3; gamma_CrO=47.0; gamma_CrO1.5=5.76; a_CrOx=0.60; [Cr] [ppm mass]=1850; a_Cr=0.0248 | PDF p. 2 / printed p. 320, run 17 (b); T/P cell rows 1-24 |
| 18 | liquid only | No.=18; T [K]=1873; P_O2 [Pa]=7.04e-6; CaO [mass%]=35.9; SiO2 [mass%]=34.8; CrOx [mass%]=29.3; Cr2+ [mass%]=0.34; Cr3+ [mass%]=19.4; Cr3+/Cr2+=56.4; L_Cr=66.5; gamma_CrO=77.2; gamma_CrO1.5=4.24; a_CrOx=0.98; [Cr] [ppm mass]=2970; a_Cr=0.0399 | PDF p. 2 / printed p. 320, run 18 (b); T/P cell rows 1-24 |
| 19 | SiO2 + CrO1.5 | No.=19; T [K]=1873; P_O2 [Pa]=7.04e-6; CaO [mass%]=13.2; SiO2 [mass%]=22.6; CrOx [mass%]=64.2; Cr2+ [mass%]=0.97; Cr3+ [mass%]=43.9; Cr3+/Cr2+=45.3; L_Cr=157.7; gamma_CrO=24.7; gamma_CrO1.5=1.69; a_CrOx=0.94; [Cr] [ppm mass]=2850; a_Cr=0.0383 | PDF p. 2 / printed p. 320, run 19 (b); T/P cell rows 1-24 |
| 20 | SiO2 + CrO1.5 | No.=20; T [K]=1873; P_O2 [Pa]=7.04e-6; CaO [mass%]=11.8; SiO2 [mass%]=24.5; CrOx [mass%]=63.7; Cr2+ [mass%]=0.60; Cr3+ [mass%]=45.0; Cr3+/Cr2+=75.4; L_Cr=194.0; gamma_CrO=34.0; gamma_CrO1.5=1.40; a_CrOx=0.78; [Cr] [ppm mass]=2360; a_Cr=0.0316 | PDF p. 2 / printed p. 320, run 20 (b); T/P cell rows 1-24 |
| 21 | liquid only | No.=21; T [K]=1873; P_O2 [Pa]=7.04e-6; CaO [mass%]=46.1; SiO2 [mass%]=39.5; CrOx [mass%]=14.4; Cr2+ [mass%]=0.35; Cr3+ [mass%]=9.54; Cr3+/Cr2+=27.1; L_Cr=39.5; gamma_CrO=67.1; gamma_CrO1.5=7.67; a_CrOx=0.81; [Cr] [ppm mass]=2500; a_Cr=0.0336 | PDF p. 2 / printed p. 320, run 21 (b); T/P cell rows 1-24 |
| 22 | liquid only | No.=22; T [K]=1873; P_O2 [Pa]=7.04e-6; CaO [mass%]=32.4; SiO2 [mass%]=39.5; CrOx [mass%]=28.1; Cr2+ [mass%]=0.30; Cr3+ [mass%]=19.1; Cr3+/Cr2+=63.6; L_Cr=77.1; gamma_CrO=76.8; gamma_CrO1.5=3.71; a_CrOx=0.83; [Cr] [ppm mass]=2520; a_Cr=0.0338 | PDF p. 2 / printed p. 320, run 22 (b); T/P cell rows 1-24 |
| 23 | liquid only | No.=23; T [K]=1873; P_O2 [Pa]=7.04e-6; CaO [mass%]=35.2; SiO2 [mass%]=43.5; CrOx [mass%]=21.3; Cr2+ [mass%]=0.78; Cr3+ [mass%]=13.7; Cr3+/Cr2+=17.6; L_Cr=55.1; gamma_CrO=30.9; gamma_CrO1.5=5.43; a_CrOx=0.83; [Cr] [ppm mass]=2630; a_Cr=0.0353 | PDF p. 2 / printed p. 320, run 23 (b); T/P cell rows 1-24 |
| 24 | liquid only | No.=24; T [K]=1873; P_O2 [Pa]=7.04e-6; CaO [mass%]=35.7; SiO2 [mass%]=50.1; CrOx [mass%]=14.2; Cr2+ [mass%]=1.90; Cr3+ [mass%]=7.80; Cr3+/Cr2+=4.10; L_Cr=69.7; gamma_CrO=6.76; gamma_CrO1.5=5.11; a_CrOx=0.38; [Cr] [ppm mass]=1390; a_Cr=0.0187 | PDF p. 2 / printed p. 320, run 24 (b); T/P cell rows 1-24 |
| 25 | CaCr2O4 + CrO1.5 | No.=25; T [K]=1803; P_O2 [Pa]=1.70e-6; CaO [mass%]=45.1; SiO2 [mass%]=38.2; CrOx [mass%]=16.7; Cr2+ [mass%]=0.63; Cr3+ [mass%]=10.5; Cr3+/Cr2+=16.6; L_Cr=43.2; gamma_CrO=46.6; gamma_CrO1.5=8.69; a_CrOx=1.02; [Cr] [ppm mass]=2570; a_Cr=0.0434 | PDF p. 2 / printed p. 320, run 25 (b); T/P cell row 25 |
| 26 | CaCr2O4 + CrO1.5 | No.=26; T [K]=1823; P_O2 [Pa]=2.57e-6; CaO [mass%]=45.9; SiO2 [mass%]=33.3; CrOx [mass%]=20.8; Cr2+ [mass%]=0.50; Cr3+ [mass%]=13.2; Cr3+/Cr2+=26.2; L_Cr=51.4; gamma_CrO=55.9; gamma_CrO1.5=6.61; a_CrOx=1.02; [Cr] [ppm mass]=2670; a_Cr=0.0422 | PDF p. 2 / printed p. 320, run 26 (b); T/P cell row 26 |
| 27 | CaCr2O4 + CrO1.5 | No.=27; T [K]=1873; P_O2 [Pa]=7.04e-6; CaO [mass%]=43.3; SiO2 [mass%]=32.2; CrOx [mass%]=24.5; Cr2+ [mass%]=0.43; Cr3+ [mass%]=15.4; Cr3+/Cr2+=35.5; L_Cr=55.5; gamma_CrO=57.4; gamma_CrO1.5=5.01; a_CrOx=0.93; [Cr] [ppm mass]=2860; a_Cr=0.0384 | PDF p. 2 / printed p. 320, run 27 (b); T/P cell rows 27-29 |
| 28 | CaCr2O4 + CrO1.5 | No.=28; T [K]=1873; P_O2 [Pa]=7.04e-6; CaO [mass%]=44.1; SiO2 [mass%]=31.3; CrOx [mass%]=24.6; Cr2+ [mass%]=0.55; Cr3+ [mass%]=16.1; Cr3+/Cr2+=29.0; L_Cr=56.3; gamma_CrO=63.5; gamma_CrO1.5=5.18; a_CrOx=0.97; [Cr] [ppm mass]=2950; a_Cr=0.0397 | PDF p. 2 / printed p. 320, run 28 (b); T/P cell rows 27-29 |
| 29 | CaCr2O4 + CrO1.5 | No.=29; T [K]=1873; P_O2 [Pa]=7.04e-6; CaO [mass%]=44.1; SiO2 [mass%]=32.2; CrOx [mass%]=23.7; Cr2+ [mass%]=0.40; Cr3+ [mass%]=14.6; Cr3+/Cr2+=36.5; L_Cr=51.4; gamma_CrO=62.4; gamma_CrO1.5=5.30; a_CrOx=0.96; [Cr] [ppm mass]=2920; a_Cr=0.0393 | PDF p. 2 / printed p. 320, run 29 (b); T/P cell rows 27-29 |
| 30 | CaCr2O4 + CrO1.5 | No.=30; T [K]=1923; P_O2 [Pa]=1.77e-5; CaO [mass%]=42.7; SiO2 [mass%]=30.6; CrOx [mass%]=26.7; Cr2+ [mass%]=0.43; Cr3+ [mass%]=17.0; Cr3+/Cr2+=39.2; L_Cr=47.7; gamma_CrO=63.1; gamma_CrO1.5=4.99; a_CrOx=1.03; [Cr] [ppm mass]=3650; a_Cr=0.0421 | PDF p. 2 / printed p. 320, run 30 (b); T/P cell row 30 |
| 31 | liquid only | No.=31; T [K]=1873; P_O2 [Pa]=7.04e-6; CaO [mass%]=36.1; SiO2 [mass%]=58.7; CrOx [mass%]=5.21; Cr2+ [mass%]=0.87; Cr3+ [mass%]=2.79; Cr3+/Cr2+=3.17; L_Cr=52.0; gamma_CrO=7.60; gamma_CrO1.5=7.63; a_CrOx=0.18; [Cr] [ppm mass]=688; a_Cr=0.0092 | PDF p. 2 / printed p. 320, run 31 (b); T/P cell rows 31-35 |
| 32 | liquid only | No.=32; T [K]=1873; P_O2 [Pa]=7.04e-6; CaO [mass%]=39.4; SiO2 [mass%]=55.5; CrOx [mass%]=5.06; Cr2+ [mass%]=0.67; Cr3+ [mass%]=2.86; Cr3+/Cr2+=4.25; L_Cr=51.4; gamma_CrO=9.62; gamma_CrO1.5=7.30; a_CrOx=0.19; [Cr] [ppm mass]=673; a_Cr=0.0091 | PDF p. 2 / printed p. 320, run 32 (b); T/P cell rows 31-35 |
| 33 | liquid only | No.=33; T [K]=1873; P_O2 [Pa]=7.04e-6; CaO [mass%]=41.5; SiO2 [mass%]=53.0; CrOx [mass%]=5.49; Cr2+ [mass%]=0.56; Cr3+ [mass%]=3.26; Cr3+/Cr2+=5.81; L_Cr=49.9; gamma_CrO=12.7; gamma_CrO1.5=7.04; a_CrOx=0.22; [Cr] [ppm mass]=739; a_Cr=0.0099 | PDF p. 2 / printed p. 320, run 33 (b); T/P cell rows 31-35 |
| 34 | liquid only | No.=34; T [K]=1873; P_O2 [Pa]=7.04e-6; CaO [mass%]=43.7; SiO2 [mass%]=49.2; CrOx [mass%]=7.12; Cr2+ [mass%]=0.33; Cr3+ [mass%]=4.58; Cr3+/Cr2+=12.1; L_Cr=43.5; gamma_CrO=31.9; gamma_CrO1.5=7.52; a_CrOx=0.36; [Cr] [ppm mass]=1110; a_Cr=0.0149 | PDF p. 2 / printed p. 320, run 34 (b); T/P cell rows 31-35 |
| 35 | liquid only | No.=35; T [K]=1873; P_O2 [Pa]=7.04e-6; CaO [mass%]=51.2; SiO2 [mass%]=43.2; CrOx [mass%]=5.70; Cr2+ [mass%]=0.29; Cr3+ [mass%]=3.63; Cr3+/Cr2+=12.3; L_Cr=36.2; gamma_CrO=35.8; gamma_CrO1.5=9.37; a_CrOx=0.35; [Cr] [ppm mass]=1090; a_Cr=0.0147 | PDF p. 2 / printed p. 320, run 35 (b); T/P cell rows 31-35 |

## Conditions, phase, standards, and schema gaps

- Experimental text (PDF p. 1 / printed p. 319) states 20 h chemical equilibration in a molybdenum crucible, 50CO:1CO2 gas, 170 cm3/min STP, then quick withdrawal and argon quenching before chemical analysis. The activity records use the existing `quench_equilibration` method token. The source does not state that the quenched slag is glass or that its chromium valence is preserved/altered, so redox rows retain phase as quenched slag with glass status, quench preservation, and quench direction `not_stated` (page 319). Total pressure is not reported; each activity identity carries unknown total pressure. P_O2 is stored as the printed absolute pressure in Pa and reaches the activity identity as fO2_Pa.
- Activity rows represent the high-temperature liquid slag or molten Cu-Cr alloy (`l`). CrO uses the pure liquid CrO(l) standard state from Eq. (4) and the text defining s/l/g as pure-substance standard states (PDF p. 2 / printed p. 320). CrO1.5 uses the explicitly stated solid oxide standard state (printed p. 323). The Cu-Cr activity is Henrian relative to pure solid Cr(s), with gamma-zero 11.0 at 1873 K and the printed temperature dependence for other temperatures (printed p. 323); the solid endmember allotrope is unspecified.
- Typed refusals preserve the printed Cr3+/Cr2+ ratio, Cr2+/Cr3+ mass contents, [Cr] assay, L_Cr distribution ratio, and composite a_CrOx. This seat has no general Cr valence-ratio quantity/Identity.valence_basis or mass-percent/ppm quantity token; L_Cr has no quantity token; a_CrOx has no single-species reference state. No schema or migrator change was made.
- Formula-unit mole fractions for slag identity and binary Cu-Cr mole fractions are derived only to bind printed composition inputs through the existing migrator; source mass-percent and ppm cells remain unchanged. The derivation inputs are the corresponding Table 1 row records.
- Saturation phase is preserved for each run in the adjacent column. The CrO gamma values are under CrO, CrO1.5 gamma values under CrO1.5, a_Cr under Cr in Cu, and composite a_CrOx under CrOx. Figs. 2–12 are figure-read candidates only and are excluded; MinerU chart/detail hallucinations were ignored.

## MinerU compare

- `tools/mineru_table_draft.py compare` returned matched=210, no-match=0, mismatch=0, total=210 for the 105 activity points plus the 35 printed Cr3+/Cr2+ ratios, 35 L_Cr values, and 35 a_CrOx values retained in typed-refusal records. The committed compact CSV keeps the values, statuses, matched cells, and paths; it drops the repeated full `draft_cells` candidate list to avoid repeating the entire table 210 times.
- Expected migrated store delta, with no store regeneration: 210 observations total (105 admitted melt-activity observations and 105 rejected typed-refusal records); migration has 0 hard issues, 105 unavailable values, and 280 expected queue entries (210 unsupported quantity/value refusals plus 70 unstated phases for quenched slag rows).

File: data/literature/extracts/piacente-matousek-1973-sodium-disilicate-kems-audit.md
# Piacente & Matoušek 1973 extraction audit

## Sources and method

Transcribed from the primary machine reads: MinerU table HTML/content JSON and markdown, cross-checked against `pdftotext-layout.txt`. The paper is scanned. The four table layouts and cell assignments were checked against rendered PDF pages 4 and 7. The render images were used only to settle the differences listed below; the source PDF was read-only.

The paper's starting glass composition is 34.1 wt.% Na2O and 65.9 wt.% SiO2 (published p. 270). It is recorded once as the starting composition; the paper notes composition changes as sodium is lost. No later composition is inferred.

## Printed pressure rows and per-cell evidence

Evidence `(a)` means MinerU and pdftotext agree on the digits and sign; rendered table layout was checked to assign row and column. `(b)` means the cell was settled from the rendered page. Each tuple gives temperature / ion intensity / printed pressure coefficient, followed by each cell's evidence. Intensity scale and pressure scale are stated in the headers or table notes and preserved in the extract.

| Table / run | Printed row | T (K) | I+ as printed | PNa × 10^7 atm | Cell evidence T / I+ / P |
|---|---:|---:|---:|---:|---|
| I / 1.0 | 1 | 1350 | 27.8 ×10^-13 | 8.4 | (a) / (a) / (a) |
| I / 1.0 | 2 | 1390 | 61.7 ×10^-13 | 19.2 | (a) / (a) / (a) |
| I / 1.0 | 3 | 1415 | 105.0 ×10^-13 | 33.1 | (a) / (a) / (a) |
| I / 1.0 | 4 | 1410 | 92.5 ×10^-13 | 29.0 | (a) / (a) / (a) |
| I / 1.0 | 5 | 1375 | 48.0 ×10^-13 | 13.7 | (a) / (a) / (a) |
| I / 1.0 | 6 | 1415 | 105.0 ×10^-13 | 33.1 | (a) / (a) / (a) |
| I / 1.0 | 7 | 1430 | 140.0 ×10^-13 | 44.7 | (a) / (a) / (a) |
| I / 1.0 | 8 | 1502 | 360.0 ×10^-13 | 121.0 | (a) / (a) / (a) |
| I / 1.0 | 9 | 1536 | 440.0 ×10^-13 | 151.0 | (a) / (a) / (a) |
| I / 1.0 | 10 | 1543 | 480.0 ×10^-13 | 158.0 | (a) / (a) / (a) |
| I / 1.0 | 11 | 1553 | 720.0 ×10^-13 | 250.0 | (a) / (a) / (a) |
| I / 2.1 | 1 | 1395 | 15.5 ×10^-13 | 19.6 | (a) / (a) / (a) |
| I / 2.1 | 2 | 1431 | 26.0 ×10^-13 | 32.9 | (a) / (a) / (a) |
| I / 2.1 | 3 | 1424 | 24.0 ×10^-13 | 31.0 | (a) / (a) / (a) |
| I / 2.1 | 4 | 1434 | 32.0 ×10^-13 | 41.7 | (a) / (a) / (a) |
| I / 2.1 | 5 | 1441 | 33.0 ×10^-13 | 43.2 | (a) / (a) / (a) |
| I / 2.1 | 6 | 1458 | 42.0 ×10^-13 | 55.5 | (a) / (a) / (a) |
| I / 2.1 | 7 | 1490 | 67.0 ×10^-13 | 90.7 | (a) / (a) / (b) |
| I / 2.1 | 8 | 1480 | 60.0 ×10^-13 | 80.6 | (a) / (a) / (a) |
| I / 2.1 | 9 | 1502 | 78.0 ×10^-13 | 106.0 | (a) / (a) / (a) |
| I / 2.1 | 10 | 1453 | 38.0 ×10^-13 | 50.1 | (a) / (a) / (a) |
| I / 2.1 | 11 | 1463 | 46.0 ×10^-13 | 61.2 | (a) / (a) / (a) |
| I / 2.1 | 12 | 1494 | 70.0 ×10^-13 | 94.5 | (a) / (a) / (a) |
| I / 2.2 | 1 | 1424 | 23.0 ×10^-13 | 29.7 | (a) / (a) / (a) |
| I / 2.2 | 2 | 1444 | 28.0 ×10^-13 | 36.6 | (a) / (a) / (a) |
| I / 2.2 | 3 | 1463 | 37.0 ×10^-13 | 49.2 | (a) / (a) / (a) |
| I / 2.2 | 4 | 1487 | 45.0 ×10^-13 | 60.7 | (a) / (a) / (a) |
| I / 2.2 | 5 | 1497 | 54.0 ×10^-13 | 73.2 | (a) / (a) / (a) |
| I / 2.2 | 6 | 1453 | 31.0 ×10^-13 | 40.9 | (a) / (a) / (a) |
| I / 2.2 | 7 | 1419 | 19.0 ×10^-13 | 24.4 | (a) / (a) / (a) |
| I / 2.2 | 8 | 1506 | 60.0 ×10^-13 | 82.0 | (a) / (a) / (a) |
| I / 2.2 | 9 | 1511 | 68.0 ×10^-13 | 92.7 | (a) / (a) / (a) |
| I / 2.2 | 10 | 1516 | 80.0 ×10^-13 | 110.0 | (a) / (a) / (a) |
| I / 2.2 | 11 | 1526 | 90.0 ×10^-13 | 124.0 | (a) / (a) / (a) |
| I / 2.3 | 1 | 1540 | 140.0 ×10^-13 | 189.0 | (a) / (a) / (a) |
| I / 2.3 | 2 | 1352 | 9.5 ×10^-13 | 11.6 | (a) / (a) / (a) |
| I / 2.3 | 3 | 1395 | 21.0 ×10^-13 | 26.5 | (a) / (a) / (a) |
| I / 2.3 | 4 | 1424 | 32.0 ×10^-13 | 41.4 | (a) / (a) / (a) |
| I / 2.3 | 5 | 1439 | 39.0 ×10^-13 | 51.0 | (a) / (a) / (a) |
| I / 2.3 | 6 | 1453 | 50.0 ×10^-13 | 66.1 | (a) / (a) / (a) |
| I / 2.3 | 7 | 1475 | 65.0 ×10^-13 | 87.1 | (a) / (a) / (a) |
| II / 3.0 | 1 | 1328 | 20 ×10^-13 | 5.53 | (a) / (a) / (a) |
| II / 3.0 | 2 | 1348 | 29 ×10^-13 | 8.14 | (a) / (a) / (a) |
| II / 3.0 | 3 | 1363 | 35 ×10^-13 | 9.94 | (a) / (a) / (a) |
| II / 3.0 | 4 | 1373 | 42.5 ×10^-13 | 12.16 | (a) / (a) / (a) |
| II / 3.0 | 5 | 1388 | 52 ×10^-13 | 15.04 | (a) / (a) / (a) |
| II / 3.0 | 6 | 1398 | 66 ×10^-13 | 19.22 | (a) / (a) / (a) |
| II / 3.0 | 7 | 1408 | 77 ×10^-13 | 22.59 | (a) / (a) / (a) |
| II / 3.0 | 8 | 1416 | 92 ×10^-13 | 27.14 | (a) / (a) / (a) |
| II / 3.0 | 9 | 1393 | 60.5 ×10^-13 | 17.56 | (a) / (a) / (a) |
| II / 3.0 | 10 | 1383 | 46 ×10^-13 | 13.25 | (a) / (a) / (a) |
| II / 3.0 | 11 | 1353 | 32 ×10^-13 | 9.02 | (a) / (a) / (a) |
| II / 3.0 | 12 | 1313 | 16 ×10^-13 | 4.38 | (a) / (a) / (a) |
| II / 3.1 | 1 | 1278 | 6.5 ×10^-13 | 1.73 | (a) / (a) / (a) |
| II / 3.1 | 2 | 1283 | 8 ×10^-13 | 2.14 | (a) / (a) / (a) |
| II / 3.1 | 3 | 1288 | 9 ×10^-13 | 2.41 | (a) / (a) / (a) |
| II / 3.1 | 4 | 1313 | 13 ×10^-13 | 3.56 | (a) / (a) / (a) |
| II / 3.1 | 5 | 1430 | 11 ×10^-12 | 32.77 | (a) / (b) / (a) |
| II / 3.1 | 6 | 1463 | 23 ×10^-12 | 70.10 | (a) / (a) / (a) |
| II / 3.1 | 7 | 1496 | 45 ×10^-12 | 109.08 | (a) / (a) / (a) |
| II / 3.1 | 8 | 1530 | 56 ×10^-12 | 178.50 | (a) / (a) / (a) |
| II / 3.1 | 9 | 1428 | 13 ×10^-12 | 38.67 | (a) / (a) / (a) |
| II / 3.1 | 10 | 1478 | 25 ×10^-12 | 76.98 | (a) / (a) / (a) |
| II / 3.1 | 11 | 1498 | 35 ×10^-12 | 109.23 | (a) / (a) / (a) |
| II / 3.1 | 12 | 1513 | 46 ×10^-12 | 144.99 | (a) / (a) / (a) |
| III / 4.0 | 1 | 1302 | 15 ×10^-12 | 3.14 | (a) / (a) / (a) |
| III / 4.0 | 2 | 1308 | 17 ×10^-12 | 3.59 | (a) / (a) / (a) |
| III / 4.0 | 3 | 1330 | 21 ×10^-12 | 4.50 | (a) / (a) / (a) |
| III / 4.0 | 4 | 1349 | 26 ×10^-12 | 5.67 | (a) / (a) / (a) |
| III / 4.0 | 5 | 1368 | 42 ×10^-12 | 9.27 | (a) / (a) / (a) |
| III / 4.0 | 6 | 1375 | 60 ×10^-12 | 13.31 | (a) / (a) / (a) |
| III / 4.0 | 7 | 1380 | 60 ×10^-12 | 13.35 | (a) / (a) / (a) |
| IV / 5.0 | 1 | 1364 | 10 ×10^-13 | 9.09 | (a) / (a) / (a) |
| IV / 5.0 | 2 | 1388 | 20 ×10^-13 | 18.51 | (a) / (a) / (a) |
| IV / 5.0 | 3 | 1425 | 31 ×10^-13 | 29.45 | (a) / (a) / (a) |
| IV / 5.0 | 4 | 1478 | 84 ×10^-13 | 82.77 | (a) / (a) / (a) |
| IV / 5.0 | 5 | 1491 | 94 ×10^-13 | 93.44 | (a) / (a) / (a) |
| IV / 5.0 | 6 | 1523 | 12 ×10^-12 | 12.18 | (a) / (a) / (b) |
| IV / 5.0 | 7 | 1531 | 17 ×10^-12 | 17.35 | (a) / (a) / (b) |
| IV / 5.0 | 8 | 1546 | 20 ×10^-12 | 22.67 | (a) / (a) / (b) |

Printed row reconciliation: Table I has runs 1.0/2.1/2.2/2.3 with 11 + 12 + 11 + 7 = 41 rows; Table II has runs 3.0/3.1 with 12 + 12 = 24 rows (the task estimate said approximately 22); Table III has 7 rows; Table IV has 8 rows. Total: 80 pressure rows. All row headings identify sodium partial pressure; no other species row is mixed into these series.

Table I's right-side run 2.1 row 7 pressure is 90.7 (the pdftotext read is `90:1`; MinerU and the render read 90.7). Table II run 3.1 row 5 ion intensity is 11 × 10^-12 (pdftotext OCR reads `li`; MinerU and the render read 11). Table IV run 5.0 rows 6–8 pressures are retained as printed: 12.18, 17.35, 22.67; the render confirms them despite the factor-of-ten discrepancy with the first five rows' pressure/intensity relation. Each affected point locator flags this discrepancy; these cells are marked `(b)` above.

The machine reads agree for all other pressure-table numeric cells: all temperatures, intensities, pressure coefficients, run labels and instrument constants. The column assignments and four table/run boundaries were checked against the page renders. The scale headings were checked in the machine table HTML and render: Table I P × 10^7 atm and I+ × 10^13 working units; the extract's intensity scale string preserves that printed heading. Table II P × 10^7 atm and the row's printed I+ scale (10^13 for run 3.0, 10^12 for run 3.1); Table III P × 10^7 atm and I+ × 10^-12; Table IV P × 10^7 atm with row-specific intensity scale as printed.

## Other stored numeric cells

MinerU and pdftotext agree on the starting composition (34.1 and 65.9 wt.%, p. 270), instrument constants (4.46 × 10^-3 for run 1.0; 1.1 × 10^-3 for runs 2.1–2.3; 4.8 × 10^-3 for MgO; 6.2 × 10^-2 for Re; 1.5 × 10^-3 for Ta), and fitted enthalpy statements. The text reports Mo 65.1 ± 1.4, MgO 70.7 ± 0.8, Re 65.0 ± 6.7, Ta 69.7 ± 3.0 kcal/mol. Discussion reports the four-cell mean 67.6 ± 4.0 kcal/mol at 1415 K; Conclusions reports 67.6 ± 3.0 kcal/mol. The two published uncertainty statements are retained separately and flagged as inconsistent; no uncertainty is reconciled by inference. Machine reads agree on these fit numbers and their cell-specific attribution.

## MinerU draft compare and migration

`mineru-compare.txt` is the full `tools/mineru_table_draft.py` (offer-21 line; run standalone) comparison output, with the printed P × 10^7 column factor applied to pressure in atm. It reports 80 matched, 0 no-match, 0 mismatch, 0 presence-only, and 0 needs-mapping. Compare is presence-only and does not prove row/column assignment; the assignments above were independently checked against rendered pages 4 and 7.

The isolated real migrator produced 86 observations: 80 numeric partial-pressure points and 6 enthalpy records. It reported 0 hard issues and 6 unavailable values. All six unavailable values are the four cell fits plus two mean statements: the v2 migrator recognizes `enthalpy_of_vaporization_2nd_law` but has no selected source value field for `present_work_kcal_mol`; the printed source values, uncertainties, evidence class, and lineage remain in the extract. This is a schema/migrator gap, not a changed schema. The four fit temperature spans are retained as printed ranges; no midpoint is invented, so each also reports a non-hard temperature-range queue item. Total queue entries: 10 (six value gaps, four range notices).

For the partial-pressure profile, three migrated rows (Table I 1490 K, Table II 1430 K, Table IV 1523 K) show identity temperature and starting composition as values; `total_pressure_Pa` and `fO2_Pa` are unknown because no numeric values are published. Their point_conditions carry the per-row temperature and table-located starting composition. This is the source-supported identity; no missing pressure or oxygen fugacity is invented.

The four cell-specific enthalpy fits cite exactly their corresponding stored pressure series as parents; the two four-cell means cite the four fit records. Fit parent expansion in the migration resolves to the 80 stored pressure children. Separate located benches carry the printed Mo, MgO, Re, and Ta cell materials; the four-cell mean has no single-cell bench. The table temperature endpoints are retained for each fit; the prose separately gives the Ta-cell temperature range as 1364–1531 K (p. 276), while Table IV (p. 275) includes a 1546 K row. The article's figure-read candidate values are out of scope and were not digitized. No invented `<details>` chart-table values were used.

Isolated migration identity-axis output (all pressure-point samples carry `point_conditions` for temperature and composition):

```text
observations=86 hard=0 unavailable=6 queue=10
Table I 1490 K: composition=value (Na2O, SiO2); total_pressure_Pa=unknown (in_cell_total_pressure_not_derivable); fO2_Pa=unknown (no fO2_Pa mapped from source); temperature_K=1490.
Table II 1430 K: composition=value (Na2O, SiO2); total_pressure_Pa=unknown (in_cell_total_pressure_not_derivable); fO2_Pa=unknown (no fO2_Pa mapped from source); temperature_K=1430.
Table IV 1523 K: composition=value (Na2O, SiO2); total_pressure_Pa=unknown (in_cell_total_pressure_not_derivable); fO2_Pa=unknown (no fO2_Pa mapped from source); temperature_K=1523.
Fit parent expansion counts: Mo 41, MgO 24, Re 7, Ta 8; each four-cell mean has four fit-record parents.
```

## Expected store delta

No v2 battery store was regenerated or committed. A future store regeneration should add this source's 86 observations (80 pressure points and 6 enthalpy records, of which the current migrator will mark 6 values unavailable pending a value-field mapping).
