Repository: simonrowland/regolith-pyrolysis-simulator

# Regolith Pyrolysis Simulator

Interactive simulator for a solar-thermal regolith refinery that models controlled overhead oxygen pressure to make vacuum pyrolysis and molten regolith electrolysis (MRE) workflows more practical for extracting metals, glass and ceramics from sample regolith feedstock profiles for the Moon, Mars, and asteroids.

The core idea is simple: regolith pyrolysis is attractive because sunlight can provide most of the heat, but hard-vacuum pyrolysis can turn silica into SiO vapor. SiO boiloff can foul ducts, condensers, windows, turbines, and product streams.

File: data/literature/extracts/shornikov-2011-cao-mgo-alumina-melts.figure-audit.md
# Figure 1 digitization audit — shornikov-2011-cao-mgo-alumina-melts

PDF page 2, rendered at 600 dpi (4961 × 7017 px). Page coordinates below are full-page pixels. The 13 open-square markers that carry a read uncertainty were read again from fresh crops. None of the 26 recorded coordinates is the eead470ca read-1 integer. Read A is the index midpoint of the strict-black outer square, pixels with max(R, G, B) <= 40, on a fresh 600 dpi crop of that marker's own body. Read B is the index midpoint of the same ink on a fresh crop of the embedded JPEG, mapped through the page image matrix and recorded at 0.01 page pixel. a1 and a2 touch. On the page the bridge is x 1440–1443, y 3470–3473; a1's body is x 1364–1439, y 3398–3473 and a2's body is x 1444–1515, y 3470–3545. On the JPEG the bridge is the single pixel (118, 164); a1 is columns 99–117 and a2 is columns 119–136. The other eleven bodies are their own 4-connected strict-black components. c5's page centre is (3290.5, 3388.0); its JPEG centre maps to (3289.41, 3387.22). The previous pair (3291, 3389) is not either read. Activities are the antilog of the mean plotted ordinate, stored at three significant figures. Panel d stores the mean Gibbs ordinate rounded to 0.01 kJ/mol. The locator note keeps both raw page pixels and that unrounded mean ordinate. The uncertainty is the larger distance from the rounded point to the two recorded ordinates, rounded up to 0.000001 dex, or to 0.00001 kJ/mol on panel d, so the band contains both ordinates. Read A is the outer-square centre, so the same band contains that centre.

## Axis calibration

| Panel | Axis | Label | Pixel coordinate |
|---|---|---:|---:|
| a | x | x(Al2O3), mole % = 30 | 1580 |
| a | x | x(Al2O3), mole % = 40 | 2012 |
| a | x | x(Al2O3), mole % = 50 | 2444 |
| a | y | 0 | 3207 |
| a | y | 0.5 | 3583 |
| a | y | 1 | 3963 |
| b | x | x(Al2O3), mole % = 30 | 1580 |
| b | x | x(Al2O3), mole % = 40 | 2012 |
| b | x | x(Al2O3), mole % = 50 | 2444 |
| b | y | 0 | 4317 |
| b | y | 0.5 | 4845 |
| b | y | 1 | 5369 |
| c | x | x(Al2O3), mole % = 30 | 2801 |
| c | x | x(Al2O3), mole % = 40 | 3233 |
| c | x | x(Al2O3), mole % = 50 | 3665 |
| c | y | 0 | 3131 |
| c | y | 1 | 3598 |
| c | y | 2 | 4041 |
| d | x | x(Al2O3), mole % = 30 | 2801 |
| d | x | x(Al2O3), mole % = 40 | 3233 |
| d | x | x(Al2O3), mole % = 50 | 3665 |
| d | y | 30 | 4473 |
| d | y | 25 | 4988 |

Linear fits (pixel -> axis value), from the labelled ticks above:

- Panel a: x = -6.5740741 + 0.02314815 × x_px; y = -4.2411374 + 0.00132274 × y_px.
- Panel b: x = -6.5740741 + 0.02314815 × x_px; y = -4.1042237 + 0.00095057 × y_px.
- Panel c: x = -34.8379630 + 0.02314815 × x_px; y = -6.8882809 + 0.00219729 × y_px.
- Panel d: x = -34.8379630 + 0.02314815 × x_px; y = 73.4271845 + -0.00970874 × y_px.

## Open-square marker reads

Read A is crop 1 and read B is crop 2. Plotted y is the existing calibration of that recorded page pixel. The stored activity is the antilog of the mean plotted ordinate, rounded to three significant figures. Panel d stores the negative of that mean, rounded to 0.01 kJ/mol. The note ordinate is the unrounded mean. Uncertainty is the distance from the rounded point to the farther recorded ordinate, in dex on panels a–c and in kJ/mol on panel d, rounded up so the band contains both ordinates and the outer-square centre. Markers b4, c1, c2, d1, d3 and d4 were not re-read; their rows are the previous record and they still have no uncertainty key.

| Panel | Marker | Read | Page pixel (x, y) | x(Al2O3), mole % | Plotted y | Stored value | Uncertainty |
|---|---:|---:|---|---:|---:|---:|---:|
| a | 1 | 1 | (1401.5, 3435.5) | 25.868 | 0.30313587 | 0.498 | 0.000366 |
| a | 1 | 2 | (1400.26, 3435.11) | 25.839 | 0.30262000 | 0.498 | 0.000366 |
| a | 2 | 1 | (1479.5, 3507.5) | 27.674 | 0.39837315 | 0.400 | 0.000434 |
| a | 2 | 2 | (1478.31, 3506.95) | 27.646 | 0.39764564 | 0.400 | 0.000434 |
| a | 3 | 1 | (1561.5, 3603.5) | 29.572 | 0.52535619 | 0.299 | 0.001028 |
| a | 3 | 2 | (1560.36, 3602.74) | 29.545 | 0.52435091 | 0.299 | 0.001028 |
| a | 4 | 1 | (1657.5, 3735.5) | 31.794 | 0.69995787 | 0.200 | 0.000988 |
| a | 4 | 2 | (1656.42, 3734.44) | 31.769 | 0.69855577 | 0.200 | 0.000988 |
| a | 5 | 1 | (1841.5, 3963.0) | 36.053 | 1.00088122 | 0.100 | 0.000882 |
| a | 5 | 2 | (1840.53, 3961.93) | 36.031 | 0.99946589 | 0.100 | 0.000882 |
| b | 1 | 1 | (1373.5, 4737.5) | 25.220 | 0.39910168 | 0.400 | 0.001162 |
| b | 1 | 2 | (1372.24, 4736.19) | 25.191 | 0.39785643 | 0.400 | 0.001162 |
| b | 2 | 1 | (1513.5, 4869.5) | 28.461 | 0.52457692 | 0.299 | 0.001273 |
| b | 2 | 2 | (1512.33, 4867.9) | 28.434 | 0.52305600 | 0.299 | 0.001273 |
| b | 3 | 1 | (1825.5, 5053.5) | 35.683 | 0.69948180 | 0.200 | 0.001399 |
| b | 3 | 2 | (1824.52, 5051.49) | 35.660 | 0.69757115 | 0.200 | 0.001399 |
| b | 4 | 1 | (2034, 5054) | 40.509 | 0.7000 | 0.2 | — |
| b | 4 | 2 | (2034, 5054) | 40.509 | 0.7000 | 0.2 | — |
| c | 1 | 1 | (2691, 4043) | 27.454 | 1.9954 | 0.01 | — |
| c | 1 | 2 | (2689, 4043) | 27.407 | 1.9954 | 0.01 | — |
| c | 2 | 1 | (2819, 3732) | 30.417 | 1.3120 | 0.049 | — |
| c | 2 | 2 | (2820, 3732) | 30.440 | 1.3120 | 0.049 | — |
| c | 3 | 1 | (2994.5, 3599.5) | 34.479 | 1.02086446 | 0.0955 | 0.000868 |
| c | 3 | 2 | (2993.23, 3598.75) | 34.450 | 1.01921649 | 0.0955 | 0.000868 |
| c | 4 | 1 | (3130.5, 3463.5) | 37.627 | 0.72203302 | 0.190 | 0.000787 |
| c | 4 | 2 | (3129.31, 3463.05) | 37.600 | 0.72104423 | 0.190 | 0.000787 |
| c | 5 | 1 | (3290.5, 3388.0) | 41.331 | 0.55613762 | 0.278 | 0.001532 |
| c | 5 | 2 | (3289.41, 3387.22) | 41.306 | 0.55442373 | 0.278 | 0.001532 |
| c | 6 | 1 | (3482.5, 3332.5) | 45.775 | 0.43418803 | 0.369 | 0.001313 |
| c | 6 | 2 | (3481.52, 3331.35) | 45.753 | 0.43166114 | 0.369 | 0.001313 |
| d | 1 | 1 | (2555, 5233) | 24.306 | 22.6213 | -23.0 | — |
| d | 1 | 2 | (2557, 5233) | 24.352 | 22.6213 | -23.0 | — |
| d | 2 | 1 | (2722.5, 5065.5) | 28.183 | 24.24756203 | -24.26 | 0.01244 |
| d | 2 | 2 | (2721.06, 5063.46) | 28.150 | 24.26736786 | -24.26 | 0.01244 |
| d | 3 | 1 | (2897, 4736) | 32.222 | 27.4466 | -27.0 | — |
| d | 3 | 2 | (2897, 4736) | 32.222 | 27.4466 | -27.0 | — |
| d | 4 | 1 | (3079, 4503) | 36.435 | 29.7087 | -30.0 | — |
| d | 4 | 2 | (3079, 4503) | 36.435 | 29.7087 | -30.0 | — |

## Stored-value corrections

These are corrections of the stored point relative to the previous 12-significant-figure means, not only of the uncertainty. The shift for panels a–c is log10(new/old). Panel d is in kJ/mol.

| Marker | Old stored | New stored | Shift |
|---|---:|---:|---:|
| a1 | 0.496068202426 | 0.498 | +0.001688 dex |
| a2 | 0.398386038407 | 0.400 | +0.001756 dex |
| a3 | 0.297386376996 | 0.299 | +0.002350 dex |
| a4 | 0.199241939190 | 0.200 | +0.001649 dex |
| a5 | 0.0994938049629 | 0.100 | +0.002204 dex |
| b1 | 0.398495149947 | 0.400 | +0.001637 dex |
| b2 | 0.298502381259 | 0.299 | +0.000723 dex |
| b3 | 0.199764450507 | 0.200 | +0.000512 dex |
| c3 | 0.0948283633277 | 0.0955 | +0.003065 dex |
| c4 | 0.188699041863 | 0.190 | +0.002984 dex |
| c5 | 0.276480871660 | 0.278 | +0.002380 dex |
| c6 | 0.367039944034 | 0.369 | +0.002313 dex |
| d2 | -24.24756203 | -24.26 | -0.012438 kJ/mol |

No recorded pair is a single shared page pixel, and none of the coordinates above is the previous integer read. a5's page centre is (1841.5, 3963.0) and its JPEG centre maps to (1840.53, 3961.93). c5's page centre is (3290.5, 3388.0); its JPEG centre maps to (3289.41, 3387.22). Table 2 composition provides context for the model series; the experimental Allibert markers show only x(Al2O3), so their complete melt compositions remain typed unknown.

File: data/literature/extracts/shornikov-2012-vestnik-cmafs-audit.md
# Shornikov (2012), Vestnik NZ9001: extraction audit

## Duplicate verdict

Not a duplicate. Printed title, Vestnik Otdelenia nauk o Zemle RAN vol. 4, NZ9001, doi:10.2205/2012NZ_ASEMPG. It is not the 2001 magnesium-aluminate paper, the 2002 mullite paper, or the 2002 spinel paper, all of which are already on this base. It cites those papers and replots their curves. Corpus-only `shornikov-2014-complex-oxide-vapor` is a different system and is not on this base, so it is not a DUPLICATE OF target.

## Admitted

No scored observation. The note prints one ceiling and three figures.

## Context only

- Complex gaseous oxides (CaAlO), (CaSiO), (CaSiO3), (MgAlO), (AlSiO) do not exceed 1% of the gas at 1500–2500 K, cited to Shornikov (2003). Not a partial pressure at one composition.
- Fig. 1 and Fig. 3 are calculations at 2200 K based on Shornikov (2002).
- Fig. 2 is the experimental mullite and spinel curves from Shornikov (2002) and Shornikov (2001). Those extracts already hold that data. The curves were not read again.

## Standard state

No activity dataset. Nothing for the activity mapper to resolve.

## Render checks

All four PDF pages were rendered at 600 dpi. The text layer has no table. No cell was hand-corrected.

File: data/literature/extracts/shornikov-2013-cai-genesis-thermodynamics-audit.md
# Shornikov 2013 CAI genesis — extraction audit

Sidecar uses the 2020 hyphen name (`-audit.md`).

Source: Shornikov, S. I. (2013), Thermodynamics of Genesis of Ca–Al–Inclusions in Chondrites. 76th Annual Meteoritical Society Meeting, abstract 5097. One page. sha256 `389ebd1e4afe1c3d67070346437d387a668cd909fd147cc4d536b5c895e4e487`.

## Duplicate

Not a duplicate. Page 1 title and abstract number 5097 do not match `shornikov-2013-potassium-silicate-thermodynamics` or any other Shornikov extract on this base. The decision is from the PDF title and abstract number, not from the source id.

## What was admitted

No observations. MinerU found no table. The 600 dpi page has no activity, partial pressure, vapour-species amount, partial Gibbs energy, or evaporation coefficient.

Context only: the abstract says CAI evaporation changes the Mg/Si ratio at constant Ca/Al, and it criticizes Hertz–Knudsen coefficients, partial-pressure balances, MELTS, and CMAS. No number from the cited Knudsen comparison is printed.

## Standard state

No activity dataset. The 2026-10-20 pure-oxide reference-phase ruling was not used.

## Figures

None.

File: data/literature/extracts/shornikov-2014-sodium-germanate-melts-audit.md
# Shornikov (2014), Na2O–GeO2: extraction audit

## Duplicate verdict

Not a duplicate of `shornikov-2014-sodium-silicate-model`. That extract is the Na2O–SiO2 model and its own scope note sets the adjacent germanate abstract aside. This PDF's citation line is Shornikov (2014), Thermodynamic properties of the Na2O–GeO2 melts, Experimental Geochemistry, vol. 2, no. 1. The running footer also says Experiment in Geosciences 2014, volume 20, number 1, page 52. Different system from the silicate paper.

## Table 1

Fifteen formation enthalpies from the simple oxides, quoted from Fan, Kozhina and Shultz, and Kohsaka. Scored as delta_fH. Ten formation entropies are context: there is no formation-entropy quantity. Five 1400 K entropy cells are dashes and are not stored.

The caption does not say whether each simple oxide is pure solid or pure liquid. Expected activity-mapper phase, if this prose were read as an activity reference: unknown. These rows are formation enthalpies, not activities.

The 600 dpi page matches MinerU and the text layer on every enthalpy and entropy digit. No enthalpy digit was hand-corrected.

## Table 2

Twenty-five ΔfG° at 1500 K, from the elements, calculated in this study. `model_derived`. The cited sources are named and their numbers are not printed, so there is no `derived_from` link (b-767). O2 = 0.000 is the printed element reference and is stored. Empty liquid cells are not stored as zero.

Hand corrections from the 600 dpi page, stated here:

- Liquid formula MinerU `Na4Ge9O2` is printed Na4Ge9O20, value −3625.145.
- Liquid label MinerU `^0 GeO2` is GeO2 with a leading superscript 0, read as the standard-state mark, value −292.357.

## Figures

Fig. 1 is the Galakhov et al. (1985) phase diagram. Context.

Fig. 2, published page 53. Caption: activities of Na2O (a) and GeO2 (b). Symbols 1–3 are EMF at 1300 K (Kozhina and Shultz 1995), 1450 K (Kohsaka et al. 1978) and 1543 K (Shultz et al. 1979). Symbol 4 is Knudsen effusion at 1543 K (Shultz et al. 1979). Lines of the same colour are the present study at those temperatures. The present study has no discrete marker. Literature markers were not read. The lines were not digitised.

Fig. 3, same page. Mixing energy. The caption assigns symbols 1–3 to the EMF sets and symbol 4 to the 1543 K Knudsen set, and the lines to the present study. No present-study marker. Not digitised. No mixing-energy quantity.

## Standard state

No activity number was admitted. The activity sentence does not name pure solid or pure liquid. Expected migration phase: unknown.

## Render checks

PDF pages 1–3 at 600 dpi. Page 2 is the table page used for the two formula corrections.

File: data/literature/extracts/shornikov-2016-ca-al-evaporation-audit.md
# Yakovlev and Shornikov (2016), CAI evaporation fragment: extraction audit

## Duplicate verdict

Not a duplicate of a fuller extract of this article. The PDF title from pdfinfo is the proceedings title, Problems of Planetology, Cosmochemistry and Meteoritica. Page 3 carries the article title "The evaporation peculiarities of Ca–Al–Inclusions of chondrites" by Yakovlev and Shornikov, Experiment in Geosciences 22(1), published page 14. No other extract on this base cites that title.

The same PDF also contains Shornikov, Thermodynamics of forsterite evaporation, which ends on published page 13. That neighbour has Figs. 1–2 and was not extracted.

## Numeric rows

Admitted: 0. Refused: 0. Context only: the fragment's qualitative activity-inversion statement. The last sentence stops at "the inversion in the activity values of SiO2 and". No temperature and no composition are printed. The CAI age 4.567 billion years is outside the scored scope.

## Standard state

No activity row is stored. The paper does not reach a reference-state sentence before the cutoff. Migration is not asked to assign a phase.

## Figures

The target article has no figure. The forsterite Figs. 1–2 on the preceding pages belong to the other article and were not read.

## Render check

No table cell required a render check. MinerU's content list places the article title on PDF page 3 and contains no table for it.

## Representation

Context row `yakovlev_shornikov_2016_cai_fragment_cutoff` under species SiO2. `observations` is empty, so no fidelity sample is required.

File: data/literature/extracts/shornikov-2018-cai-complex-gas-species-audit.md
# Shornikov 2018 complex gas species — extraction audit

Sidecar uses the 2020 hyphen name (`-audit.md`).

Source: Shornikov and Yakovlev (2018), Thermodynamics of complex molecular species in the gas phase over the CaO–MgO–Al2O3–TiO2–SiO2 system. 81st Annual Meteoritical Society Meeting, abstract 6137, LPI Contribution No. 2067. One page. sha256 `6499bc1e6d666db528d7d5e01e5dace9cff5fbe8e5e6fe867ee5197a7b28eae0`.

## Duplicate

Not a duplicate of one already extracted paper. The PDF title and abstract 6137 are a synthesis of the abstract's references [1]–[5]. Those cited papers were not re-extracted. No extract on this base is this abstract.

## What was admitted

No observations. MinerU found no table. The 600 dpi page names CaAlO, CaSiO3, MgAlO, AlSiO, and CaTiO3, says they do not exceed 1% of the total gas concentration over 1500–2500 K, and describes partial-pressure trends without a composition. The 1% bound and the "more than an order of magnitude" statement have no composition, so they stay context. Predominant gases Ca, Mg, Al, AlO, TiO, and SiO are named the same way.

## Standard state

No activity dataset. The 2026-10-20 pure-oxide reference-phase ruling was not used. The abstract says complex-molecule content correlates with refractory-oxide activity and does not print an activity or its reference phase.

## Figures

None.

File: data/literature/extracts/shornikov-2022-k2o-al2o3-melts-audit.md
# Shornikov and Slobodov (2022), K2O–Al2O3: extraction audit

## Duplicate verdict

Not a duplicate. PDF page 3 (published page 72) is Shornikov and Slobodov, Thermodynamic properties of the K2O–Al2O3 melts, Experiment in Geosciences 28(1), 72–75. The adjacent Na2O–Al2O3 article in the same issue is a different paper (different authors, pages 69–71) and is extracted separately. pdfinfo Title is the journal file name `titul2c_no_kaz2022.cdr`, so the verdict uses the printed title and page, not the file title.

## Admitted

| id | quantity | value | audit |
| --- | --- | --- | --- |
| k2o_2022_kalo2_tm_glushko | transition_temperature | 1986±10 K | Text layer and the opening paragraph. Quoted from Glushko et al. (1982). |

## Context only

- Roth and Moya "above 2500 K" is a bound the paper rejects. Not a point.
- Mixing-energy minima −95 kJ/mol at 1450 K and −65 kJ/mol at 2300 K, near KAlO2. No mixing-energy quantity. Composition is not a mole fraction. Parents are not printed.
- p(KAlO) does not exceed 3.5×10^−9 atm at 2300 K. A ceiling over the melts generally, not a point at a composition.
- Activity reference: the paper does not state pure solid versus pure liquid. Expected migration phase: unknown. No activity row was admitted.

## Figures (600 dpi, then a 1100 px jpeg of PDF pages 4 and 5)

| Series | Decision | Evidence |
| --- | --- | --- |
| Fig. 1 arrows, Na/K vs Al and Si | refused | Replot of Yakovlev et al. (1988). Not K2O–Al2O3 activities. |
| Fig. 2 phase diagrams | context | Cited diagrams (Kim/Nekhoroshev/Utlak and Eliezer/Schamm). No activity scale. |
| Fig. 3 p(K) curves, symbols 2 and 3 | refused | Open diamonds are Plante et al. (1975). Lines 1, 4 and 5 are this study's calculations. No table of pressures. |
| Fig. 4 activities and mixing energy | refused | Symbol 1 is one Witthohn et al. (1997) marker. Curves 2–7 are the present-study model. The curves were not digitised. The printed minima are the text scalars above. |
| Fig. 5 mixing energies of seven aluminate melts | refused | Calculated curves at 2300 K. Markers sit on the curves. The only printed K2O–Al2O3 numbers are the text minima. |

## Standard state

The activity sentence is quoted in the K2O context row `k2o_2022_activity_reference_unstated`. It names crystalline and liquid Gibbs energies as model inputs. It does not name the activity reference phase. Expected migration result: unknown.

## Render checks

PDF pages 4 and 5 (published 73 and 74) were rendered at 600 dpi and viewed. The −95, −65 and 3.5×10^−9 sentences on page 74 match the text layer. No table cell was hand-corrected.

File: data/literature/extracts/shornikov-2022-na2o-al2o3-melts-audit.md
# Shornikov, Yakovlev and Minaev (2022), Na2O–Al2O3: extraction audit

## Duplicate verdict

Not a duplicate of the K2O–Al2O3 article in the same issue. PDF page 3 is published page 69: Shornikov, Yakovlev and Minaev, Thermodynamic properties of the Na2O–Al2O3 melts. The K2O article begins on published page 72 and is a different source id. The Na2O PDF continues into the first page of the K2O article; those K2O numbers are not copied here.

## Admitted

Three quoted NaAlO2 melting temperatures, all on published page 69. The paper does not choose among them.

| id | value | attribution |
| --- | --- | --- |
| na2o_2022_naalO2_tm_matignon | 1923±20 K | Matignon (1923) |
| na2o_2022_naalO2_tm_schairer | 2123±30 K | Schairer and Bowen (1956) |
| na2o_2022_naalO2_tm_weber | 2140±6 K | Weber and Venero (1970) |

The 600 dpi render of PDF page 3 shows the same three numbers.

## Context only

- Mixing-energy minima −77 kJ/mol at 1450 K near NaAlO2, and −60 kJ/mol at 2300 K. No mixing-energy quantity. Parents not printed.
- The 10^3 factor between p(Na) over Na2O and over NaAlO2 is a comparison of curves, not a pressure.
- Activity reference phase is not stated. Expected migration phase: unknown. No activity row was admitted.

## Figures

Viewed on the 600 dpi renders (pages 3–5, published 69–71). No labelled-tick read was stored.

| Series | Decision | Evidence |
| --- | --- | --- |
| Fig. 1, published page 69 | context | Cited phase diagram (Lambotte and Chartrand 2013; Utlak and Besmann 2019). No activity scale. |
| Fig. 2a–b, published page 70, symbols 1 and 2 | refused | Caption: determined experimentally, 1 Witthohn et al. (1997), 2 Petric and Chatillon (2000). Literature markers, not this study. |
| Fig. 2a–b, curves 3, 5, 7, 8 | refused | Caption: calculated by Besmann and Spear (2002). Model curves. |
| Fig. 2a–b, curves 4, 6, 9 | refused | Caption: calculated at the present study. Continuous model lines. The printed minima −77 and −60 kJ/mol are the text scalars above. |
| Fig. 3a–b, published page 71, curves 1, 3, 5 | refused | Caption: calculated by Besmann and Spear (2002) at 1073 and 1473 K. Model curves. No discrete experimental marker on this figure. |
| Fig. 3a–b, curves 2, 4, 6 | refused | Caption: calculated at the present study at 2300 K. Model lines. |
| Fig. 4, curve 1 | refused | p(Na) over Na2O from Glushko et al. (1978–1982). A cited thermochemical line. |
| Fig. 4, curve 2 | refused | Knudsen effusion of Popkov and Semenov (1971). A replot, not this study. |
| Fig. 4, curve 3 | refused | Calculated at the present study. A model line. The 10^3 comparison is the text sentence, not a read. |

## Render checks

PDF pages 3, 4 and 5 at 600 dpi confirm the title, the three melting temperatures, the −77 and −60 kJ/mol sentences, and the figure captions above. No table, so no cell was hand-corrected.
