Repository: simonrowland/regolith-pyrolysis-simulator

# Regolith Pyrolysis Simulator

Interactive simulator for a solar-thermal regolith refinery that models controlled overhead oxygen pressure to make vacuum pyrolysis and molten regolith electrolysis (MRE) workflows more practical for extracting metals, glass and ceramics from sample regolith feedstock profiles for the Moon, Mars, and asteroids.

The core idea is simple: regolith pyrolysis is attractive because sunlight can provide most of the heat, but hard-vacuum pyrolysis can turn silica into SiO vapor. SiO boiloff can foul ducts, condensers, windows, turbines, and product streams. A small managed oxygen backpressure can suppress SiO formation while still allowing useful volatile and metal extraction. The same pretreatment can also condition melts before molten regolith electrolysis (MRE), reducing volatile load, alkali load, iron load, and corrosive offgas exposure to make MRE more practical and economical.

This package explores that control problem. It compares hard vacuum, Mars backpressure, pO2-managed pyrolysis, alkali shuttle chemistry, selective Mg extraction, and MRE-like electrolysis as parts of one scalable refining ladder.

It is a process-modeling workbench. It computes molten-regolith pyrolysis workflows from a
built-in Ellingham/Antoine model, and can route silicate melt equilibria to external
thermochemistry engines — alphaMELTS (directly or via PetThermoTools), ThermoEngine/VapoRock,
MAGEMin, and our sister project [OpenIMCC](https://github.com/simonrowland/openimcc) for
high-temperature melt activities — when those are installed. See [Melt Chemistry Backends](#melt-chemistry-backends)
for which engine holds which role.

Author: Simon Rowland, simon@directleap.com.

## Why This Exists

The process model uses geologist-standard melt libraries to explore five linked ideas:

- Na, extracted early or dosed externally, can strip residual FeO in a narrow cool-window cleanup step, conditioning the melt for easier processing.
- Overhead pO2 is a key Ellingham process control variable, working alongside temperature and pressure to offer targeted extraction.
- SiO boiloff (noted in recent literature) can be suppressed or redirected by pressure management instead of accepted as a hard-vacuum mess.
- Regolith pyrolysis can be used as MRE pretreatment, producing useful material streams while making later electrolysis less hostile.
- Mg thermite-style reduction can further process terminal ceramics, for example to enrich REE in terminal products.

Current In-Situ Resource Utilisation (ISRU) literature is focused on MRE, hydrogen reduction, halide reduction, or carbothermal reduction. Those processes are useful, but MRE in particular is electrically-intensive and forces the whole melt inventory through electrodes and corrosion-limited hardware. By using pyrolysis to extract alkalis and iron beforehand to condition the melt for MRE, it may be possible to save energy and significantly reduce corrosion.

This simulator seeks to answer the question: how much useful refining can be done with solar-concentrator heat by using overhead pressure control, before spending large amounts of electrical power? It models end-to-end workflows aimed at extracting most of the useful metal content of the sample feedstocks, in order to test regolith pyrolysis as a core, self-bootstrapping path for metals, glass, ceramics, and oxygen production in space. Whether the modelled workflows would behave that way in hardware is not something this simulator can settle — see [Model Status](#model-status).

## What It Models

The simulator tracks a staged refinery path for one-tonne-class feedstock batches:

- Stage 0 bakeoff: water, CO2, sulfur, halides, CHNOPS, perchlorates, and other volatiles, with diagnostic foulant-disposition reporting by hour and group before melt-equilibrium backends run.
- Pressure-managed pyrolysis: Na, K, Fe, Mg, SiO, and oxygen-bearing vapor behavior under hard vacuum, CO2 backpressure, N2 sweep, or pO2 control.
- Na-dominated oxygen shuttle chemistry produces a proportion of reduced Fe that can be tapped directly in the cool FeO window, while K remains primarily a volatile product or recyclable alkali stock.

## Materials the Model Tries to Expose

Depending on feedstock and route, the simulator tracks or estimates:

- O2 from pyrolysis, MRE, and accumulator flow.
- Fe and Fe-rich alloy products.
- Si, SiO, silica, and glass-forming residues.
- Na and K as volatile products or shuttle reagents.
- Mg from selective pyrolysis.
- Ti, Cr, Mn, Ca, and Al-bearing products where process conditions allow.
- Water, CO2, sulfur species, halide salts, chlorine/fluorine scrubber loads, and other volatile hazards.
- Residual glass, slag, or refractory concentrate for construction or further refining.

The goal is to make the materials ledger visible: not only "how much oxygen," but what else is produced, preserved, lost, or made dangerous.

File: data/literature/extracts/audits/barin-1995-aluminate-audit.md
# Barin 1995 aluminate and spinel table transcription

Source: Barin (1995), *Thermochemical Data of Pure Substances*, 3rd ed. Values below were transcribed and individually checked against rendered PDF pages at 300 dpi. OCR and the PDF text layer were reading aids only. The rendered Barin PDF is the evidence.

The grid row numbers below correspond to the extract locators. Physical page, printed folio, zero-based PDF index, and column numbers are stated for each phase. Every printed numeric row was visually checked.

Fidelity quantity tokens: `cp`, `S`, `negative_gibbs_function_over_T_from_H298`, `H_minus_H298`, `delta_fH`, `delta_fG`, `log10_Kf`, `transition_temperature`, `polymorph_transition_enthalpy_as_printed`, `polymorph_transition_entropy_as_printed`, `heat_of_fusion`, and `entropy_of_fusion`.

Pinned-value metadata tokens: `method_class: compilation_assessed`, `evidence_class: compilation_assessed`, `tag: value`, `kind: point`, and `Printed heading <formula>; no numbered table caption.` for each formula.

Exact pinned locator notes: `Printed heading CaAl2O4; no numbered table caption.`, `Printed heading CaAl4O7; no numbered table caption.`, `Printed heading Ca3Al2O6; no numbered table caption.`, `Printed heading Ca12Al14O33; no numbered table caption.`, `Printed heading NaAlO2; no numbered table caption.`, and `Printed heading MgAl2O4; no numbered table caption.`

Transition fidelity tokens: `melting_point`, `SOL-A to SOL-B at 740.00 K`, `SOL to LIQ at 2408.00 K`, and `No generic solid-solid transition enthalpy or entropy Quantity exists; these printed increments remain source-typed.`

Printed locator column tokens: `Cp`, `S`, `-(G-H298)/T`, `H-H298`, `ΔHf`, `ΔGf`, `log Kf`, and `T`.

## CaAl2O4 SOL; physical page 557, printed folio 442, zero-based PDF index 556

Coordinates: physical page 557; printed folio 442; pdf_page_index 556; T column 2; cp column 3, S column 4, negative_gibbs_function_over_T_from_H298 column 5, H_minus_H298 column 7, delta_fH column 9, delta_fG column 10, log10_Kf column 11.

| Grid row | Printed phase | T (K) | Cp | S | -(G-H298)/T | H-H298 | ΔfH | ΔfG | log Kf | Temperature locator |
| ---: | --- | ---: | ---: | ---: | ---: | ---: | ---: | ---: | ---: | --- |
| 3 | SOL | 298.15 | 120.791 | 114.223 | 114.223 | 0.000 | -2326.304 | -2208.820 | 386.976 | T column 2, row 3, page 557, index 556; exact printed row token SOL 298.15 |
| 4 | SOL | 300.00 | 121.323 | 114.972 | 114.226 | 0.224 | -2326.326 | -2208.091 | 384.463 | T column 2, row 4, page 557, index 556; exact printed row token SOL 300.00 |
| 5 | SOL | 400.00 | 140.800 | 152.897 | 119.264 | 13.453 | -2326.626 | -2168.596 | 283.190 | T column 2, row 5, page 557, index 556; exact printed row token SOL 400.00 |
| 6 | SOL | 500.00 | 151.013 | 185.512 | 129.336 | 28.088 | -2326.084 | -2129.142 | 222.430 | T column 2, row 6, page 557, index 556; exact printed row token SOL 500.00 |
| 7 | SOL | 600.00 | 157.580 | 213.661 | 141.099 | 43.538 | -2325.322 | -2089.824 | 181.935 | T column 2, row 7, page 557, index 556; exact printed row token SOL 600.00 |
| 8 | SOL | 700.00 | 162.425 | 238.332 | 153.263 | 59.548 | -2324.621 | -2050.632 | 153.020 | T column 2, row 8, page 557, index 556; exact printed row token SOL 700.00 |
| 9 | SOL | 800.00 | 166.352 | 260.285 | 165.294 | 75.992 | -2324.896 | -2011.435 | 131.333 | T column 2, row 9, page 557, index 556; exact printed row token SOL 800.00 |
| 10 | SOL | 900.00 | 169.745 | 280.078 | 176.966 | 92.801 | -2324.747 | -1972.268 | 114.467 | T column 2, row 10, page 557, index 556; exact printed row token SOL 900.00 |
| 11 | SOL | 1000.00 | 172.808 | 298.123 | 188.193 | 109.930 | -2346.314 | -1931.566 | 100.895 | T column 2, row 11, page 557, index 556; exact printed row token SOL 1000.00 |
| 12 | SOL | 1100.00 | 175.653 | 314.728 | 198.951 | 127.355 | -2346.555 | -1890.081 | 89.752 | T column 2, row 12, page 557, index 556; exact printed row token SOL 1100.00 |
| 13 | SOL | 1200.00 | 178.352 | 330.129 | 209.249 | 145.056 | -2353.957 | -1847.949 | 80.439 | T column 2, row 13, page 557, index 556; exact printed row token SOL 1200.00 |
| 14 | SOL | 1300.00 | 180.946 | 344.508 | 219.106 | 163.022 | -2352.435 | -1805.842 | 72.560 | T column 2, row 14, page 557, index 556; exact printed row token SOL 1300.00 |
| 15 | SOL | 1400.00 | 183.466 | 358.010 | 228.550 | 181.243 | -2350.719 | -1763.859 | 65.810 | T column 2, row 15, page 557, index 556; exact printed row token SOL 1400.00 |
| 16 | SOL | 1500.00 | 185.929 | 370.752 | 237.610 | 199.713 | -2348.810 | -1722.006 | 59.966 | T column 2, row 16, page 557, index 556; exact printed row token SOL 1500.00 |
| 17 | SOL | 1600.00 | 188.350 | 382.829 | 246.312 | 218.427 | -2346.708 | -1680.287 | 54.856 | T column 2, row 17, page 557, index 556; exact printed row token SOL 1600.00 |
| 18 | SOL | 1700.00 | 190.738 | 394.319 | 254.683 | 237.382 | -2344.416 | -1638.705 | 50.351 | T column 2, row 18, page 557, index 556; exact printed row token SOL 1700.00 |
| 19 | SOL | 1800.00 | 193.101 | 405.289 | 262.747 | 256.574 | -2495.238 | -1593.299 | 46.236 | T column 2, row 19, page 557, index 556; exact printed row token SOL 1800.00 |

## CaAl4O7 SOL; physical page 558, printed folio 443, zero-based PDF index 557

Coordinates: physical page 558; printed folio 443; pdf_page_index 557; T column 2; cp column 3, S column 4, negative_gibbs_function_over_T_from_H298 column 5, H_minus_H298 column 7, delta_fH column 9, delta_fG column 10, log10_Kf column 11.

| Grid row | Printed phase | T (K) | Cp | S | -(G-H298)/T | H-H298 | ΔfH | ΔfG | log Kf | Temperature locator |
| ---: | --- | ---: | ---: | ---: | ---: | ---: | ---: | ---: | ---: | --- |
| 3 | SOL | 298.15 | 198.174 | 177.820 | 177.820 | 0.000 | -4025.799 | -3818.669 | 669.015 | T column 2, row 3, page 558, index 557; exact printed row token SOL 298.15 |
| 4 | SOL | 300.00 | 199.133 | 179.049 | 177.824 | 0.368 | -4025.848 | -3817.384 | 664.666 | T column 2, row 4, page 558, index 557; exact printed row token SOL 300.00 |
| 5 | SOL | 400.00 | 234.260 | 241.788 | 186.139 | 22.259 | -4026.957 | -3747.658 | 489.394 | T column 2, row 5, page 558, index 557; exact printed row token SOL 400.00 |
| 6 | SOL | 500.00 | 252.672 | 296.218 | 202.846 | 46.686 | -4026.493 | -3677.870 | 384.224 | T column 2, row 6, page 558, index 557; exact printed row token SOL 500.00 |
| 7 | SOL | 600.00 | 264.504 | 343.397 | 222.429 | 72.580 | -4025.535 | -3608.231 | 314.124 | T column 2, row 7, page 558, index 557; exact printed row token SOL 600.00 |
| 8 | SOL | 700.00 | 273.230 | 384.853 | 242.731 | 99.485 | -4024.556 | -3538.760 | 264.066 | T column 2, row 8, page 558, index 557; exact printed row token SOL 700.00 |
| 9 | SOL | 800.00 | 280.300 | 421.813 | 262.848 | 127.172 | -4024.598 | -3469.322 | 226.523 | T column 2, row 9, page 558, index 557; exact printed row token SOL 800.00 |
| 10 | SOL | 900.00 | 286.408 | 455.188 | 282.395 | 155.514 | -4024.400 | -3399.934 | 197.327 | T column 2, row 10, page 558, index 557; exact printed row token SOL 900.00 |
| 11 | SOL | 1000.00 | 291.918 | 485.653 | 301.219 | 184.434 | -4067.260 | -3327.485 | 173.810 | T column 2, row 11, page 558, index 557; exact printed row token SOL 1000.00 |
| 12 | SOL | 1100.00 | 297.037 | 513.719 | 319.278 | 213.884 | -4067.088 | -3253.516 | 154.497 | T column 2, row 12, page 558, index 557; exact printed row token SOL 1100.00 |
| 13 | SOL | 1200.00 | 301.890 | 539.774 | 336.580 | 243.832 | -4073.916 | -3178.945 | 138.376 | T column 2, row 13, page 558, index 557; exact printed row token SOL 1200.00 |
| 14 | SOL | 1300.00 | 564.123 | 564.123 | 353.157 | 274.256 | -4071.661 | -3104.453 | 124.738 | T column 2, row 14, page 558, index 557; exact printed row token SOL 1300.00 |
| 15 | SOL | 1400.00 | 311.086 | 587.008 | 369.051 | 305.139 | -4069.053 | -3030.148 | 113.056 | T column 2, row 15, page 558, index 557; exact printed row token SOL 1400.00 |
| 16 | SOL | 1500.00 | 315.515 | 608.622 | 384.309 | 336.470 | -4066.094 | -2956.041 | 102.939 | T column 2, row 16, page 558, index 557; exact printed row token SOL 1500.00 |
| 17 | SOL | 1600.00 | 319.868 | 629.124 | 398.975 | 368.240 | -4062.787 | -2882.144 | 94.092 | T column 2, row 17, page 558, index 557; exact printed row token SOL 1600.00 |
| 18 | SOL | 1700.00 | 324.162 | 648.645 | 413.092 | 400.442 | -4059.135 | -2808.464 | 86.294 | T column 2, row 18, page 558, index 557; exact printed row token SOL 1700.00 |
| 19 | SOL | 1800.00 | 328.410 | 667.294 | 426.700 | 433.071 | -4208.444 | -2731.044 | 79.253 | T column 2, row 19, page 558, index 557; exact printed row token SOL 1800.00 |
| 20 | SOL | 1900.00 | 332.620 | 685.164 | 439.836 | 466.122 | -4203.266 | -2649.106 | 72.829 | T column 2, row 20, page 558, index 557; exact printed row token SOL 1900.00 |
| 21 | SOL | 2000.00 | 336.802 | 702.331 | 452.534 | 499.594 | -4197.755 | -2567.450 | 67.055 | T column 2, row 21, page 558, index 557; exact printed row token SOL 2000.00 |

## Ca3Al2O6 SOL; physical page 560, printed folio 445, zero-based PDF index 559

Coordinates: physical page 560; printed folio 445; pdf_page_index 559; T column 2; cp column 3, S column 4, negative_gibbs_function_over_T_from_H298 column 5, H_minus_H298 column 7, delta_fH column 9, delta_fG column 10, log10_Kf column 11.

| Grid row | Printed phase | T (K) | Cp | S | -(G-H298)/T | H-H298 | ΔfH | ΔfG | log Kf | Temperature locator |
| ---: | --- | ---: | ---: | ---: | ---: | ---: | ---: | ---: | ---: | --- |
| 3 | SOL | 298.15 | 209.697 | 205.899 | 205.899 | 0.000 | -3587.801 | -3411.786 | 597.731 | T column 2, row 3, page 560, index 559; exact printed row token SOL 298.15 |
| 4 | SOL | 300.00 | 210.438 | 207.198 | 205.903 | 0.389 | -3587.806 | -3410.694 | 593.855 | T column 2, row 4, page 560, index 559; exact printed row token SOL 300.00 |
| 5 | SOL | 400.00 | 237.572 | 271.948 | 214.547 | 22.961 | -3586.884 | -3351.743 | 437.693 | T column 2, row 5, page 560, index 559; exact printed row token SOL 400.00 |
| 6 | SOL | 500.00 | 251.814 | 326.629 | 231.646 | 47.492 | -3584.891 | -3293.179 | 344.036 | T column 2, row 6, page 560, index 559; exact printed row token SOL 500.00 |
| 7 | SOL | 600.00 | 260.982 | 373.400 | 251.469 | 73.159 | -3582.787 | -3235.037 | 281.635 | T column 2, row 7, page 560, index 559; exact printed row token SOL 600.00 |
| 8 | SOL | 700.00 | 267.754 | 414.161 | 271.861 | 99.610 | -3581.033 | -3177.225 | 237.087 | T column 2, row 8, page 560, index 559; exact printed row token SOL 700.00 |
| 9 | SOL | 800.00 | 273.250 | 450.284 | 291.949 | 126.668 | -3582.115 | -3119.349 | 203.673 | T column 2, row 9, page 560, index 559; exact printed row token SOL 800.00 |
| 10 | SOL | 900.00 | 278.003 | 482.748 | 311.376 | 154.235 | -3581.553 | -3061.551 | 177.688 | T column 2, row 10, page 560, index 559; exact printed row token SOL 900.00 |
| 11 | SOL | 1000.00 | 282.294 | 512.264 | 330.011 | 182.253 | -3603.463 | -3002.225 | 156.820 | T column 2, row 11, page 560, index 559; exact printed row token SOL 1000.00 |
| 12 | SOL | 1100.00 | 286.285 | 539.358 | 347.828 | 210.684 | -3604.799 | -2942.044 | 139.706 | T column 2, row 12, page 560, index 559; exact printed row token SOL 1100.00 |
| 13 | SOL | 1200.00 | 290.071 | 564.432 | 364.846 | 239.503 | -3627.943 | -2879.851 | 125.357 | T column 2, row 13, page 560, index 559; exact printed row token SOL 1200.00 |
| 14 | SOL | 1300.00 | 293.712 | 587.795 | 381.108 | 268.693 | -3624.638 | -2817.642 | 113.214 | T column 2, row 14, page 560, index 559; exact printed row token SOL 1300.00 |
| 15 | SOL | 1400.00 | 297.248 | 609.691 | 396.661 | 298.242 | -3621.066 | -2755.697 | 102.816 | T column 2, row 15, page 560, index 559; exact printed row token SOL 1400.00 |
| 16 | SOL | 1500.00 | 300.706 | 630.317 | 411.557 | 328.140 | -3617.227 | -2694.018 | 93.814 | T column 2, row 16, page 560, index 559; exact printed row token SOL 1500.00 |
| 17 | SOL | 1600.00 | 304.106 | 649.833 | 425.845 | 358.381 | -3613.123 | -2632.603 | 85.946 | T column 2, row 17, page 560, index 559; exact printed row token SOL 1600.00 |
| 18 | SOL | 1700.00 | 307.460 | 668.370 | 439.570 | 388.960 | -3608.756 | -2571.453 | 79.011 | T column 2, row 18, page 560, index 559; exact printed row token SOL 1700.00 |
| 19 | SOL | 1800.00 | 310.778 | 686.038 | 452.776 | 419.872 | -4064.039 | -2498.676 | 72.510 | T column 2, row 19, page 560, index 559; exact printed row token SOL 1800.00 |

## Ca12Al14O33 SOL; physical page 560, printed folio 445, zero-based PDF index 559

Coordinates: physical page 560; printed folio 445; pdf_page_index 559; T column 2; cp column 3, S column 4, negative_gibbs_function_over_T_from_H298 column 5, H_minus_H298 column 7, delta_fH column 9, delta_fG column 10, log10_Kf column 11.

| Grid row | Printed phase | T (K) | Cp | S | -(G-H298)/T | H-H298 | ΔfH | ΔfG | log Kf | Temperature locator |
| ---: | --- | ---: | ---: | ---: | ---: | ---: | ---: | ---: | ---: | --- |
| 3 | SOL | 298.15 | 1084.825 | 1046.837 | 1046.837 | 0.000 | -19429.998 | -18466.676 | 3235.285 | T column 2, row 3, page 560, index 559; exact printed row token SOL 298.15 |
| 4 | SOL | 300.00 | 1088.533 | 1053.559 | 1046.858 | 2.010 | -19430.076 | -18460.698 | 3214.293 | T column 2, row 4, page 560, index 559; exact printed row token SOL 300.00 |
| 5 | SOL | 400.00 | 1228.412 | 1388.185 | 1091.532 | 118.661 | -19428.436 | -18137.557 | 2368.522 | T column 2, row 5, page 560, index 559; exact printed row token SOL 400.00 |
| 6 | SOL | 500.00 | 1307.877 | 1671.480 | 1179.951 | 245.765 | -19421.094 | -17815.627 | 1861.186 | T column 2, row 6, page 560, index 559; exact printed row token SOL 500.00 |
| 7 | SOL | 600.00 | 1363.561 | 1915.091 | 1282.649 | 379.465 | -19412.394 | -17495.348 | 1523.105 | T column 2, row 7, page 560, index 559; exact printed row token SOL 600.00 |
| 8 | SOL | 700.00 | 1408.018 | 2128.724 | 1388.568 | 518.110 | -19404.385 | -17176.494 | 1281.726 | T column 2, row 8, page 560, index 559; exact printed row token SOL 700.00 |
| 9 | SOL | 800.00 | 1446.490 | 2319.299 | 1493.210 | 660.872 | -19407.211 | -16857.567 | 1100.686 | T column 2, row 9, page 560, index 559; exact printed row token SOL 800.00 |
| 10 | SOL | 900.00 | 1481.483 | 2491.718 | 1594.726 | 807.293 | -19403.269 | -16539.156 | 959.908 | T column 2, row 10, page 560, index 559; exact printed row token SOL 900.00 |
| 11 | SOL | 1000.00 | 1514.315 | 2649.522 | 1692.425 | 957.097 | -19552.422 | -16210.267 | 846.737 | T column 2, row 11, page 560, index 559; exact printed row token SOL 1000.00 |
| 12 | SOL | 1100.00 | 1545.736 | 2795.334 | 1786.144 | 1110.109 | -19553.320 | -15876.029 | 753.890 | T column 2, row 12, page 560, index 559; exact printed row token SOL 1100.00 |
| 13 | SOL | 1200.00 | 1576.195 | 2931.143 | 1875.966 | 1266.212 | -19640.089 | -15534.203 | 676.186 | T column 2, row 13, page 560, index 559; exact printed row token SOL 1200.00 |
| 14 | SOL | 1300.00 | 1605.977 | 3058.486 | 1962.081 | 1425.326 | -19619.689 | -15192.856 | 610.456 | T column 2, row 14, page 560, index 559; exact printed row token SOL 1300.00 |
| 15 | SOL | 1400.00 | 1635.269 | 3178.576 | 2044.725 | 1587.391 | -19596.836 | -14853.172 | 554.179 | T column 2, row 15, page 560, index 559; exact printed row token SOL 1400.00 |
| 16 | SOL | 1500.00 | 1664.195 | 3292.386 | 2124.141 | 1752.367 | -19571.531 | -14515.207 | 505.464 | T column 2, row 16, page 560, index 559; exact printed row token SOL 1500.00 |
| 17 | SOL | 1600.00 | 1692.846 | 3400.707 | 2200.568 | 1920.221 | -19543.777 | -14179.011 | 462.897 | T column 2, row 17, page 560, index 559; exact printed row token SOL 1600.00 |
| 18 | SOL | 1700.00 | 1721.283 | 3504.189 | 2274.230 | 2090.929 | -19513.579 | -13844.625 | 425.394 | T column 2, row 18, page 560, index 559; exact printed row token SOL 1700.00 |

## NaAlO2 SOL-A; physical page 1248, printed folio 1132, zero-based PDF index 1247

Coordinates: physical page 1248; printed folio 1132; pdf_page_index 1247; T column 2; cp column 3, S column 4, negative_gibbs_function_over_T_from_H298 column 5, H_minus_H298 column 7, delta_fH column 9, delta_fG column 10, log10_Kf column 11.

| Grid row | Printed phase | T (K) | Cp | S | -(G-H298)/T | H-H298 | ΔfH | ΔfG | log Kf | Temperature locator |
| ---: | --- | ---: | ---: | ---: | ---: | ---: | ---: | ---: | ---: | --- |
| 3 | SOL-A | 298.15 | 73.535 | 70.400 | 70.400 | 0.000 | -1133.195 | -1069.249 | 187.328 | T column 2, row 3, page 1248, index 1247; exact printed row token SOL-A 298.15 |
| 4 | SOL-A | 300.00 | 73.811 | 70.856 | 70.401 | 0.136 | -1133.210 | -1068.852 | 186.104 | T column 2, row 4, page 1248, index 1247; exact printed row token SOL-A 300.00 |
| 5 | SOL-A | 400.00 | 84.058 | 93.673 | 73.443 | 8.092 | -1136.354 | -1047.104 | 136.738 | T column 2, row 5, page 1248, index 1247; exact printed row token SOL-A 400.00 |
| 6 | SOL-A | 500.00 | 89.622 | 113.078 | 79.481 | 16.798 | -1136.448 | -1024.771 | 107.057 | T column 2, row 6, page 1248, index 1247; exact printed row token SOL-A 500.00 |
| 7 | SOL-A | 600.00 | 93.343 | 129.765 | 86.504 | 25.957 | -1136.221 | -1002.453 | 87.271 | T column 2, row 7, page 1248, index 1247; exact printed row token SOL-A 600.00 |
| 8 | SOL-A | 700.00 | 96.194 | 144.375 | 93.749 | 35.438 | -1135.813 | -980.189 | 73.143 | T column 2, row 8, page 1248, index 1247; exact printed row token SOL-A 700.00 |
| 9 | SOL-A | 740.00 | 97.190 | 149.749 | 96.632 | 39.306 | -1135.620 | -971.302 | 68.562 | T column 2, row 9, page 1248, index 1247; exact printed row token SOL-A 740.00 |

## NaAlO2 SOL-B; physical page 1248, printed folio 1132, zero-based PDF index 1247

Coordinates: physical page 1248; printed folio 1132; pdf_page_index 1247; T column 2; cp column 3, S column 4, negative_gibbs_function_over_T_from_H298 column 5, H_minus_H298 column 7, delta_fH column 9, delta_fG column 10, log10_Kf column 11.

| Grid row | Printed phase | T (K) | Cp | S | -(G-H298)/T | H-H298 | ΔfH | ΔfG | log Kf | Temperature locator |
| ---: | --- | ---: | ---: | ---: | ---: | ---: | ---: | ---: | ---: | --- |
| 11 | SOL-B | 740.00 | 97.190 | 151.501 | 96.632 | 40.603 | -1134.323 | -971.302 | 68.562 | T column 2, row 11, page 1248, index 1247; exact printed row token SOL-B 740.00 |
| 12 | SOL-B | 800.00 | 98.581 | 159.133 | 101.0836 | 46.477 | -1134.022 | -958.096 | 62.557 | T column 2, row 12, page 1248, index 1247; exact printed row token SOL-B 800.00 |
| 13 | SOL-B | 900.00 | 100.698 | 170.868 | 108.154 | 56.443 | -1133.538 | -936.135 | 54.332 | T column 2, row 13, page 1248, index 1247; exact printed row token SOL-B 900.00 |
| 14 | SOL-B | 1000.00 | 102.648 | 181.580 | 114.969 | 66.611 | -1143.663 | -913.465 | 47.715 | T column 2, row 14, page 1248, index 1247; exact printed row token SOL-B 1000.00 |
| 15 | SOL-B | 1100.00 | 104.488 | 191.450 | 121.479 | 76.969 | -1142.898 | -890.482 | 42.285 | T column 2, row 15, page 1248, index 1247; exact printed row token SOL-B 1100.00 |
| 16 | SOL-B | 1200.00 | 106.254 | 200.618 | 127.696 | 87.506 | -1238.795 | -865.131 | 37.658 | T column 2, row 16, page 1248, index 1247; exact printed row token SOL-B 1200.00 |
| 17 | SOL-B | 1300.00 | 107.968 | 209.191 | 133.639 | 98.218 | -1236.920 | -834.068 | 33.513 | T column 2, row 17, page 1248, index 1247; exact printed row token SOL-B 1300.00 |
| 18 | SOL-B | 1400.00 | 109.643 | 217.253 | 139.326 | 109.098 | -1234.906 | -803.154 | 29.966 | T column 2, row 18, page 1248, index 1247; exact printed row token SOL-B 1400.00 |
| 19 | SOL-B | 1500.00 | 111.290 | 224.874 | 144.777 | 120.145 | -1232.754 | -772.389 | 26.897 | T column 2, row 19, page 1248, index 1247; exact printed row token SOL-B 1500.00 |
| 20 | SOL-B | 1600.00 | 112.916 | 232.109 | 150.011 | 131.356 | -1230.464 | -741.772 | 24.216 | T column 2, row 20, page 1248, index 1247; exact printed row token SOL-B 1600.00 |
| 21 | SOL-B | 1700.00 | 114.525 | 239.003 | 155.045 | 142.728 | -1228.037 | -711.302 | 21.856 | T column 2, row 21, page 1248, index 1247; exact printed row token SOL-B 1700.00 |
| 22 | SOL-B | 1800.00 | 116.122 | 245.594 | 159.894 | 154.260 | -1225.475 | -680.979 | 19.761 | T column 2, row 22, page 1248, index 1247; exact printed row token SOL-B 1800.00 |
| 23 | SOL-B | 1900.00 | 117.708 | 251.915 | 164.572 | 165.952 | -1222.777 | -650.802 | 17.892 | T column 2, row 23, page 1248, index 1247; exact printed row token SOL-B 1900.00 |

### Phase transitions

| Grid row | Printed transition | T (K) | Quantity | Printed value | Column | Temperature locator |
| ---: | --- | ---: | --- | ---: | ---: | --- |
| 10 | SOL-A to SOL-B | 740.00 | transition_temperature | 740.00 | 2 | T column 2, row 10, page 1248, index 1247; exact printed row token SOL-A to SOL-B 740.00 |
| 10 | SOL-A to SOL-B | 740.00 | polymorph_transition_enthalpy_as_printed | 1.297 | 7 | T column 2, row 10, page 1248, index 1247; exact printed row token SOL-A to SOL-B 740.00 |
| 10 | SOL-A to SOL-B | 740.00 | polymorph_transition_entropy_as_printed | 1.753 | 4 | T column 2, row 10, page 1248, index 1247; exact printed row token SOL-A to SOL-B 740.00 |

## MgAl2O4 SOL; physical page 1131, printed folio 1015, zero-based PDF index 1130

Coordinates: physical page 1131; printed folio 1015; pdf_page_index 1130; T column 2; cp column 3, S column 4, negative_gibbs_function_over_T_from_H298 column 5, H_minus_H298 column 7, delta_fH column 9, delta_fG column 10, log10_Kf column 11.

| Grid row | Printed phase | T (K) | Cp | S | -(G-H298)/T | H-H298 | ΔfH | ΔfG | log Kf | Temperature locator |
| ---: | --- | ---: | ---: | ---: | ---: | ---: | ---: | ---: | ---: | --- |
| 3 | SOL | 298.15 | 116.191 | 80.630 | 80.630 | 0.000 | -2299.903 | -2175.011 | 381.053 | T column 2, row 3, page 1131, index 1130; exact printed row token SOL 298.15 |
| 4 | SOL | 300.00 | 116.806 | 81.351 | 80.632 | 0.216 | -2299.932 | -2174.236 | 378.568 | T column 2, row 4, page 1131, index 1130; exact printed row token SOL 300.00 |
| 5 | SOL | 400.00 | 139.375 | 118.454 | 85.538 | 13.167 | -2300.488 | -2132.206 | 278.438 | T column 2, row 5, page 1131, index 1130; exact printed row token SOL 400.00 |
| 6 | SOL | 500.00 | 151.260 | 150.946 | 95.447 | 27.750 | -2299.974 | -2090.183 | 218.360 | T column 2, row 6, page 1131, index 1130; exact printed row token SOL 500.00 |
| 7 | SOL | 600.00 | 158.939 | 179.244 | 107.107 | 43.282 | -2299.057 | -2048.307 | 178.321 | T column 2, row 7, page 1131, index 1130; exact printed row token SOL 600.00 |
| 8 | SOL | 700.00 | 164.632 | 204.190 | 119.230 | 59.472 | -2298.014 | -2006.597 | 149.734 | T column 2, row 8, page 1131, index 1130; exact printed row token SOL 700.00 |
| 9 | SOL | 800.00 | 169.267 | 226.485 | 131.268 | 76.174 | -2297.013 | -1965.036 | 128.304 | T column 2, row 9, page 1131, index 1130; exact printed row token SOL 800.00 |
| 10 | SOL | 900.00 | 173.287 | 246.659 | 142.986 | 93.306 | -2296.208 | -1923.590 | 111.642 | T column 2, row 10, page 1131, index 1130; exact printed row token SOL 900.00 |
| 11 | SOL | 1000.00 | 176.925 | 265.107 | 154.289 | 110.819 | -2325.715 | -1879.944 | 98.198 | T column 2, row 11, page 1131, index 1130; exact printed row token SOL 1000.00 |
| 12 | SOL | 1100.00 | 180.313 | 282.131 | 165.147 | 128.682 | -2324.483 | -1835.424 | 87.157 | T column 2, row 12, page 1131, index 1130; exact printed row token SOL 1100.00 |
| 13 | SOL | 1200.00 | 183.530 | 297.959 | 175.562 | 146.876 | -2323.001 | -1791.028 | 77.961 | T column 2, row 13, page 1131, index 1130; exact printed row token SOL 1200.00 |
| 14 | SOL | 1300.00 | 186.629 | 312.772 | 185.553 | 165.384 | -2321.271 | -1746.765 | 70.186 | T column 2, row 14, page 1131, index 1130; exact printed row token SOL 1300.00 |
| 15 | SOL | 1400.00 | 189.640 | 326.713 | 195.143 | 184.198 | -2446.261 | -1699.016 | 63.391 | T column 2, row 15, page 1131, index 1130; exact printed row token SOL 1400.00 |
| 16 | SOL | 1500.00 | 192.587 | 339.898 | 204.358 | 203.310 | -2442.859 | -1645.759 | 57.310 | T column 2, row 16, page 1131, index 1130; exact printed row token SOL 1500.00 |
| 17 | SOL | 1600.00 | 195.485 | 352.420 | 213.224 | 222.714 | -2439.218 | -1592.737 | 51.998 | T column 2, row 17, page 1131, index 1130; exact printed row token SOL 1600.00 |
| 18 | SOL | 1700.00 | 198.345 | 364.357 | 221.765 | 242.406 | -2435.338 | -1539.949 | 47.317 | T column 2, row 18, page 1131, index 1130; exact printed row token SOL 1700.00 |
| 19 | SOL | 1800.00 | 201.176 | 375.774 | 230.007 | 262.382 | -2431.222 | -1487.397 | 43.163 | T column 2, row 19, page 1131, index 1130; exact printed row token SOL 1800.00 |
| 20 | SOL | 1900.00 | 203.983 | 386.727 | 237.969 | 282.640 | -2426.871 | -1435.080 | 39.453 | T column 2, row 20, page 1131, index 1130; exact printed row token SOL 1900.00 |
| 21 | SOL | 2000.00 | 206.771 | 397.261 | 245.672 | 303.178 | -2422.287 | -1382.998 | 36.120 | T column 2, row 21, page 1131, index 1130; exact printed row token SOL 2000.00 |
| 22 | SOL | 2100.00 | 209.544 | 407.416 | 253.133 | 323.994 | -2417.470 | -1331.151 | 33.111 | T column 2, row 22, page 1131, index 1130; exact printed row token SOL 2100.00 |
| 23 | SOL | 2200.00 | 212.304 | 417.228 | 260.371 | 345.087 | -2412.422 | -1279.538 | 30.380 | T column 2, row 23, page 1131, index 1130; exact printed row token SOL 2200.00 |
| 24 | SOL | 2300.00 | 215.054 | 426.726 | 267.398 | 366.455 | -2407.144 | -1228.161 | 27.892 | T column 2, row 24, page 1131, index 1130; exact printed row token SOL 2300.00 |
| 25 | SOL | 2400.00 | 217.795 | 435.937 | 274.229 | 388.097 | -2401.635 | -1177.018 | 25.617 | T column 2, row 25, page 1131, index 1130; exact printed row token SOL 2400.00 |
| 26 | SOL | 2408.00 | 218.014 | 436.662 | 274.768 | 389.840 | -2401.185 | -1172.937 | 25.443 | T column 2, row 26, page 1131, index 1130; exact printed row token SOL 2408.00 |

## MgAl2O4 LIQ; physical page 1131, printed folio 1015, zero-based PDF index 1130

Coordinates: physical page 1131; printed folio 1015; pdf_page_index 1130; T column 2; cp column 3, S column 4, negative_gibbs_function_over_T_from_H298 column 5, H_minus_H298 column 7, delta_fH column 9, delta_fG column 10, log10_Kf column 11.

| Grid row | Printed phase | T (K) | Cp | S | -(G-H298)/T | H-H298 | ΔfH | ΔfG | log Kf | Temperature locator |
| ---: | --- | ---: | ---: | ---: | ---: | ---: | ---: | ---: | ---: | --- |
| 28 | LIQ | 2408.00 | 230.120 | 518.326 | 274.768 | 586.488 | -2204.537 | -1172.937 | 25.443 | T column 2, row 28, page 1131, index 1130; exact printed row token LIQ 2408.00 |
| 29 | LIQ | 2500.00 | 230.120 | 526.954 | 283.891 | 607.659 | -2198.251 | -1133.642 | 23.686 | T column 2, row 29, page 1131, index 1130; exact printed row token LIQ 2500.00 |

### Phase transitions

| Grid row | Printed transition | T (K) | Quantity | Printed value | Column | Temperature locator |
| ---: | --- | ---: | --- | ---: | ---: | --- |
| 27 | SOL to LIQ | 2408.00 | transition_temperature | 2408.00 | 2 | T column 2, row 27, page 1131, index 1130; exact printed row token SOL to LIQ 2408.00 |
| 27 | SOL to LIQ | 2408.00 | heat_of_fusion | 196.648 | 7 | T column 2, row 27, page 1131, index 1130; exact printed row token SOL to LIQ 2408.00 |
| 27 | SOL to LIQ | 2408.00 | entropy_of_fusion | 81.664 | 4 | T column 2, row 27, page 1131, index 1130; exact printed row token SOL to LIQ 2408.00 |

File: data/literature/extracts/audits/itoh-1988-na2s-beta-alumina-emf.audit.md
# Itoh et al. (1988) extraction audit

## Coverage and transcription

The extract records every numeric Table I measurement row and all numeric body cells in Table II, plus the four printed temperature fits (Equations 3, 4, 7, and 8). Table I has 55 data rows: 36 in Run 1 and 19 in Run 2. It contains 55 EMF values, 55 author-calculated exchange Gibbs values, and 34 printed Na2S standard Gibbs values. The dagger column has 21 blank cells; none was imputed. Table II has three body rows at 500, 600, and 700 K and 21 thermochemical values across its seven quantity columns.

The full cell audit is in `itoh-1988-na2s-beta-alumina-emf.audit-cells.csv`: 278 numeric table cells (Table I row number, temperature, EMF, ΔG*, 34 dagger values, and all 24 Table II cells) plus four located equation-form records. Every Table I and Table II numeric cell is identical in the MinerU draft and pdftotext transcription. Numeric agreement was 1.000 for both tables. The 600 dpi render of PDF page 2 (journal p. 1396) confirmed the complete row/column assignment and signs in both tables and the Table I footnotes. The equation symbols, coefficients, uncertainty widths, and fit ranges for Equations 3, 4, and 7 were checked against that render; Equation 8 was checked against a 600 dpi render of PDF page 3 (journal p. 1397). No OCR redo was needed.

The compare-only mapping is `itoh-1988-na2s-beta-alumina-emf.mapping.yaml`. The direct compare output is `itoh-1988-na2s-beta-alumina-emf.compare.csv`: 117 matched, 48 marked mismatch, 0 no-match, and 0 locator errors across 165 numeric observation values. All 48 flags are caused by `tools/mineru_table_draft.py::_phase_matches_column`: the tool accepts `solid`, `liquid`, or `gas` and maps `cr` to `solid`, but does not recognize the canonical phase tokens `l` and `g` required by the extract-to-battery migrator. They occur on the 21 Table I high-temperature rows marked `l` (42 value cells) and the Table II `S2(g)` / `Na(l)` reference columns (6 cells). Their row and column assignments and values were resolved against the render and are individually listed in the full cell audit. The companion `itoh-1988-na2s-beta-alumina-emf.compare-phase-filter-compatible.csv` was generated by running the same compare on a scratch copy in which only those phase tokens were expressed as `liquid` / `gas`; no values or locators changed. It matched all 165 values with no mismatch, no missing candidate, and no locator error. The stored extract retains the canonical `l` / `g` tokens. Table locators use the printed labels `I` and `II`, PDF page 2, and the printed row identity. The separate draft row/column indices support tool comparison.

## Cell and experimental conditions

The cell is printed as `Na(l)|β″-alumina|Na2S + Ag2S + Ag`; the working electrode mixture contains Ag, Ag2S, and Na2S, with liquid sodium as the 3N reference electrode (3×10−3 kg). The electrolyte is a β″-alumina crucible. The prepared powder ratios are 1.00:1.00:1.00 for Run 1 and 3.00:3.00:1.00 for Run 2. Those initial charge ratios remain in experiment context. Point conditions carry the printed Run 1 mol inventory through No. 33, where it is still the reported charge basis, and each row's T(K). After Run 1 No. 33 the authors titrated 300 C of sodium into the cathode before Nos. 34–36; those rows have unknown composition because the resulting mixture is not quantified. Run 2 has unknown row-level composition because the authors report Na–Ag ion exchange above 738 K but no post-exchange ratios. The initial ratios are also preserved on each raw EMF row as printed sample context, not promoted to a changed equilibrium melt composition.

The source reports evacuation at 373 K for 80 ksec followed by purified argon, but no measurement total pressure, argon ratio, or oxygen fugacity. The extract records both total pressure and fO2 as unknown on every data and fit observation. The paper estimates an Ag2S–Na2S eutectic at 738 ± 5 K and reports a liquid sulphide phase above 738 K; the cell rows are assigned `cr` at or below 738 K and `l` above 738 K. Equation 8's fit temperature interval and every other fit interval are retained in located `point_conditions.temperature_K` records.

## Numeric audit and fit forms

Table I's starred column is retained exactly as printed and as explained in its footnote, `ΔG = −FE` with `F = 96484.56 C mol−1`. Its author-calculated values are linked to their row's EMF. The 34 dagger values are also linked to the row EMF, the adjacent starred value, and the stored Table II Ag2S standard formation-Gibbs reference rows. The Results text and Equation 2 explicitly say that ΔG°(Na2S) was calculated from experimental EMFs and Table II ΔG°(Ag2S) values. The Table I dagger footnote instead names a ΔG°(Na2S) value from Table II. This wording conflict is retained and recorded; no values were recomputed.

All Table II numeric cells are stored. The five G(T) columns for S2(g), Na(l), Ag(s), Na2S(s), and α-Ag2S(s) use the descriptive non-token quantity `standard_gibbs_energy_as_published` and remain typed refusals. `simulator/battery/enums.py::Quantity` has `DELTA_FG` for formation Gibbs energy but no generic G(T) quantity, and `simulator/battery/migrate.py::QUANTITY_ALIASES` has no exact alias. The two ΔG° formation columns use `delta_fG` and are attributed to references [3, 4] as cited in Table II. The paper reports ±1150 J mol−1 for ΔG°(Ag2S) and a maximum ±5700 J mol−1 for the Table II ΔG°(Na2S) values between 500 and 700 K; confidence level is not stated.

The extract stores the printed fit forms without making additional calculations:

The p. 1397 prose gives Run 2 No. 15 as 1.4395 V, while Table I prints 1.4396 V; the extract stores the Table I value.

- Equation 3: `E/V(±0.00057) = 1.75793(±0.00086) − 4.452(±0.014) × 10⁻⁴(T)`, for `463.4 < T < 737.7 K`; its 33 stored EMF points are the fit inputs.
- Equation 4: `ΔG (J ± 55) = −169613(±83) + 42.95(±0.13)(T)`, derived from Equation 3 over the same interval. Its uncertainty widths are printed; confidence level is not stated.
- Equation 7: `ΔG°_Na2S (J mol−1 ± 130) = −427940(±200) + 124.92(±0.32)(T)`, for `463.4 < T < 737.7 K`; its 33 stored dagger values strictly below 737.7 K are the fit inputs. The discussion reports an overall ±1160 J mol−1 uncertainty after combining the fit and Ag2S-reference uncertainty; confidence level is not stated.
- Equation 8: `ΔG°_Na2S (J mol−1) = −441729 + 145.44(T)`, for `500 < T < 700 K`; it is `model_derived` from the three stored quoted-attributed Table II ΔG°(Na2S) values. The source reports a maximum uncertainty of ±5700 J mol−1 over that interval; confidence level is not stated.

EMF and exchange-reaction Gibbs values have no exact quantity token. They are stored with explicit non-token labels and typed refusals: `simulator/battery/enums.py::Quantity` and `simulator/battery/migrate.py::QUANTITY_ALIASES` do not define those quantities, and `tools/validate_literature_extracts.py::OBSERVATION_TYPES` has no EMF-specific type. Explicit labels prevent `simulator/battery/migrate.py::TYPE_QUANTITY` from inferring formation Gibbs energy. The Table II G(T) values use the same typed-refusal treatment because no exact token represents generic G(T). The fitted functions are retained as typed-refused forms rather than represented as point values. Figures 1 and 2 are figure-read candidates and were not digitized.

## Isolated migration

The real migrator produced 169 observations with 0 hard issues. It produced 40 point values (34 Table I ΔG°(Na2S) values and six Table II formation-Gibbs values) and 129 unavailable values. The exact quantity-unknown set is the 55 EMF observations, 55 exchange-Gibbs observations, 15 Table II generic G(T) observations, and the Equation 3 and 4 fit records. Equations 7 and 8 retain the exact `delta_fG` quantity but their function forms are unavailable as point values. Every observation has a known migrated phase; each data point and fit carries a located temperature condition. Run 1 Nos. 1–33 carry the printed initial mol inventory in point conditions; Run 1 Nos. 34–36 and all Run 2 rows carry unknown current composition, while the original run ratios remain in the experiment and EMF value context. The source extract records total pressure and fO2 as unknown; the migrator drops the unprinted total-pressure condition and preserves unknown fO2, and neither identity axis contains an invented value.

Representative identity axes after isolated migration:

| Observation | composition | total_pressure_Pa | fO2_Pa | temperature_K |
| --- | --- | --- | --- | --- |
| Table I, Run 1 No. 1 EMF | Printed Run 1 initial mol inventory | No value; not reported | No value; not reported | 625.8 |
| Table I, Run 1 No. 34 EMF | No value; post-titration amount not reported | No value; not reported | No value; not reported | 791.4 |
| Table II, 700 K Ag2S reference ΔG° | No value; composition not reported | No value; not reported | No value; not reported | 700 |

The authors' EMF-derived Gibbs values use `simulator/battery/migrate.py::METHOD_CLASS_MAP` to map `author_derived` to `measured_reduced`; the printed inputs and their lineage are retained. The focused test pins these four identity axes for each representative row.

Figures 1 and 2 remain undigitized figure-read candidates; the audit only uses their printed captions and discussion for phase and scope context.

File: data/literature/extracts/shornikov-2011-cao-mgo-alumina-melts.figure-audit.md
# Figure 1 digitization audit — shornikov-2011-cao-mgo-alumina-melts

PDF page 2, rendered at 600 dpi (4961 × 7017 px). Page coordinates below are full-page pixels. The 13 open-square markers that carry a read uncertainty were read again from fresh crops. None of the 26 recorded coordinates is the eead470ca read-1 integer. Read A is the index midpoint of the strict-black outer square, pixels with max(R, G, B) <= 40, on a fresh 600 dpi crop of that marker's own body. Read B is the index midpoint of the same ink on a fresh crop of the embedded JPEG, mapped through the page image matrix and recorded at 0.01 page pixel. a1 and a2 touch. On the page the bridge is x 1440–1443, y 3470–3473; a1's body is x 1364–1439, y 3398–3473 and a2's body is x 1444–1515, y 3470–3545. On the JPEG the bridge is the single pixel (118, 164); a1 is columns 99–117 and a2 is columns 119–136. The other eleven bodies are their own 4-connected strict-black components. c5's page centre is (3290.5, 3388.0); its JPEG centre maps to (3289.41, 3387.22). The previous pair (3291, 3389) is not either read. Activities are the antilog of the mean plotted ordinate, stored at three significant figures. Panel d stores the mean Gibbs ordinate rounded to 0.01 kJ/mol. The locator note keeps both raw page pixels and that unrounded mean ordinate. The uncertainty is the larger distance from the rounded point to the two recorded ordinates, rounded up to 0.000001 dex, or to 0.00001 kJ/mol on panel d, so the band contains both ordinates. Read A is the outer-square centre, so the same band contains that centre.

## Axis calibration

| Panel | Axis | Label | Pixel coordinate |
|---|---|---:|---:|
| a | x | x(Al2O3), mole % = 30 | 1580 |
| a | x | x(Al2O3), mole % = 40 | 2012 |
| a | x | x(Al2O3), mole % = 50 | 2444 |
| a | y | 0 | 3207 |
| a | y | 0.5 | 3583 |
| a | y | 1 | 3963 |
| b | x | x(Al2O3), mole % = 30 | 1580 |
| b | x | x(Al2O3), mole % = 40 | 2012 |
| b | x | x(Al2O3), mole % = 50 | 2444 |
| b | y | 0 | 4317 |
| b | y | 0.5 | 4845 |
| b | y | 1 | 5369 |
| c | x | x(Al2O3), mole % = 30 | 2801 |
| c | x | x(Al2O3), mole % = 40 | 3233 |
| c | x | x(Al2O3), mole % = 50 | 3665 |
| c | y | 0 | 3131 |
| c | y | 1 | 3598 |
| c | y | 2 | 4041 |
| d | x | x(Al2O3), mole % = 30 | 2801 |
| d | x | x(Al2O3), mole % = 40 | 3233 |
| d | x | x(Al2O3), mole % = 50 | 3665 |
| d | y | 30 | 4473 |
| d | y | 25 | 4988 |

Linear fits (pixel -> axis value), from the labelled ticks above:

- Panel a: x = -6.5740741 + 0.02314815 × x_px; y = -4.2411374 + 0.00132274 × y_px.
- Panel b: x = -6.5740741 + 0.02314815 × x_px; y = -4.1042237 + 0.00095057 × y_px.
- Panel c: x = -34.8379630 + 0.02314815 × x_px; y = -6.8882809 + 0.00219729 × y_px.
- Panel d: x = -34.8379630 + 0.02314815 × x_px; y = 73.4271845 + -0.00970874 × y_px.

## Open-square marker reads

Read A is crop 1 and read B is crop 2. Plotted y is the existing calibration of that recorded page pixel. The stored activity is the antilog of the mean plotted ordinate, rounded to three significant figures. Panel d stores the negative of that mean, rounded to 0.01 kJ/mol. The note ordinate is the unrounded mean. Uncertainty is the distance from the rounded point to the farther recorded ordinate, in dex on panels a–c and in kJ/mol on panel d, rounded up so the band contains both ordinates and the outer-square centre. Markers b4, c1, c2, d1, d3 and d4 were not re-read; their rows are the previous record and they still have no uncertainty key.

| Panel | Marker | Read | Page pixel (x, y) | x(Al2O3), mole % | Plotted y | Stored value | Uncertainty |
|---|---:|---:|---|---:|---:|---:|---:|
| a | 1 | 1 | (1401.5, 3435.5) | 25.868 | 0.30313587 | 0.498 | 0.000366 |
| a | 1 | 2 | (1400.26, 3435.11) | 25.839 | 0.30262000 | 0.498 | 0.000366 |
| a | 2 | 1 | (1479.5, 3507.5) | 27.674 | 0.39837315 | 0.400 | 0.000434 |
| a | 2 | 2 | (1478.31, 3506.95) | 27.646 | 0.39764564 | 0.400 | 0.000434 |
| a | 3 | 1 | (1561.5, 3603.5) | 29.572 | 0.52535619 | 0.299 | 0.001028 |
| a | 3 | 2 | (1560.36, 3602.74) | 29.545 | 0.52435091 | 0.299 | 0.001028 |
| a | 4 | 1 | (1657.5, 3735.5) | 31.794 | 0.69995787 | 0.200 | 0.000988 |
| a | 4 | 2 | (1656.42, 3734.44) | 31.769 | 0.69855577 | 0.200 | 0.000988 |
| a | 5 | 1 | (1841.5, 3963.0) | 36.053 | 1.00088122 | 0.100 | 0.000882 |
| a | 5 | 2 | (1840.53, 3961.93) | 36.031 | 0.99946589 | 0.100 | 0.000882 |
| b | 1 | 1 | (1373.5, 4737.5) | 25.220 | 0.39910168 | 0.400 | 0.001162 |
| b | 1 | 2 | (1372.24, 4736.19) | 25.191 | 0.39785643 | 0.400 | 0.001162 |
| b | 2 | 1 | (1513.5, 4869.5) | 28.461 | 0.52457692 | 0.299 | 0.001273 |
| b | 2 | 2 | (1512.33, 4867.9) | 28.434 | 0.52305600 | 0.299 | 0.001273 |
| b | 3 | 1 | (1825.5, 5053.5) | 35.683 | 0.69948180 | 0.200 | 0.001399 |
| b | 3 | 2 | (1824.52, 5051.49) | 35.660 | 0.69757115 | 0.200 | 0.001399 |
| b | 4 | 1 | (2034, 5054) | 40.509 | 0.7000 | 0.2 | — |
| b | 4 | 2 | (2034, 5054) | 40.509 | 0.7000 | 0.2 | — |
| c | 1 | 1 | (2691, 4043) | 27.454 | 1.9954 | 0.01 | — |
| c | 1 | 2 | (2689, 4043) | 27.407 | 1.9954 | 0.01 | — |
| c | 2 | 1 | (2819, 3732) | 30.417 | 1.3120 | 0.049 | — |
| c | 2 | 2 | (2820, 3732) | 30.440 | 1.3120 | 0.049 | — |
| c | 3 | 1 | (2994.5, 3599.5) | 34.479 | 1.02086446 | 0.0955 | 0.000868 |
| c | 3 | 2 | (2993.23, 3598.75) | 34.450 | 1.01921649 | 0.0955 | 0.000868 |
| c | 4 | 1 | (3130.5, 3463.5) | 37.627 | 0.72203302 | 0.190 | 0.000787 |
| c | 4 | 2 | (3129.31, 3463.05) | 37.600 | 0.72104423 | 0.190 | 0.000787 |
| c | 5 | 1 | (3290.5, 3388.0) | 41.331 | 0.55613762 | 0.278 | 0.001532 |
| c | 5 | 2 | (3289.41, 3387.22) | 41.306 | 0.55442373 | 0.278 | 0.001532 |
| c | 6 | 1 | (3482.5, 3332.5) | 45.775 | 0.43418803 | 0.369 | 0.001313 |
| c | 6 | 2 | (3481.52, 3331.35) | 45.753 | 0.43166114 | 0.369 | 0.001313 |
| d | 1 | 1 | (2555, 5233) | 24.306 | 22.6213 | -23.0 | — |
| d | 1 | 2 | (2557, 5233) | 24.352 | 22.6213 | -23.0 | — |
| d | 2 | 1 | (2722.5, 5065.5) | 28.183 | 24.24756203 | -24.26 | 0.01244 |
| d | 2 | 2 | (2721.06, 5063.46) | 28.150 | 24.26736786 | -24.26 | 0.01244 |
| d | 3 | 1 | (2897, 4736) | 32.222 | 27.4466 | -27.0 | — |
| d | 3 | 2 | (2897, 4736) | 32.222 | 27.4466 | -27.0 | — |
| d | 4 | 1 | (3079, 4503) | 36.435 | 29.7087 | -30.0 | — |
| d | 4 | 2 | (3079, 4503) | 36.435 | 29.7087 | -30.0 | — |

## Stored-value corrections

These are corrections of the stored point relative to the previous 12-significant-figure means, not only of the uncertainty. The shift for panels a–c is log10(new/old). Panel d is in kJ/mol.

| Marker | Old stored | New stored | Shift |
|---|---:|---:|---:|
| a1 | 0.496068202426 | 0.498 | +0.001688 dex |
| a2 | 0.398386038407 | 0.400 | +0.001756 dex |
| a3 | 0.297386376996 | 0.299 | +0.002350 dex |
| a4 | 0.199241939190 | 0.200 | +0.001649 dex |
| a5 | 0.0994938049629 | 0.100 | +0.002204 dex |
| b1 | 0.398495149947 | 0.400 | +0.001637 dex |
| b2 | 0.298502381259 | 0.299 | +0.000723 dex |
| b3 | 0.199764450507 | 0.200 | +0.000512 dex |
| c3 | 0.0948283633277 | 0.0955 | +0.003065 dex |
| c4 | 0.188699041863 | 0.190 | +0.002984 dex |
| c5 | 0.276480871660 | 0.278 | +0.002380 dex |
| c6 | 0.367039944034 | 0.369 | +0.002313 dex |
| d2 | -24.24756203 | -24.26 | -0.012438 kJ/mol |

No recorded pair is a single shared page pixel, and none of the coordinates above is the previous integer read. a5's page centre is (1841.5, 3963.0) and its JPEG centre maps to (1840.53, 3961.93). c5's page centre is (3290.5, 3388.0); its JPEG centre maps to (3289.41, 3387.22). Table 2 composition provides context for the model series; the experimental Allibert markers show only x(Al2O3), so their complete melt compositions remain typed unknown.
