Repository: simonrowland/regolith-pyrolysis-simulator

# Regolith Pyrolysis Simulator

Interactive simulator for a solar-thermal regolith refinery that models controlled overhead oxygen pressure to make vacuum pyrolysis and molten regolith electrolysis (MRE) workflows more practical for extracting metals, glass and ceramics from sample regolith feedstock profiles for the Moon, Mars, and asteroids.

The core idea is simple: regolith pyrolysis is attractive because sunlight can provide most of the heat, but hard-vacuum pyrolysis can turn silica into SiO vapor. SiO boiloff can foul ducts, condensers, windows, turbines, and product streams. A small managed oxygen backpressure can suppress SiO formation while still allowing useful volatile and metal extraction. The same pretreatment can also condition melts before molten regolith electrolysis (MRE), reducing volatile load, alkali load, iron load, and corrosive offgas exposure to make MRE more practical and economical.

This package explores that control problem. It compares hard vacuum, Mars backpressure, pO2-managed pyrolysis, alkali shuttle chemistry, selective Mg extraction, and MRE-like electrolysis as parts of one scalable refining ladder.

It is a process-modeling workbench. It computes molten-regolith pyrolysis workflows from a
built-in Ellingham/Antoine model, and can route silicate melt equilibria to external
thermochemistry engines — alphaMELTS (directly or via PetThermoTools), ThermoEngine/VapoRock,
MAGEMin, and our sister project [OpenIMCC](https://github.com/simonrowland/openimcc) for
high-temperature melt activities — when those are installed. See [Melt Chemistry Backends](#melt-chemistry-backends)
for which engine holds which role.

Author: Simon Rowland, simon@directleap.com.

## Why This Exists

The process model uses geologist-standard melt libraries to explore five linked ideas:

- Na, extracted early or dosed externally, can strip residual FeO in a narrow cool-window cleanup step, conditioning the melt for easier processing.
- Overhead pO2 is a key Ellingham process control variable, working alongside temperature and pressure to offer targeted extraction.
- SiO boiloff (noted in recent literature) can be suppressed or redirected by pressure management instead of accepted as a hard-vacuum mess.
- Regolith pyrolysis can be used as MRE pretreatment, producing useful material streams while making later electrolysis less hostile.
- Mg thermite-style reduction can further process terminal ceramics, for example to enrich REE in terminal products.

Current In-Situ Resource Utilisation (ISRU) literature is focused on MRE, hydrogen reduction, halide reduction, or carbothermal reduction. Those processes are useful, but MRE in particular is electrically-intensive and forces the whole melt inventory through electrodes and corrosion-limited hardware. By using pyrolysis to extract alkalis and iron beforehand to condition the melt for MRE, it may be possible to save energy and significantly reduce corrosion.

This simulator seeks to answer the question: how much useful refining can be done with solar-concentrator heat by using overhead pressure control, before spending large amounts of electrical power? It models end-to-end workflows aimed at extracting most of the useful metal content of the sample feedstocks, in order to test regolith pyrolysis as a core, self-bootstrapping path for metals, glass, ceramics, and oxygen production in space. Whether the modelled workflows would behave that way in hardware is not something this simulator can settle — see [Model Status](#model-status).

## What It Models

The simulator tracks a staged refinery path for one-tonne-class feedstock batches:

- Stage 0 bakeoff: water, CO2, sulfur, halides, CHNOPS, perchlorates, and other volatiles, with diagnostic foulant-disposition reporting by hour and group before melt-equilibrium backends run.
- Pressure-managed pyrolysis: Na, K, Fe, Mg, SiO, and oxygen-bearing vapor behavior under hard vacuum, CO2 backpressure, N2 sweep, or pO2 control.
- Na-dominated oxygen shuttle chemistry produces a proportion of reduced Fe that can be tapped directly in the cool FeO window, while K remains primarily a volatile product or recyclable alkali stock.

## Materials the Model Tries to Expose

Depending on feedstock and route, the simulator tracks or estimates:

- O2 from pyrolysis, MRE, and accumulator flow.
- Fe and Fe-rich alloy products.
- Si, SiO, silica, and glass-forming residues.
- Na and K as volatile products or shuttle reagents.
- Mg from selective pyrolysis.
- Ti, Cr, Mn, Ca, and Al-bearing products where process conditions allow.
- Water, CO2, sulfur species, halide salts, chlorine/fluorine scrubber loads, and other volatile hazards.
- Residual glass, slag, or refractory concentrate for construction or further refining.

The goal is to make the materials ledger visible: not only "how much oxygen," but what else is produced, preserved, lost, or made dangerous.

File: data/literature/extracts/1997jonesthermo-jones-1997.yaml
schema_version: literature_extract.v1
source_id: 1997jonesthermo
source:
  citation: Jones, R. T. (1997), "Thermodynamics and its applications – an overview", SAIMM Pyrometallurgy School, Mintek, Randburg, 20–21 May 1997.
  url: https://www.pyrometallurgy.co.za/Mintek/Files/1997JonesThermo.pdf
  year: 1997
extraction:
  method: layout-preserving pdftotext review extraction; source-printed examples and figure captions only
  date: '2026-09-19'
  worker: w2-1997jonesthermo
  provenance_path: corpus/raw/1997jonesthermo/1997jonesthermo.pdf
review_status: draft
scope_assessment:
  document_type: teaching overview/review, not a primary experiment
  measured_direct_observations: 0
  absent_from_source:
  - apparatus and cell geometry
  - samples, compositions, and sample masses
  - run conditions and durations
  - experimental uncertainties
  - numeric digitization of figures 1-11
  note: Printed calculated examples and compiled/model statements are retained with their evidence class; no laboratory metadata is attached.
species:
  Fe:
    observations: []
    context:
    - observation_id: jones_1997_fe_heating_enthalpy_example
      type: thermodynamic_example
      locator:
        source_path: corpus/raw/1997jonesthermo/1997jonesthermo.pdf
        published_page: 7
        figure: '2'
        section: 3.3 Example 1 – Melting of iron
        note: Text immediately below Figure 2 prints the values; Figure 2 is not digitized.
      phase: pure_iron_standard_state
      regime: standard_enthalpy_heating_example
      units: mixed as printed
      values:
        method_class: model_derived
        generator: Thermo computer program / thermodynamic tabulation as described by the author
        quantity: iron_heating_energy_example
        reference_state: Fe at 25 C and 1 atm, enthalpy zero
        enthalpy_25_C_kJ_per_mol: 0.00
        enthalpy_1600_C_kJ_per_mol: 75.90
        printed_difference_J_per_mol: 75.90
        heating_energy_kWh_per_kg: 0.377
        charge_mass_kg: 100.0
        furnace_power_kW: 160.0
        heating_time_minutes: 14.0
        note: Source text also prints “37.7 / 160 hours”; the printed 14 minutes is retained without recomputation. The source calls the 75.90 kJ/mol difference “75.90 J/mol” in the next sentence; both printed units are retained as an internal source disagreement.
      uncertainty:
        reported_status: not_reported
    - observation_id: jones_1997_fe_energy_temperature_example
      type: thermodynamic_example
      locator:
        source_path: corpus/raw/1997jonesthermo/1997jonesthermo.pdf
        published_page: 8
        figure: '3'
        section: 3.3 Example 1 – Melting of iron
      phase: pure_iron_standard_state
      regime: standard_enthalpy_heating_example
      units: kWh/kg and C as printed
      values:
        method_class: model_derived
        generator: Thermo computer program / thermodynamic tabulation
        quantity: iron_energy_to_temperature_example
        charge_mass_kg: 100.0
        furnace_power_kW: 16.0
        duration_hours: 1.0
        energy_supply_kWh_per_kg: 0.16
        final_temperature_C: 855.0
        note: Final temperature is read from the source's tabulation statement, not digitized from Figure 3.
      uncertainty:
        reported_status: not_reported
  CO2:
    observations: []
    context:
    - observation_id: jones_1997_graphite_oxygen_energy_balance
      type: thermodynamic_example
      locator:
        source_path: corpus/raw/1997jonesthermo/1997jonesthermo.pdf
        published_page: 8
        figure: '4'
        section: 3.4 Example 2 – Energy requirement for a simple reacting system
      phase: gas_reaction_with_graphite
      regime: idealized_energy_balance
      units: mixed as printed
      values:
        method_class: model_derived
        generator: Thermo computer program / enthalpy balance
        reaction: graphite plus oxygen to carbon dioxide
        oxygen_in_moles: 100.0
        oxygen_in_temperature_C: 200.0
        graphite_in_mass_kg: 1.0
        graphite_in_temperature_C: 25.0
        carbon_in_moles: 83.3
        carbon_dioxide_out_moles: 83.3
        carbon_dioxide_out_temperature_C: 1200.0
        oxygen_out_moles: 16.7
        oxygen_out_temperature_C: 1200.0
        delta_H_species_in_O2_kJ_per_mol: 5.32
        delta_H_species_in_C_kJ_per_mol: 0.00
        delta_H_species_out_CO2_kJ_per_mol: -334.51
        delta_H_species_out_O2_kJ_per_mol: 39.11
        energy_requirement_kJ: -27744.0
        delta_H_reaction_1200_C_kJ_per_mol: -396.2
      uncertainty:
        reported_status: not_reported
  ZnS:
    observations: []
    context:
    - observation_id: jones_1997_zns_roasting_energy_balance
      type: thermodynamic_example
      locator:
        source_path: corpus/raw/1997jonesthermo/1997jonesthermo.pdf
        published_page: 10
        figure: '5'
        section: 3.6 Example 3 – Roasting of zinc sulphide
      phase: fluidized_bed_roasting_example
      regime: idealized_energy_balance
      units: mixed as printed
      values:
        method_class: model_derived
        generator: Thermo computer program / enthalpy balance
        reaction: ZnS plus 3/2 O2 to ZnO plus SO2
        feed_temperature_C: 25.0
        air_temperature_C: 200.0
        product_temperature_C: 900.0
        excess_oxygen_factor: 1.5
        nitrogen_to_oxygen_molar_ratio: 8.46 / 2.25
        cooling_requirement_kWh_per_kg_ZnS: 0.448
      uncertainty:
        reported_status: not_reported
  propane:
    observations: []
    context:
    - observation_id: jones_1997_propane_adiabatic_flame_temperature
      type: thermodynamic_example
      locator:
        source_path: corpus/raw/1997jonesthermo/1997jonesthermo.pdf
        published_page: 11
        figure: '6'
        section: 3.7 Example 4 – Adiabatic flame temperature
      phase: propane_combustion_with_air
      regime: adiabatic_energy_balance
      units: C as printed
      values:
        method_class: model_derived
        generator: trial-and-error enthalpy balance using the Thermo program
        quantity: adiabatic_flame_temperature
        final_temperature_C: 2121.0
      uncertainty:
        reported_status: not_reported
  CO_H2O_H2_CO2:
    observations: []
    context:
    - observation_id: jones_1997_water_gas_shift_equilibrium
      type: equilibrium_example
      locator:
        source_path: corpus/raw/1997jonesthermo/1997jonesthermo.pdf
        published_page: 14
        figure: '7'
        section: 5.1 Example 5 – Gas phase reaction
      phase: ideal_gas
      regime: gas_phase_equilibrium
      units: mixed as printed
      values:
        method_class: model_derived
        generator: Thermo computer program / ideal-gas equilibrium calculation
        reaction: CO(g) plus H2O(g) to H2(g) plus CO2(g)
        initial_CO_moles: 0.4
        initial_H2O_moles: 1.0
        temperature_C: 1200.0
        total_pressure_atm: 2.0
        delta_G_reaction_kJ_per_mol: 12.15
        equilibrium_constant: 0.371
        extent_moles: 0.225
        equilibrium_CO_moles: 0.175
        equilibrium_H2O_moles: 0.775
        equilibrium_H2_moles: 0.225
        equilibrium_CO2_moles: 0.225
        energy_requirement_kJ: 98.8
        energy_requirement_kWh: 0.0274
        delta_Gf_CO_1200_C_J_per_mol: -437611.0
        delta_Gf_H2O_1200_C_J_per_mol: -563553.0
        delta_Gf_H2_1200_C_J_per_mol: -227024.0
        delta_Gf_CO2_1200_C_J_per_mol: -761994.0
        gas_constant_J_per_mol_K: 8.3143
        calculation_temperature_K: 1473.15
      uncertainty:
        reported_status: not_reported
  C_CO2_CO:
    observations: []
    context:
    - observation_id: jones_1997_boudouard_equilibrium
      type: equilibrium_example
      locator:
        source_path: corpus/raw/1997jonesthermo/1997jonesthermo.pdf
        published_page: 17
        section: 5.2 Example 4 – Gas-solid reaction
      phase: pure_condensed_carbon_plus_ideal_gas
      regime: gas_solid_equilibrium
      units: mixed as printed
      values:
        method_class: model_derived
        generator: Thermo computer program
        reaction: C plus CO2 to 2 CO
        initial_carbon_moles: 2.0
        initial_CO2_moles: 1.0
        temperature_C: 800.0
        total_pressure_atm: 0.85
        delta_G_reaction_kJ_per_mol: -17.470
        equilibrium_constant: 7.085
      uncertainty:
        reported_status: not_reported
  Mn:
    observations:
    - observation_id: jones_1997_mn_vapour_pressure_tabulation
      type: partial_pressure
      locator:
        source_path: corpus/raw/1997jonesthermo/1997jonesthermo.pdf
        published_page: 18
        figure: '10'
        section: 5.3 Example 5 – Vapour pressure of manganese
        note: Explicit value in prose; Figure 10 is not digitized.
      phase: pure_condensed_manganese_plus_Mn_gas
      regime: equilibrium_vapor_pressure
      units: atm and C as printed
      values:
        method_class: compilation_assessed
        generator: source tabulation of equilibrium constants; upstream compilation not named
        quantity: manganese_vapor_pressure
        normal_boiling_point_C_about: 2060.0
        T_C: 1700.0
        vapor_pressure_atm: 0.113
      uncertainty:
        reported_status: not_reported
  MgO:
    observations:
    - observation_id: jones_1997_imcc_mgo_activity_comparison
      type: activity_coefficient
      locator:
        source_path: corpus/raw/1997jonesthermo/1997jonesthermo.pdf
        published_page: 24
        figure: '11'
        section: 7.1 Ideal Mixing of Complex Components
        note: Qualitative comparison only; curve coordinates and activity values are not digitized.
      phase: CaO-MgO-SiO2_ternary_slag
      regime: IMCC_model_and_experimental_comparison
      units: mole percent and C as printed
      values:
        method_class: figure_only
        evidence_class: figure_only
        generator: Ideal Mixing of Complex Components (IMCC), compared in source with experimentally determined activities
        quantity: MgO_activity_vs_mole_fraction_relationship
        constant_CaO_mole_percent: 30.0
        T_C: 1600.0
        model_status: qualitative_figure_only
        reported_comparison: excellent agreement for CaO and MgO; reasonably good agreement for SiO2; ideal-solution assumption gives large discrepancies
      uncertainty:
        reported_status: not_reported

File: data/literature/extracts/1997jonesthermo.yaml
schema_version: literature_extract.v1
source_id: 1997jonesthermo
source:
  citation: Jones, R. T. (1997), "Thermodynamics and its applications – an overview", SAIMM Pyrometallurgy School, Mintek, Randburg, 20–21 May 1997.
  url: https://www.pyrometallurgy.co.za/Mintek/Files/1997JonesThermo.pdf
  year: 1997
extraction:
  method: layout-preserving pdftotext review extraction; source-printed examples and figure captions only
  date: '2026-09-19'
  worker: w2-1997jonesthermo
  provenance_path: corpus/raw/1997jonesthermo/1997jonesthermo.pdf
review_status: draft
scope_assessment:
  document_type: teaching overview/review, not a primary experiment
  measured_direct_observations: 0
  absent_from_source:
  - apparatus and cell geometry
  - samples, compositions, and sample masses
  - run conditions and durations
  - experimental uncertainties
  - numeric digitization of figures 1-11
  note: Printed calculated examples and compiled/model statements are retained with their evidence class; no laboratory metadata is attached.
species:
  Fe:
    observations: []
    context:
    - observation_id: jones_1997_fe_heating_enthalpy_example
      type: thermodynamic_example
      locator:
        source_path: corpus/raw/1997jonesthermo/1997jonesthermo.pdf
        published_page: 7
        figure: '2'
        section: 3.3 Example 1 – Melting of iron
        note: Text immediately below Figure 2 prints the values; Figure 2 is not digitized.
      phase: pure_iron_standard_state
      regime: standard_enthalpy_heating_example
      units: mixed as printed
      values:
        method_class: model_derived
        generator: Thermo computer program / thermodynamic tabulation as described by the author
        quantity: iron_heating_energy_example
        reference_state: Fe at 25 C and 1 atm, enthalpy zero
        enthalpy_25_C_kJ_per_mol: 0.00
        enthalpy_1600_C_kJ_per_mol: 75.90
        printed_difference_J_per_mol: 75.90
        heating_energy_kWh_per_kg: 0.377
        charge_mass_kg: 100.0
        furnace_power_kW: 160.0
        heating_time_minutes: 14.0
        note: Source text also prints “37.7 / 160 hours”; the printed 14 minutes is retained without recomputation. The source calls the 75.90 kJ/mol difference “75.90 J/mol” in the next sentence; both printed units are retained as an internal source disagreement.
      uncertainty:
        reported_status: not_reported
    - observation_id: jones_1997_fe_energy_temperature_example
      type: thermodynamic_example
      locator:
        source_path: corpus/raw/1997jonesthermo/1997jonesthermo.pdf
        published_page: 8
        figure: '3'
        section: 3.3 Example 1 – Melting of iron
      phase: pure_iron_standard_state
      regime: standard_enthalpy_heating_example
      units: kWh/kg and C as printed
      values:
        method_class: model_derived
        generator: Thermo computer program / thermodynamic tabulation
        quantity: iron_energy_to_temperature_example
        charge_mass_kg: 100.0
        furnace_power_kW: 16.0
        duration_hours: 1.0
        energy_supply_kWh_per_kg: 0.16
        final_temperature_C: 855.0
        note: Final temperature is read from the source's tabulation statement, not digitized from Figure 3.
      uncertainty:
        reported_status: not_reported
  CO2:
    observations: []
    context:
    - observation_id: jones_1997_graphite_oxygen_energy_balance
      type: thermodynamic_example
      locator:
        source_path: corpus/raw/1997jonesthermo/1997jonesthermo.pdf
        published_page: 8
        figure: '4'
        section: 3.4 Example 2 – Energy requirement for a simple reacting system
      phase: gas_reaction_with_graphite
      regime: idealized_energy_balance
      units: mixed as printed
      values:
        method_class: model_derived
        generator: Thermo computer program / enthalpy balance
        reaction: graphite plus oxygen to carbon dioxide
        oxygen_in_moles: 100.0
        oxygen_in_temperature_C: 200.0
        graphite_in_mass_kg: 1.0
        graphite_in_temperature_C: 25.0
        carbon_in_moles: 83.3
        carbon_dioxide_out_moles: 83.3
        carbon_dioxide_out_temperature_C: 1200.0
        oxygen_out_moles: 16.7
        oxygen_out_temperature_C: 1200.0
        delta_H_species_in_O2_kJ_per_mol: 5.32
        delta_H_species_in_C_kJ_per_mol: 0.00
        delta_H_species_out_CO2_kJ_per_mol: -334.51
        delta_H_species_out_O2_kJ_per_mol: 39.11
        energy_requirement_kJ: -27744.0
        delta_H_reaction_1200_C_kJ_per_mol: -396.2
      uncertainty:
        reported_status: not_reported
  ZnS:
    observations: []
    context:
    - observation_id: jones_1997_zns_roasting_energy_balance
      type: thermodynamic_example
      locator:
        source_path: corpus/raw/1997jonesthermo/1997jonesthermo.pdf
        published_page: 10
        figure: '5'
        section: 3.6 Example 3 – Roasting of zinc sulphide
      phase: fluidized_bed_roasting_example
      regime: idealized_energy_balance
      units: mixed as printed
      values:
        method_class: model_derived
        generator: Thermo computer program / enthalpy balance
        reaction: ZnS plus 3/2 O2 to ZnO plus SO2
        feed_temperature_C: 25.0
        air_temperature_C: 200.0
        product_temperature_C: 900.0
        excess_oxygen_factor: 1.5
        nitrogen_to_oxygen_molar_ratio: 8.46 / 2.25
        cooling_requirement_kWh_per_kg_ZnS: 0.448
      uncertainty:
        reported_status: not_reported
  propane:
    observations: []
    context:
    - observation_id: jones_1997_propane_adiabatic_flame_temperature
      type: thermodynamic_example
      locator:
        source_path: corpus/raw/1997jonesthermo/1997jonesthermo.pdf
        published_page: 11
        figure: '6'
        section: 3.7 Example 4 – Adiabatic flame temperature
      phase: propane_combustion_with_air
      regime: adiabatic_energy_balance
      units: C as printed
      values:
        method_class: model_derived
        generator: trial-and-error enthalpy balance using the Thermo program
        quantity: adiabatic_flame_temperature
        final_temperature_C: 2121.0
      uncertainty:
        reported_status: not_reported
  CO_H2O_H2_CO2:
    observations: []
    context:
    - observation_id: jones_1997_water_gas_shift_equilibrium
      type: equilibrium_example
      locator:
        source_path: corpus/raw/1997jonesthermo/1997jonesthermo.pdf
        published_page: 14
        figure: '7'
        section: 5.1 Example 5 – Gas phase reaction
      phase: ideal_gas
      regime: gas_phase_equilibrium
      units: mixed as printed
      values:
        method_class: model_derived
        generator: Thermo computer program / ideal-gas equilibrium calculation
        reaction: CO(g) plus H2O(g) to H2(g) plus CO2(g)
        initial_CO_moles: 0.4
        initial_H2O_moles: 1.0
        temperature_C: 1200.0
        total_pressure_atm: 2.0
        delta_G_reaction_kJ_per_mol: 12.15
        equilibrium_constant: 0.371
        extent_moles: 0.225
        equilibrium_CO_moles: 0.175
        equilibrium_H2O_moles: 0.775
        equilibrium_H2_moles: 0.225
        equilibrium_CO2_moles: 0.225
        energy_requirement_kJ: 98.8
        energy_requirement_kWh: 0.0274
        delta_Gf_CO_1200_C_J_per_mol: -437611.0
        delta_Gf_H2O_1200_C_J_per_mol: -563553.0
        delta_Gf_H2_1200_C_J_per_mol: -227024.0
        delta_Gf_CO2_1200_C_J_per_mol: -761994.0
        gas_constant_J_per_mol_K: 8.3143
        calculation_temperature_K: 1473.15
      uncertainty:
        reported_status: not_reported
  C_CO2_CO:
    observations: []
    context:
    - observation_id: jones_1997_boudouard_equilibrium
      type: equilibrium_example
      locator:
        source_path: corpus/raw/1997jonesthermo/1997jonesthermo.pdf
        published_page: 17
        section: 5.2 Example 4 – Gas-solid reaction
      phase: pure_condensed_carbon_plus_ideal_gas
      regime: gas_solid_equilibrium
      units: mixed as printed
      values:
        method_class: model_derived
        generator: Thermo computer program
        reaction: C plus CO2 to 2 CO
        initial_carbon_moles: 2.0
        initial_CO2_moles: 1.0
        temperature_C: 800.0
        total_pressure_atm: 0.85
        delta_G_reaction_kJ_per_mol: -17.470
        equilibrium_constant: 7.085
      uncertainty:
        reported_status: not_reported
  Mn:
    observations:
    - observation_id: jones_1997_mn_vapour_pressure_tabulation
      type: partial_pressure
      locator:
        source_path: corpus/raw/1997jonesthermo/1997jonesthermo.pdf
        published_page: 18
        figure: '10'
        section: 5.3 Example 5 – Vapour pressure of manganese
        note: Explicit value in prose; Figure 10 is not digitized.
      phase: pure_condensed_manganese_plus_Mn_gas
      regime: equilibrium_vapor_pressure
      units: atm and C as printed
      values:
        method_class: compilation_assessed
        attribution: "Jones, R. T. (1997), \"Thermodynamics and its applications – an overview\", SAIMM Pyrometallurgy School, Mintek, Randburg, 20–21 May 1997."
        generator: source tabulation of equilibrium constants; upstream compilation not named
        quantity: manganese_vapor_pressure
        normal_boiling_point_C_about: 2060.0
        T_C: 1700.0
        vapor_pressure_atm: 0.113
      uncertainty:
        reported_status: not_reported
  MgO:
    observations:
    - observation_id: jones_1997_imcc_mgo_activity_comparison
      type: activity_coefficient
      locator:
        source_path: corpus/raw/1997jonesthermo/1997jonesthermo.pdf
        published_page: 24
        figure: '11'
        section: 7.1 Ideal Mixing of Complex Components
        note: Qualitative comparison only; curve coordinates and activity values are not digitized.
      phase: CaO-MgO-SiO2_ternary_slag
      regime: IMCC_model_and_experimental_comparison
      units: mole percent and C as printed
      values:
        method_class: figure_only
        evidence_class: figure_only
        generator: Ideal Mixing of Complex Components (IMCC), compared in source with experimentally determined activities
        quantity: MgO_activity_vs_mole_fraction_relationship
        constant_CaO_mole_percent: 30.0
        T_C: 1600.0
        model_status: qualitative_figure_only
        reported_comparison: excellent agreement for CaO and MgO; reasonably good agreement for SiO2; ideal-solution assumption gives large discrepancies
      uncertainty:
        reported_status: not_reported
fidelity_samples:
- species: Mn
  observable: partial_pressure
  observation_id: jones_1997_mn_vapour_pressure_tabulation
  field: normal_boiling_point_C_about
  value: 2060.0
  note: "Page 18 text states the normal boiling point is around 2060°C."
  locator:
    published_page: 18
    figure: '10'
- species: Mn
  observable: partial_pressure
  observation_id: jones_1997_mn_vapour_pressure_tabulation
  field: T_C
  value: 1700.0
  note: "Page 18 text gives the manganese vapour-pressure point at 1700°C."
  locator:
    published_page: 18
    figure: '10'
- species: Mn
  observable: partial_pressure
  observation_id: jones_1997_mn_vapour_pressure_tabulation
  field: vapor_pressure_atm
  value: 0.113
  note: "Page 18 text prints the manganese vapour pressure at 1700°C as 0.113 atm."
  locator:
    published_page: 18
    figure: '10'

File: data/literature/extracts/2010zahnle-schaefer-fegley-cshperspect-ori-a004895-2019.yaml
schema_version: literature_extract.v1
source_id: 2010zahnle-schaefer-fegley-cshperspect-ori-a004895-2019
source:
  citation: 'Zahnle, K., Schaefer, L. & Fegley, B. (2010), "Earth''s Earliest Atmospheres", Cold Spring Harb Perspect Biol, doi: 10.1101/cshperspect.a004895.'
  doi: 10.1101/cshperspect.a004895
  year: 2010
extraction:
  method: Manual transcription from clean-text-layer PDF using pdftotext -layout; printed prose and figure captions were checked against the PDF pages. This is a review and no apparatus is attributed to the review authors.
  date: '2026-09-20'
  worker: i1-2010zahnle-schaefer-fegley-cshperspect-ori-a004895-2019
  provenance_path: raw/2010zahnle-schaefer-fegley-cshperspect-ori-a004895-2019/2010zahnle-schaefer-fegley-cshperspect-ori-a004895-2019.pdf
review_status: draft
corrections: []
fidelity_samples:
- path: species.ordinary_chondrite.observations[zahnle_2010_ordinary_chondrite_volatile_composition].values
  value:
    quantity: volatile_bulk_composition
    method_class: quoted_attributed
    evidence_class: quoted_attributed
    attribution: Schaefer and Fegley (2007)
    components:
    - component: C
      value_as_printed: about 0.1%
    - component: H2O
      value_as_printed: 0.3%
  note: Reviewer-verified sample of the printed ordinary-chondrite volatile composition values.
  locator:
    published_page: 5
    pdf_page_index: 5
    section: The Secondary Atmosphere
species:
  ordinary_chondrite:
    observations:
    - observation_id: zahnle_2010_ordinary_chondrite_volatile_composition
      type: gibbs_table
      locator:
        published_page: 5
        pdf_page_index: 5
        section: The Secondary Atmosphere
        note: Prose immediately after the discussion of Schaefer and Fegley (2007); values are attributed to that prior compilation.
      phase: ordinary_chondrite_bulk_material
      regime: quoted_compilation
      units: wt% as printed
      values:
        quantity: volatile_bulk_composition
        method_class: quoted_attributed
        evidence_class: quoted_attributed
        attribution: Schaefer and Fegley (2007)
        components:
        - component: C
          value_as_printed: about 0.1%
        - component: H2O
          value_as_printed: 0.3%
      uncertainty:
        note: The prose says "about"; no uncertainty is printed.
  CI_chondrite:
    observations:
    - observation_id: zahnle_2010_ci_volatile_composition
      type: gibbs_table
      locator:
        published_page: 6
        pdf_page_index: 6
        section: The Secondary Atmosphere
        note: Prose sentence cites Hashimoto et al. (2007); values are not measurements made in this review.
      phase: CI_carbonaceous_chondrite_bulk_material
      regime: quoted_compilation
      units: wt% as printed
      values:
        quantity: volatile_bulk_composition
        method_class: quoted_attributed
        evidence_class: quoted_attributed
        attribution: Hashimoto et al. (2007)
        components:
        - component: reduced carbon
          value_as_printed: 3.5%
        - component: H2O
          value_as_printed: up to 10%
      uncertainty:
        note: Water is an upper bound as printed; no uncertainty is printed.
    - observation_id: zahnle_2010_impact_degas_velocity_threshold
      type: transition_point
      locator:
        published_page: 6
        pdf_page_index: 6
        section: The Secondary Atmosphere
        note: Review reports the experimental finding of Lange et al. (1985) and Tyburczy et al. (1986).
      phase: carbonaceous_chondrite_impact_degassing
      regime: quoted_experiment
      units: km/s as printed
      values:
        quantity: impact_velocity_for_water_degas
        method_class: quoted_attributed
        evidence_class: quoted_attributed
        attribution: 'Lange et al. (1985); Tyburczy et al. (1986)'
        threshold_as_printed: exceeds 5 km/s
      uncertainty:
        note: Threshold is a bound, not a point estimate.
  ordinary_chondrite_gas:
    observations:
    - observation_id: zahnle_2010_ordinary_chondrite_equilibrium_gas
      type: gibbs_table
      locator:
        published_page: 6
        pdf_page_index: 6
        section: The Secondary Atmosphere
        note: Review summarizes Schaefer and Fegley (2007) chemical-equilibrium calculations.
      T_range_K:
      - 1225
      - 1225
      phase: ordinary_chondritic_material_at_solidus
      regime: gas_solid_chemical_equilibrium
      units: K and qualitative gas ranking as printed
      values:
        quantity: equilibrium_gas_species
        method_class: quoted_attributed
        evidence_class: quoted_attributed
        attribution: "Zahnle et al. (2010), summarizing Schaefer and Fegley (2007) chemical-equilibrium calculations"
        generator: Schaefer and Fegley (2007) chemical equilibrium calculations
        temperature_context: approximately 1225 K, where Fe-Ni sulfide begins to melt
        major_gases_as_printed:
        - CH4
        - H2
        - H2O
        - N2
        - NH3
      uncertainty:
        note: Temperature is approximate; no quantitative uncertainty is printed.
    - observation_id: zahnle_2010_co_ch4_equal_ratio_pressure_shift
      type: gibbs_table
      locator:
        published_page: 6
        pdf_page_index: 6
        section: The Secondary Atmosphere
        note: Examples reported from the Schaefer and Fegley (2007) model.
      phase: ordinary_chondritic_material_gas
      regime: gas_solid_chemical_equilibrium
      units: K, bar, and mole ratio as printed
      values:
        quantity: CO_to_CH4_ratio
        method_class: quoted_attributed
        evidence_class: quoted_attributed
        attribution: "Zahnle et al. (2010), summarizing Schaefer and Fegley (2007) chemical-equilibrium calculations"
        generator: Schaefer and Fegley (2007) chemical equilibrium calculations
        rows:
        - total_pressure_bar_as_printed: 1
          temperature_K_as_printed: approximately 1000
          ratio_as_printed: 'CO:CH4 = 1:1'
        - total_pressure_bar_as_printed: 100
          temperature_K_as_printed: approximately 1200
          ratio_as_printed: 'CO:CH4 = 1:1'
      uncertainty:
        note: Both temperatures are approximate; no uncertainty is printed.
  silicate_rock_vapor:
    observations:
    - observation_id: zahnle_2010_hot_rock_vapor_species
      type: gibbs_table
      locator:
        published_page: 9
        pdf_page_index: 9
        section: The Moon-Forming Impact
        note: Qualitative result attributed to Schaefer and Fegley (2009), not a direct measurement.
      phase: hot_silicate_rock_vapor
      regime: chemical_equilibrium_model
      units: qualitative abundance statement as printed
      values:
        quantity: abundant_gas_species
        method_class: quoted_attributed
        evidence_class: quoted_attributed
        attribution: "Zahnle et al. (2010), summarizing Schaefer and Fegley (2009) silicate-atmosphere calculations"
        generator: Schaefer and Fegley (2009) silicate-atmosphere calculations
        species_as_printed:
        - SiO
        - O2
        note: Sodium remains abundant in the gas phase as the vapor cools.
      uncertainty:
        note: No numerical abundance or uncertainty is printed.
  Hadean_Earth:
    observations:
    - observation_id: zahnle_2010_hadean_timeline_and_co2_model
      type: gibbs_table
      locator:
        published_page: 9
        pdf_page_index: 9
        figure: '3'
        note: Figure 3 caption; schematic but energetically self-consistent history after Zahnle et al. (2006).
      phase: post_moon_forming_impact_Earth
      regime: author_model_synthesis
      units: years, Myr, K, and bar as printed
      values:
        quantity: Hadean_thermal_atmospheric_history
        method_class: quoted_attributed
        evidence_class: quoted_attributed
        attribution: "Zahnle et al. (2010), Figure 3 after Zahnle et al. (2006)"
        generator: Zahnle et al. (2006) model as summarized in Figure 3
        stages:
        - stage: rock_vapor
          duration_as_printed: 100–1000 yr
        - stage: magma_ocean
          duration_as_printed: some 2 million years
        - stage: liquid_water_ocean
          temperature_as_printed: approximately 500 K
          atmosphere_as_printed: approximately 100 bar CO2
        - stage: CO2_subduction
          timescale_as_printed: 20 Myr or 100 Myr
      uncertainty:
        note: Schematic model ranges and approximate values are retained as printed.
    - observation_id: zahnle_2010_post_solidification_co2_estimate
      type: gibbs_table
      locator:
        published_page: 10
        pdf_page_index: 10
        section: The Moon-Forming Impact
        note: Authors state this was estimated from modest CO2 solubility in magma; this is not a direct measurement.
      phase: post_solidification_Earth_atmosphere
      regime: author_estimate
      units: bar and K as printed
      values:
        quantity: atmospheric_CO2_and_surface_temperature
        method_class: author_estimate
        evidence_class: author_estimate
        CO2_pressure_as_printed: 100–200 bars
        surface_temperature_as_printed: approximately 500 K
        basis_as_printed: modest solubility of CO2 in magma
        redox_condition: preference for CO2 over CO or CH4 assumes a QFM-like or CI- or CV-like redox buffer
      uncertainty:
        note: Range and approximation retained; no statistical uncertainty is printed.

File: data/literature/extracts/_fidelity_pre_policy_allowlist.yaml
# Fidelity-sample policy for literature extracts (t-510).
#
# Policy: ENFORCED_FOR_NEW (effective 2026-08-03).
# Extracts that carry observations MUST include reviewer-verified
# fidelity_samples — except members of the pre-policy allowlist below.
#
# Why grandfathering: the pilot corpus (68 extracts) was migrated from
# DRAFT acquisition blocks, not from OCR/source page review. Instantly
# requiring OCR-verified samples would invalidate a green corpus without
# improving evidence quality. New / OCR-produced extracts (t-509) are not
# exempt.
#
# SHRINK-ONLY: closed_set_source_ids is frozen at policy adoption (hash
# pinned in tests/test_literature_extracts.py). active_pre_policy_source_ids
# must always be a subset of closed_set_source_ids. Removals from active
# are allowed (and expected) when an extract gains reviewer-verified
# samples and graduates — move the id into graduated_pre_policy_source_ids
# (append-only tombstones), and append the same id to the independent canonical
# history in _fidelity_graduation_ledger.yaml. The closed set is partitioned:
#   active ∪ graduated = closed,  active ∩ graduated = ∅
# Re-adding any id in current or committed canonical graduation history to
# active is refused, even if both current ledger and policy tombstone are
# deleted in the same change. Additions to closed are refused.

schema_version: literature_extract_fidelity_policy.v1
policy: ENFORCED_FOR_NEW
effective_date: "2026-08-03"
rationale: >
  Pilot extracts migrated from DRAFT blocks (vp-acquire-5/-6, CEA sweep)
  pre-date the reviewer-verified fidelity-sample requirement. New extracts
  produced by the t-509 OCR campaign must carry fidelity_samples from day one.

# Frozen max set at policy adoption. NEVER add. Hash of sorted joined ids
# is pinned in tests (CLOSED_SET_SHA256).
closed_set_source_ids:
  - ames-walsh-white-1967
  - banchor-matsui-naito-1986
  - behrens-rosenblatt-1972
  - berkowitz-chupka-inghram-1957
  - costa-jacobson-2015
  - datz-1961-na2cl2
  - datz-and-smith-1961
  - datz-smith-taylor-1961-nacl-vapor
  - fedkin-grossman-ghiorso-2006
  - fray-schmitt-2009-ch4-1
  - fray-schmitt-2009-co-1
  - fray-schmitt-2009-nh3
  - giauque-powell-1939-cl2
  - giauque-ruehrwein-1939-hcn-psat
  - habermann-daane-1964
  - iapws-95-psat-liquid
  - iupac-o2-solid-psat
  - janaf-4th
  - lamoreaux-hildenbrand-1984
  - lamoreaux-hildenbrand-hildenbrand-1987
  - lh87-al-o-gas-species
  - lh87-beo-g
  - lh87-cao-g
  - lh87-geo-g
  - lh87-in2o-g
  - lh87-mgo-g
  - lh87-pbo-g
  - lh87-sno-g
  - nasa-cea-thermo
  - nist-srd69-p4
  - nist-webbook
  - pending-as2o3-second-primary
  - pending-bi2o3-kems
  - pending-cacl2-kems-or-transpiration
  - pending-dual-primary-oso4
  - pending-kems-cro3
  - pending-mg2cl4
  - pending-mgcl2-measured-vp
  - pending-p4o6-vp
  - pending-pages-moo3-vp
  - pending-pages-p4o10-sublimation
  - pending-pages-wo3-polymer-vp
  - pending-re2o7-second-series
  - pending-teo2-vp
  - pound-1972-cr-langmuir-knudsen
  - pound-1972-mccabe-cr
  - rau-1974-se-vp
  - ref-016-sio-kems-1700-2000k
  - ref-032-al
  - ref-032-bi
  - ref-032-ca
  - ref-032-fe-liquid-equation
  - ref-032-k
  - ref-032-mg
  - ref-032-mn-if-not-in-fit
  - ref-032-na
  - ref-032-pb
  - ref-032-si
  - ref-032-th
  - ref-032-zr
  - ref-052-k-o-gas
  - ref-052-na-o-gas
  - richter-et-al-2007
  - safarian-engh-2013-si-pure-langmuir
  - sossi-et-al-2019
  - sossi-fegley-2018
  - span-wagner-1996-co2-psat
  - wetzel-gail-2013-sio-arrhenius

# Working allowlist. Must be ⊆ closed_set_source_ids. Shrink by removing
# ids when an extract graduates with reviewer-verified samples. Never add.
active_pre_policy_source_ids:
  - ames-walsh-white-1967
  - banchor-matsui-naito-1986
  - behrens-rosenblatt-1972
  - berkowitz-chupka-inghram-1957
  - costa-jacobson-2015
  - datz-1961-na2cl2
  - datz-and-smith-1961
  - datz-smith-taylor-1961-nacl-vapor
  - fedkin-grossman-ghiorso-2006
  - fray-schmitt-2009-ch4-1
  - fray-schmitt-2009-co-1
  - fray-schmitt-2009-nh3
  - giauque-powell-1939-cl2
  - giauque-ruehrwein-1939-hcn-psat
  - habermann-daane-1964
  - iapws-95-psat-liquid
  - iupac-o2-solid-psat
  - janaf-4th
  - lamoreaux-hildenbrand-1984
  - lamoreaux-hildenbrand-hildenbrand-1987
  - lh87-al-o-gas-species
  - lh87-beo-g
  - lh87-cao-g
  - lh87-geo-g
  - lh87-in2o-g
  - lh87-mgo-g
  - lh87-pbo-g
  - lh87-sno-g
  - nasa-cea-thermo
  - nist-srd69-p4
  - nist-webbook
  - pending-as2o3-second-primary
  - pending-bi2o3-kems
  - pending-cacl2-kems-or-transpiration
  - pending-dual-primary-oso4
  - pending-kems-cro3
  - pending-mg2cl4
  - pending-mgcl2-measured-vp
  - pending-p4o6-vp
  - pending-pages-moo3-vp
  - pending-pages-p4o10-sublimation
  - pending-pages-wo3-polymer-vp
  - pending-re2o7-second-series
  - pending-teo2-vp
  - pound-1972-cr-langmuir-knudsen
  - pound-1972-mccabe-cr
  - rau-1974-se-vp
  - ref-016-sio-kems-1700-2000k
  - ref-032-al
  - ref-032-bi
  - ref-032-ca
  - ref-032-fe-liquid-equation
  - ref-032-k
  - ref-032-mg
  - ref-032-mn-if-not-in-fit
  - ref-032-na
  - ref-032-pb
  - ref-032-si
  - ref-032-th
  - ref-032-zr
  - ref-052-k-o-gas
  - ref-052-na-o-gas
  - richter-et-al-2007
  - safarian-engh-2013-si-pure-langmuir
  - sossi-et-al-2019
  - sossi-fegley-2018
  - span-wagner-1996-co2-psat
  - wetzel-gail-2013-sio-arrhenius

# Append-only graduation tombstones. When an active id gains reviewer-verified
# samples, move it here (do not merely delete from active). Re-activation is refused.
graduated_pre_policy_source_ids: []

File: data/literature/extracts/_source_priority.yaml
# Per-observable-family source priority (VALUE-PRECEDENCE policy as DATA).
# First listed source_id wins for same-observable conflicts. Never average.
# Regime / phase / standard-state differences are different observables — not
# ordered by this list. Changes are reviewed data edits, not code constants.
#
# Fail-closed: every observable family must be present and non-empty.
# Unlisted sources in a competing group cannot become priority winners
# (merge emits no winner rather than lexical fall-through).
#
# schema: literature_extract_source_priority.v1

schema_version: literature_extract_source_priority.v1
policy_ref: docs-private/design/2026-07-30-vapour-rail-unification/VALUE-PRECEDENCE.md

# Order within each family: evaluated compilation → primary measurement with
# stated uncertainty → secondary/derived → estimate. Ties: evaluation recency,
# T-range match to operating regime, stated uncertainty (documented in review).
source_priority:
  psat_series:
    - janaf-4th
    - nasa-cea-thermo
    - nist-webbook
    - lamoreaux-hildenbrand-1984
    - lamoreaux-hildenbrand-hildenbrand-1987
    - behrens-rosenblatt-1972
    - habermann-daane-1964
    - berkowitz-chupka-inghram-1957
    - alcock-itkin-horrigan-1984
  gibbs_table:
    - janaf-4th
    - nasa-cea-thermo
    - lamoreaux-hildenbrand-1984
    - lamoreaux-hildenbrand-hildenbrand-1987
    - datz-and-smith-1961
    - datz-1961-na2cl2
    - datz-smith-taylor-1961-nacl-vapor
    - ames-walsh-white-1967
    - banchor-matsui-naito-1986
  activity_coefficient:
    - kems-041-sossi-fegley-2018
    - kems-005-fedkin-2006
    # 2026-08-26 (t-745): two INDEPENDENT primary measurements of a(Na2O)
    # against pure liquid Na2O — Tsukihashi & Sano 1985 (chemical
    # equilibration) and Yamaguchi, Imai & Goto 1983 (beta-alumina EMF,
    # placed on an absolute scale via a pure-Na2CO3 electrode and JANAF-1971).
    # Appended, NOT promoted: for SiO2 they must not displace the existing
    # winners, and appending changes no existing group's outcome. For Na2O
    # activity_coefficient they are the ONLY sources (verified: no competing
    # source has that observable), so listing them is what makes an
    # uncontested measurement visible to the merge at all.
    # Why this matters beyond bookkeeping: the engine's Na2O coefficient is
    # parameterized from Sossi 2019 / cross-checked against Sossi & Fegley
    # 2018 Table 2 — the first-precedence source here. These two are the only
    # a(Na2O) evidence independent of that fit.
    - ts1985
    - yam1983
  alpha:
    # Dual-regime Fe: KEMS and Langmuir are different regimes (not ordered as
    # conflicts). Within a single regime, primary measurement wins.
    - costa-jacobson-2015
    - kems-005-fedkin-2006
    - kems-012-sossi-2019
    - richter-et-al-2007
    - wetzel-gail-2013-sio-arrhenius
  rate_series:
    - hashimoto-1983
    - yu-et-al-2003
    - kems-005-fedkin-2006
  transition_point:
    - janaf-4th
    - nist-webbook
    - nasa-cea-thermo
    - crc-handbook
  # 2026-09-21 (d-032 owner ruling): families for the physics observation types
  # admitted from the invented-type cleanup. Each lists the sources currently
  # carrying that type, ordered compilation → primary measurement →
  # secondary/derived per the family policy above.
  partial_pressure:
    - boulliung-2025-mercury-volatile-metals-magmatic
    - 1997jonesthermo
    # 2026-09-25 (plante1979-canon-0924): Plante's canonical observable is
    # calibrated K(g) P_K, not a liquid-K2O activity.
    - kems-042-plante-1979
  mass_loss:
    - engelschion-2020-eac1a-simulant
  heat_capacity_and_heat_content_series:
    - ammin-76-904
  interaction_parameter:
    - itoh-hino-banya-1997-mg-deoxidation
  concentration_series:
    - boulliung-2025-mercury-volatile-metals-magmatic
    - itoh-hino-banya-1997-mg-deoxidation
    - mendybaev-2021-cai-low-pressure-h2-evap
  volatility_series:
    - boulliung-2025-mercury-volatile-metals-magmatic
  phase_transition:
    - ammin-76-904
    - engelschion-2020-eac1a-simulant
  gas_speciation:
    - boulliung-2025-mercury-volatile-metals-magmatic
  sulfur_solubility_and_sulfate_capacity_series:
    - boulliung-wood-2022-so2-solubility-silicate-melts
  chloride_capacity:
    - rusiecka-2026-chlorine-data
  composition_series:
    - boulliung-wood-2022-so2-solubility-silicate-melts
    - rusiecka-wood-2025-chlorine-nacl-hydrous-basaltic-melts
  equilibrium_phase_composition:
    - darken-gurry-1946-iron-oxygen-ii
