Repository: simonrowland/regolith-pyrolysis-simulator

# Regolith Pyrolysis Simulator

Interactive simulator for a solar-thermal regolith refinery that models controlled overhead oxygen pressure to make vacuum pyrolysis and molten regolith electrolysis (MRE) workflows more practical for extracting metals, glass and ceramics from sample regolith feedstock profiles for the Moon, Mars, and asteroids.

The core idea is simple: regolith pyrolysis is attractive because sunlight can provide most of the heat, but hard-vacuum pyrolysis can turn silica into SiO vapor. SiO boiloff can foul ducts, condensers, windows, turbines, and product streams.

File: data/literature/extracts/abdeyazdan-2026-na-sn-si-phase-thermodynamics.yaml (part 1 of 14)
schema_version: literature_extract.v1
source_id: abdeyazdan-2026-na-sn-si-phase-thermodynamics
source:
  citation: Abdeyazdan, H., Shevchenko, M. & Jak, E. (2026). Experimental Phase Equilibria Study and Thermodynamic
    Modeling of the Na₂O–SnO–SnO₂–SiO₂ System. Journal of the American Ceramic Society, 109(7), e71038. DOI 10.1111/jace.71038.
  doi: 10.1111/jace.71038
  url: https://doi.org/10.1111/jace.71038
  year: 2026
extraction:
  method: HTML table markup; table 1 rows and cells parsed from the captured full-text HTML table. Cell assignments
    checked against the table markup; each experimental phase row and all nonempty cells were audited. Table 2 (162
    HTML rows, including 2 header rows and grouped assemblage rows) parsed with merged cells expanded; each table
    cell is retained in the audit transcript. Cell assignments were reconciled row-by-row against the HTML table;
    note markers a/b retained with note text.
  date: '2026-10-27'
  worker: codex-resume-54072-1793135638
review_status: draft
experiments:
- experiment_id: abdeyazdan_2026_t1_run01_NaSi9_r
  method: quench_equilibration
  locator:
    table: '1'
    caption: Experimental conditions and measured compositions of the condensed phases for the NaO0.5–SiO2 system
      in air.
    html_row: 4
  sample_id_as_published: NaSi9-r
  run_number_as_published: '1'
  substrate_as_published: SiO2 ampoule
  pre_melt_T_C_as_published: '1610'
  T_C: 1600
  equilibration_time_h_as_published: '17'
  assemblage_as_published: Slag + Cassiterite
  atmosphere_as_published: air
  bulk_composition_as_published: not reported separately from the measured phase compositions in Table 1
  quench_temperature_C_as_published: -20
  quench_statement_as_published: Following equilibration, the samples were rapidly quenched in calcium or magnesium
    chloride brine at -20°C.
- experiment_id: abdeyazdan_2026_t1_run02_NaSi1
  method: quench_equilibration
  locator:
    table: '1'
    caption: Experimental conditions and measured compositions of the condensed phases for the NaO0.5–SiO2 system
      in air.
    html_row: 7
  sample_id_as_published: NaSi1
  run_number_as_published: '2'
  substrate_as_published: SiO2 ampoule
  pre_melt_T_C_as_published: '900'
  T_C: 780
  equilibration_time_h_as_published: '120'
  assemblage_as_published: Slag + Quartz
  atmosphere_as_published: air
  bulk_composition_as_published: not reported separately from the measured phase compositions in Table 1
  quench_temperature_C_as_published: -20
  quench_statement_as_published: Following equilibration, the samples were rapidly quenched in calcium or magnesium
    chloride brine at -20°C.
- experiment_id: abdeyazdan_2026_t1_run04_NaSi11
  method: quench_equilibration
  locator:
    table: '1'
    caption: Experimental conditions and measured compositions of the condensed phases for the NaO0.5–SiO2 system
      in air.
    html_row: 10
  sample_id_as_published: NaSi11
  run_number_as_published: '4'
  substrate_as_published: Pt foil
  pre_melt_T_C_as_published: '825'
  T_C: 800
  equilibration_time_h_as_published: '17'
  assemblage_as_published: Slag + Na2Si2O5
  atmosphere_as_published: air
  bulk_composition_as_published: not reported separately from the measured phase compositions in Table 1
  quench_temperature_C_as_published: -20
  quench_statement_as_published: Following equilibration, the samples were rapidly quenched in calcium or magnesium
    chloride brine at -20°C.
- experiment_id: abdeyazdan_2026_t1_run05_NaSi12
  method: quench_equilibration
  locator:
    table: '1'
    caption: Experimental conditions and measured compositions of the condensed phases for the NaO0.5–SiO2 system
      in air.
    html_row: 13
  sample_id_as_published: NaSi12
  run_number_as_published: '5'
  substrate_as_published: Pt foil
  pre_melt_T_C_as_published: '940'
  T_C: 900
  equilibration_time_h_as_published: '4'
  assemblage_as_published: Slag + Na2SiO3
  atmosphere_as_published: air
  bulk_composition_as_published: not reported separately from the measured phase compositions in Table 1
  quench_temperature_C_as_published: -20
  quench_statement_as_published: Following equilibration, the samples were rapidly quenched in calcium or magnesium
    chloride brine at -20°C.
- experiment_id: abdeyazdan_2026_t1_run06_NaSi12
  method: quench_equilibration
  locator:
    table: '1'
    caption: Experimental conditions and measured compositions of the condensed phases for the NaO0.5–SiO2 system
      in air.
    html_row: 15
  sample_id_as_published: NaSi12
  run_number_as_published: '6'
  substrate_as_published: Pt foil
  pre_melt_T_C_as_published: '970'
  T_C: 930
  equilibration_time_h_as_published: '4'
  assemblage_as_published: Slag + Na2SiO3
  atmosphere_as_published: air
  bulk_composition_as_published: not reported separately from the measured phase compositions in Table 1
  quench_temperature_C_as_published: -20
  quench_statement_as_published: Following equilibration, the samples were rapidly quenched in calcium or magnesium
    chloride brine at -20°C.
- experiment_id: abdeyazdan_2026_t2_run01_NSnS2
  method: quench_equilibration
  locator:
    table: '2'
    caption: Experimental conditions and measured compositions of the condensed phases for the NaO0.5–“SnO2”–SiO2
      system in air.
    html_row: 4
  sample_id_as_published: NSnS2
  run_number_as_published: '1'
  substrate_as_published: PtIr foil closed
  pre_melt_T_C_as_published: '1240'
  T_C: 1200
  equilibration_time_h_as_published: '4'
  assemblage_as_published: Slag + Cassiterite
  atmosphere_as_published: air
  bulk_composition_as_published: not reported separately from the measured phase compositions in Table 2
  quench_temperature_C_as_published: -20
  quench_statement_as_published: Following equilibration, the samples were rapidly quenched in calcium or magnesium
    chloride brine at -20°C.
- experiment_id: abdeyazdan_2026_t2_run02_NSnS3a
  method: quench_equilibration
  locator:
    table: '2'
    caption: Experimental conditions and measured compositions of the condensed phases for the NaO0.5–“SnO2”–SiO2
      system in air.
    html_row: 6
  sample_id_as_published: NSnS3a
  run_number_as_published: '2'
  substrate_as_published: PtIr foil closed
  pre_melt_T_C_as_published: —
  T_C: 1200
  equilibration_time_h_as_published: '1'
  assemblage_as_published: Slag + Cassiterite
  atmosphere_as_published: air
  bulk_composition_as_published: not reported separately from the measured phase compositions in Table 2
  quench_temperature_C_as_published: -20
  quench_statement_as_published: Following equilibration, the samples were rapidly quenched in calcium or magnesium
    chloride brine at -20°C.
- experiment_id: abdeyazdan_2026_t2_run03_NSnS4q
  method: quench_equilibration
  locator:
    table: '2'
    caption: Experimental conditions and measured compositions of the condensed phases for the NaO0.5–“SnO2”–SiO2
      system in air.
    html_row: 8
  sample_id_as_published: NSnS4q
  run_number_as_published: '3'
  substrate_as_published: Pt foil closed
  pre_melt_T_C_as_published: '1220'
  T_C: 1200
  equilibration_time_h_as_published: '1.5'
  assemblage_as_published: Slag + Cassiterite
  atmosphere_as_published: air
  bulk_composition_as_published: not reported separately from the measured phase compositions in Table 2
  quench_temperature_C_as_published: -20
  quench_statement_as_published: Following equilibration, the samples were rapidly quenched in calcium or magnesium
    chloride brine at -20°C.
- experiment_id: abdeyazdan_2026_t2_run04_NSnS2
  method: quench_equilibration
  locator:
    table: '2'
    caption: Experimental conditions and measured compositions of the condensed phases for the NaO0.5–“SnO2”–SiO2
      system in air.
    html_row: 10
  sample_id_as_published: NSnS2
  run_number_as_published: '4'
  substrate_as_published: PtIr foil closed
  pre_melt_T_C_as_published: '1320'
  T_C: 1300
  equilibration_time_h_as_published: '3'
  assemblage_as_published: Slag + Cassiterite
  atmosphere_as_published: air
  bulk_composition_as_published: not reported separately from the measured phase compositions in Table 2
  quench_temperature_C_as_published: -20
  quench_statement_as_published: Following equilibration, the samples were rapidly quenched in calcium or magnesium
    chloride brine at -20°C.
- experiment_id: abdeyazdan_2026_t2_run05_NSnS5
  method: quench_equilibration
  locator:
    table: '2'
    caption: Experimental conditions and measured compositions of the condensed phases for the NaO0.5–“SnO2”–SiO2
      system in air.
    html_row: 12
  sample_id_as_published: NSnS5
  run_number_as_published: '5'
  substrate_as_published: SiO2 amp +hole
  pre_melt_T_C_as_published: '1330'
  T_C: 1300
  equilibration_time_h_as_published: '3'
  assemblage_as_published: Slag + Cassiterite
  atmosphere_as_published: air
  bulk_composition_as_published: not reported separately from the measured phase compositions in Table 2
  quench_temperature_C_as_published: -20
  quench_statement_as_published: Following equilibration, the samples were rapidly quenched in calcium or magnesium
    chloride brine at -20°C.
- experiment_id: abdeyazdan_2026_t2_run06_NSnS3a
  method: quench_equilibration
  locator:
    table: '2'
    caption: Experimental conditions and measured compositions of the condensed phases for the NaO0.5–“SnO2”–SiO2
      system in air.
    html_row: 14
  sample_id_as_published: NSnS3a
  run_number_as_published: '6'
  substrate_as_published: PtIr foil closed
  pre_melt_T_C_as_published: —
  T_C: 1300
  equilibration_time_h_as_published: '1'
  assemblage_as_published: Slag + Cassiterite
  atmosphere_as_published: air
  bulk_composition_as_published: not reported separately from the measured phase compositions in Table 2
  quench_temperature_C_as_published: -20
  quench_statement_as_published: Following equilibration, the samples were rapidly quenched in calcium or magnesium
    chloride brine at -20°C.
- experiment_id: abdeyazdan_2026_t2_run07_NSnS3a
  method: quench_equilibration
  locator:
    table: '2'
    caption: Experimental conditions and measured compositions of the condensed phases for the NaO0.5–“SnO2”–SiO2
      system in air.
    html_row: 16
  sample_id_as_published: NSnS3a
  run_number_as_published: '7'
  substrate_as_published: PtIr foil closed
  pre_melt_T_C_as_published: —
  T_C: 1300
  equilibration_time_h_as_published: '1'
  assemblage_as_published: Slag + Cassiterite
  atmosphere_as_published: air
  bulk_composition_as_published: not reported separately from the measured phase compositions in Table 2
  quench_temperature_C_as_published: -20
  quench_statement_as_published: Following equilibration, the samples were rapidly quenched in calcium or magnesium
    chloride brine at -20°C.
- experiment_id: abdeyazdan_2026_t2_run08_NSnS1a
  method: quench_equilibration
  locator:
    table: '2'
    caption: Experimental conditions and measured compositions of the condensed phases for the NaO0.5–“SnO2”–SiO2
      system in air.
    html_row: 18
  sample_id_as_published: NSnS1a
  run_number_as_published: '8'
  substrate_as_published: PtIr foil closed
  pre_melt_T_C_as_published: '1420'
  T_C: 1400
  equilibration_time_h_as_published: '3'
  assemblage_as_published: Slag + Cassiterite
  atmosphere_as_published: air
  bulk_composition_as_published: not reported separately from the measured phase compositions in Table 2
  quench_temperature_C_as_published: -20
  quench_statement_as_published: Following equilibration, the samples were rapidly quenched in calcium or magnesium
    chloride brine at -20°C.
- experiment_id: abdeyazdan_2026_t2_run09_NSnS1b
  method: quench_equilibration
  locator:
    table: '2'
    caption: Experimental conditions and measured compositions of the condensed phases for the NaO0.5–“SnO2”–SiO2
      system in air.
    html_row: 20
  sample_id_as_published: NSnS1b
  run_number_as_published: '9'
  substrate_as_published: PtIr foil closed
  pre_melt_T_C_as_published: '1420'
  T_C: 1400
  equilibration_time_h_as_published: '3'
  assemblage_as_published: Slag + Cassiterite
  atmosphere_as_published: air
  bulk_composition_as_published: not reported separately from the measured phase compositions in Table 2
  quench_temperature_C_as_published: -20
  quench_statement_as_published: Following equilibration, the samples were rapidly quenched in calcium or magnesium
    chloride brine at -20°C.
- experiment_id: abdeyazdan_2026_t2_run10_NSnS4n
  method: quench_equilibration
  locator:
    table: '2'
    caption: Experimental conditions and measured compositions of the condensed phases for the NaO0.5–“SnO2”–SiO2
      system in air.
    html_row: 22
  sample_id_as_published: NSnS4n
  run_number_as_published: '10'
  substrate_as_published: Pt foil closed
  pre_melt_T_C_as_published: —
  T_C: 1400
  equilibration_time_h_as_published: '0.33'
  assemblage_as_published: Slag + Cassiterite
  atmosphere_as_published: air
  bulk_composition_as_published: not reported separately from the measured phase compositions in Table 2
  quench_temperature_C_as_published: -20
  quench_statement_as_published: Following equilibration, the samples were rapidly quenched in calcium or magnesium
    chloride brine at -20°C.
- experiment_id: abdeyazdan_2026_t2_run11_NSnS1a
  method: quench_equilibration
  locator:
    table: '2'
    caption: Experimental conditions and measured compositions of the condensed phases for the NaO0.5–“SnO2”–SiO2
      system in air.
    html_row: 24
  sample_id_as_published: NSnS1a
  run_number_as_published: '11'
  substrate_as_published: PtIr foil closed
  pre_melt_T_C_as_published: —
  T_C: 1500
  equilibration_time_h_as_published: '2'
  assemblage_as_published: Slag + Cassiterite
  atmosphere_as_published: air
  bulk_composition_as_published: not reported separately from the measured phase compositions in Table 2
  quench_temperature_C_as_published: -20
  quench_statement_as_published: Following equilibration, the samples were rapidly quenched in calcium or magnesium
    chloride brine at -20°C.
- experiment_id: abdeyazdan_2026_t2_run12_NSnS1b
  method: quench_equilibration
  locator:
    table: '2'
    caption: Experimental conditions and measured compositions of the condensed phases for the NaO0.5–“SnO2”–SiO2
      system in air.
    html_row: 26
  sample_id_as_published: NSnS1b
  run_number_as_published: '12'
  substrate_as_published: PtIr foil closed
  pre_melt_T_C_as_published: —
  T_C: 1500
  equilibration_time_h_as_published: '2'
  assemblage_as_published: Slag + Cassiterite
  atmosphere_as_published: air
  bulk_composition_as_published: not reported separately from the measured phase compositions in Table 2
  quench_temperature_C_as_published: -20
  quench_statement_as_published: Following equilibration, the samples were rapidly quenched in calcium or magnesium
    chloride brine at -20°C.
- experiment_id: abdeyazdan_2026_t2_run13_NSnS5a
  method: quench_equilibration
  locator:
    table: '2'
    caption: Experimental conditions and measured compositions of the condensed phases for the NaO0.5–“SnO2”–SiO2
      system in air.
    html_row: 28
  sample_id_as_published: NSnS5a
  run_number_as_published: '13'
  substrate_as_published: PtIr foil closed
  pre_melt_T_C_as_published: —
  T_C: 1500
  equilibration_time_h_as_published: '2'
  assemblage_as_published: Slag + Cassiterite
  atmosphere_as_published: air
  bulk_composition_as_published: not reported separately from the measured phase compositions in Table 2
  quench_temperature_C_as_published: -20
  quench_statement_as_published: Following equilibration, the samples were rapidly quenched in calcium or magnesium
    chloride brine at -20°C.
- experiment_id: abdeyazdan_2026_t2_run14_NSnS4e
  method: quench_equilibration
  locator:
    table: '2'
    caption: Experimental conditions and measured compositions of the condensed phases for the NaO0.5–“SnO2”–SiO2
      system in air.
    html_row: 30
  sample_id_as_published: NSnS4e
  run_number_as_published: '14'
  substrate_as_published: PtIr foil closed
  pre_melt_T_C_as_published: —
  T_C: 1550
  equilibration_time_h_as_published: '0.25'
  assemblage_as_published: Slag + Cassiterite
  atmosphere_as_published: air
  bulk_composition_as_published: not reported separately from the measured phase compositions in Table 2
  quench_temperature_C_as_published: -20
  quench_statement_as_published: Following equilibration, the samples were rapidly quenched in calcium or magnesium
    chloride brine at -20°C.
- experiment_id: abdeyazdan_2026_t2_run15_NSnS4e
  method: quench_equilibration
  locator:
    table: '2'
    caption: Experimental conditions and measured compositions of the condensed phases for the NaO0.5–“SnO2”–SiO2
      system in air.
    html_row: 32
  sample_id_as_published: NSnS4e
  run_number_as_published: '15'
  substrate_as_published: PtIr foil closed
  pre_melt_T_C_as_published: —
  T_C: 1550
  equilibration_time_h_as_published: '0.25'
  assemblage_as_published: Slag + Cassiterite
  atmosphere_as_published: air
  bulk_composition_as_published: not reported separately from the measured phase compositions in Table 2
  quench_temperature_C_as_published: -20
  quench_statement_as_published: Following equilibration, the samples were rapidly quenched in calcium or magnesium
    chloride brine at -20°C.
- experiment_id: abdeyazdan_2026_t2_run16_NSnS4t
  method: quench_equilibration
  locator:
    table: '2'
    caption: Experimental conditions and measured compositions of the condensed phases for the NaO0.5–“SnO2”–SiO2
      system in air.
    html_row: 34
  sample_id_as_published: NSnS4t
  run_number_as_published: '16'
  substrate_as_published: Pt foil closed
  pre_melt_T_C_as_published: —
  T_C: 1550
  equilibration_time_h_as_published: '0.3'
  assemblage_as_published: Slag + Cassiterite
  atmosphere_as_published: air
  bulk_composition_as_published: not reported separately from the measured phase compositions in Table 2
  quench_temperature_C_as_published: -20
  quench_statement_as_published: Following equilibration, the samples were rapidly quenched in calcium or magnesium
    chloride brine at -20°C.
- experiment_id: abdeyazdan_2026_t2_run17_NSnS4i
  method: quench_equilibration
  locator:
    table: '2'
    caption: Experimental conditions and measured compositions of the condensed phases for the NaO0.5–“SnO2”–SiO2
      system in air.
    html_row: 36
  sample_id_as_published: NSnS4i
  run_number_as_published: '17'
  substrate_as_published: PtIr foil closed
  pre_melt_T_C_as_published: —
  T_C: 1590
  equilibration_time_h_as_published: '0.25'
  assemblage_as_published: Slag + Cassiterite
  atmosphere_as_published: air
  bulk_composition_as_published: not reported separately from the measured phase compositions in Table 2
  quench_temperature_C_as_published: -20
  quench_statement_as_published: Following equilibration, the samples were rapidly quenched in calcium or magnesium
    chloride brine at -20°C.
- experiment_id: abdeyazdan_2026_t2_run18_NSnS4i
  method: quench_equilibration
  locator:
    table: '2'
    caption: Experimental conditions and measured compositions of the condensed phases for the NaO0.5–“SnO2”–SiO2
      system in air.
    html_row: 38
  sample_id_as_published: NSnS4i
  run_number_as_published: '18'
  substrate_as_published: PtIr foil closed
  pre_melt_T_C_as_published: —
  T_C: 1590
  equilibration_time_h_as_published: '0.25'
  assemblage_as_published: Slag + Cassiterite
  atmosphere_as_published: air
  bulk_composition_as_published: not reported separately from the measured phase compositions in Table 2
  quench_temperature_C_as_published: -20
  quench_statement_as_published: Following equilibration, the samples were rapidly quenched in calcium or magnesium
    chloride brine at -20°C.
- experiment_id: abdeyazdan_2026_t2_run19_NSnS4i
  method: quench_equilibration
  locator:
    table: '2'
    caption: Experimental conditions and measured compositions of the condensed phases for the NaO0.5–“SnO2”–SiO2
      system in air.
    html_row: 40
  sample_id_as_published: NSnS4i
  run_number_as_published: '19'
  substrate_as_published: PtIr foil closed
  pre_melt_T_C_as_published: —
  T_C: 1590
  equilibration_time_h_as_published: '0.25'
  assemblage_as_published: Slag + Cassiterite
  atmosphere_as_published: air
  bulk_composition_as_published: not reported separately from the measured phase compositions in Table 2
  quench_temperature_C_as_published: -20
  quench_statement_as_published: Following equilibration, the samples were rapidly quenched in calcium or magnesium
    chloride brine at -20°C.
- experiment_id: abdeyazdan_2026_t2_run20_NSnS4s
  method: quench_equilibration
  locator:
    table: '2'
    caption: Experimental conditions and measured compositions of the condensed phases for the NaO0.5–“SnO2”–SiO2
      system in air.
    html_row: 42
  sample_id_as_published: NSnS4s
  run_number_as_published: '20'
  substrate_as_published: Pt foil closed
  pre_melt_T_C_as_published: —
  T_C: 1590
  equilibration_time_h_as_published: '0.25'
  assemblage_as_published: Slag + Cassiterite
  atmosphere_as_published: air
  bulk_composition_as_published: not reported separately from the measured phase compositions in Table 2
  quench_temperature_C_as_published: -20
  quench_statement_as_published: Following equilibration, the samples were rapidly quenched in calcium or magnesium
    chloride brine at -20°C.
- experiment_id: abdeyazdan_2026_t2_run21_NSnS4g
  method: quench_equilibration
  locator:
    table: '2'
    caption: Experimental conditions and measured compositions of the condensed phases for the NaO0.5–“SnO2”–SiO2
      system in air.
    html_row: 44
  sample_id_as_published: NSnS4g
  run_number_as_published: '21'
  substrate_as_published: PtIr foil closed
  pre_melt_T_C_as_published: —
  T_C: 1600
  equilibration_time_h_as_published: '0.25'
  assemblage_as_published: Slag + Cassiterite
  atmosphere_as_published: air
  bulk_composition_as_published: not reported separately from the measured phase compositions in Table 2
  quench_temperature_C_as_published: -20
  quench_statement_as_published: Following equilibration, the samples were rapidly quenched in calcium or magnesium
    chloride brine at -20°C.
- experiment_id: abdeyazdan_2026_t2_run22_NSnS4g
  method: quench_equilibration
  locator:
    table: '2'
    caption: Experimental conditions and measured compositions of the condensed phases for the NaO0.5–“SnO2”–SiO2
      system in air.
    html_row: 46
  sample_id_as_published: NSnS4g
  run_number_as_published: '22'
  substrate_as_published: PtIr foil closed
  pre_melt_T_C_as_published: —
  T_C: 1600
  equilibration_time_h_as_published: '0.25'
  assemblage_as_published: Slag + Cassiterite
  atmosphere_as_published: air
  bulk_composition_as_published: not reported separately from the measured phase compositions in Table 2
  quench_temperature_C_as_published: -20
  quench_statement_as_published: Following equilibration, the samples were rapidly quenched in calcium or magnesium
    chloride brine at -20°C.
- experiment_id: abdeyazdan_2026_t2_run23_NSnS5a
  method: quench_equilibration
  locator:
    table: '2'
    caption: Experimental conditions and measured compositions of the condensed phases for the NaO0.5–“SnO2”–SiO2
      system in air.
    html_row: 48
  sample_id_as_published: NSnS5a
  run_number_as_published: '23'
  substrate_as_published: PtIr foil closed
  pre_melt_T_C_as_published: —
  T_C: 1600
  equilibration_time_h_as_published: '1'
  assemblage_as_published: Slag + Cassiterite
  atmosphere_as_published: air
  bulk_composition_as_published: not reported separately from the measured phase compositions in Table 2
  quench_temperature_C_as_published: -20
  quench_statement_as_published: Following equilibration, the samples were rapidly quenched in calcium or magnesium
    chloride brine at -20°C.
- experiment_id: abdeyazdan_2026_t2_run24_NSnS1a
  method: quench_equilibration
  locator:
    table: '2'
    caption: Experimental conditions and measured compositions of the condensed phases for the NaO0.5–“SnO2”–SiO2
      system in air.
    html_row: 50
  sample_id_as_published: NSnS1a
  run_number_as_published: '24'
  substrate_as_published: PtIr foil closed
  pre_melt_T_C_as_published: —
  T_C: 1600
  equilibration_time_h_as_published: '1'
  assemblage_as_published: Slag + Cassiterite
  atmosphere_as_published: air
  bulk_composition_as_published: not reported separately from the measured phase compositions in Table 2
  quench_temperature_C_as_published: -20
  quench_statement_as_published: Following equilibration, the samples were rapidly quenched in calcium or magnesium
    chloride brine at -20°C.
- experiment_id: abdeyazdan_2026_t2_run25_NSnS1b
  method: quench_equilibration
  locator:
    table: '2'
    caption: Experimental conditions and measured compositions of the condensed phases for the NaO0.5–“SnO2”–SiO2
      system in air.
    html_row: 52
  sample_id_as_published: NSnS1b
  run_number_as_published: '25'
  substrate_as_published: PtIr foil closed
  pre_melt_T_C_as_published: —
  T_C: 1600
  equilibration_time_h_as_published: '1'
  assemblage_as_published: Slag + Cassiterite
  atmosphere_as_published: air
  bulk_composition_as_published: not reported separately from the measured phase compositions in Table 2
  quench_temperature_C_as_published: -20
  quench_statement_as_published: Following equilibration, the samples were rapidly quenched in calcium or magnesium
    chloride brine at -20°C.
- experiment_id: abdeyazdan_2026_t2_run26_NSnS4m
  method: quench_equilibration
  locator:
    table: '2'
    caption: Experimental conditions and measured compositions of the condensed phases for the NaO0.5–“SnO2”–SiO2
      system in air.
    html_row: 54
  sample_id_as_published: NSnS4m
  run_number_as_published: '26'
  substrate_as_published: Pt foil closed
  pre_melt_T_C_as_published: —
  T_C: 1600
  equilibration_time_h_as_published: '0.2'
  assemblage_as_published: Slag + Cassiterite
  atmosphere_as_published: air
  bulk_composition_as_published: not reported separately from the measured phase compositions in Table 2
  quench_temperature_C_as_published: -20
  quench_statement_as_published: Following equilibration, the samples were rapidly quenched in calcium or magnesium
    chloride brine at -20°C.
- experiment_id: abdeyazdan_2026_t2_run27_NSnS4m
  method: quench_equilibration
  locator:
    table: '2'
    caption: Experimental conditions and measured compositions of the condensed phases for the NaO0.5–“SnO2”–SiO2
      system in air.
    html_row: 56
  sample_id_as_published: NSnS4m
  run_number_as_published: '27'
  substrate_as_published: Pt foil closed
  pre_melt_T_C_as_published: —
  T_C: 1600
  equilibration_time_h_as_published: '0.2'
  assemblage_as_published: Slag + Cassiterite
  atmosphere_as_published: air
  bulk_composition_as_published: not reported separately from the measured phase compositions in Table 2
  quench_temperature_C_as_published: -20
  quench_statement_as_published: Following equilibration, the samples were rapidly quenched in calcium or magnesium
    chloride brine at -20°C.
- experiment_id: abdeyazdan_2026_t2_run28_NSn5
  method: quench_equilibration
  locator:
    table: '2'
    caption: Experimental conditions and measured compositions of the condensed phases for the NaO0.5–“SnO2”–SiO2
      system in air.
    html_row: 58
  sample_id_as_published: NSn5
  run_number_as_published: '28'
  substrate_as_published: Pt foil closed
  pre_melt_T_C_as_published: —
  T_C: 1600
  equilibration_time_h_as_published: '0.2'
  assemblage_as_published: Slag + Cassiterite
  atmosphere_as_published: air
  bulk_composition_as_published: not reported separately from the measured phase compositions in Table 2
  quench_temperature_C_as_published: -20
  quench_statement_as_published: Following equilibration, the samples were rapidly quenched in calcium or magnesium
    chloride brine at -20°C.
- experiment_id: abdeyazdan_2026_t2_run29_NSnS4h
  method: quench_equilibration
  locator:
    table: '2'
    caption: Experimental conditions and measured compositions of the condensed phases for the NaO0.5–“SnO2”–SiO2
      system in air.
    html_row: 60
  sample_id_as_published: NSnS4h
  run_number_as_published: '29'
  substrate_as_published: PtIr foil closed
  pre_melt_T_C_as_published: —
  T_C: 1610
  equilibration_time_h_as_published: '0.25'
  assemblage_as_published: Slag + Cassiterite
  atmosphere_as_published: air
  bulk_composition_as_published: not reported separately from the measured phase compositions in Table 2
  quench_temperature_C_as_published: -20
  quench_statement_as_published: Following equilibration, the samples were rapidly quenched in calcium or magnesium
    chloride brine at -20°C.
- experiment_id: abdeyazdan_2026_t2_run30_NSn4
  method: quench_equilibration
  locator:
    table: '2'
    caption: Experimental conditions and measured compositions of the condensed phases for the NaO0.5–“SnO2”–SiO2
      system in air.
    html_row: 62
  sample_id_as_published: NSn4
  run_number_as_published: '30'
  substrate_as_published: Pt foil closed
  pre_melt_T_C_as_published: —
  T_C: 1610
  equilibration_time_h_as_published: '0.2'
  assemblage_as_published: Slag + Cassiterite
  atmosphere_as_published: air
  bulk_composition_as_published: not reported separately from the measured phase compositions in Table 2
  quench_temperature_C_as_published: -20
  quench_statement_as_published: Following equilibration, the samples were rapidly quenched in calcium or magnesium
    chloride brine at -20°C.
- experiment_id: abdeyazdan_2026_t2_run31_NSnS4m
  method: quench_equilibration
  locator:
    table: '2'
    caption: Experimental conditions and measured compositions of the condensed phases for the NaO0.5–“SnO2”–SiO2
      system in air.
    html_row: 64
  sample_id_as_published: NSnS4m
  run_number_as_published: '31'
  substrate_as_published: Pt foil closed
  pre_melt_T_C_as_published: —
  T_C: 1620
  equilibration_time_h_as_published: '0.2'
  assemblage_as_published: Slag + Cassiterite
  atmosphere_as_published: air
  bulk_composition_as_published: not reported separately from the measured phase compositions in Table 2
  quench_temperature_C_as_published: -20
  quench_statement_as_published: Following equilibration, the samples were rapidly quenched in calcium or magnesium
    chloride brine at -20°C.
- experiment_id: abdeyazdan_2026_t2_run32_NSn3
  method: quench_equilibration
  locator:
    table: '2'
    caption: Experimental conditions and measured compositions of the condensed phases for the NaO0.5–“SnO2”–SiO2
      system in air.
    html_row: 66
  sample_id_as_published: NSn3
  run_number_as_published: '32'
  substrate_as_published: Pt foil closed
  pre_melt_T_C_as_published: —
  T_C: 1635
  equilibration_time_h_as_published: '0.2'
  assemblage_as_published: Slag + Cassiterite
  atmosphere_as_published: air
  bulk_composition_as_published: not reported separately from the measured phase compositions in Table 2
  quench_temperature_C_as_published: -20
  quench_statement_as_published: Following equilibration, the samples were rapidly quenched in calcium or magnesium
    chloride brine at -20°C.
- experiment_id: abdeyazdan_2026_t2_run33_NSnS4
  method: quench_equilibration
  locator:
    table: '2'
    caption: Experimental conditions and measured compositions of the condensed phases for the NaO0.5–“SnO2”–SiO2
      system in air.
    html_row: 69
  sample_id_as_published: NSnS4
  run_number_as_published: '33'
  substrate_as_published: PtIr foil closed
  pre_melt_T_C_as_published: '1130'
  T_C: 1100
  equilibration_time_h_as_published: '1'
  assemblage_as_published: Slag + Na2SnO3
  atmosphere_as_published: air
  bulk_composition_as_published: not reported separately from the measured phase compositions in Table 2
  quench_temperature_C_as_published: -20
  quench_statement_as_published: Following equilibration, the samples were rapidly quenched in calcium or magnesium
    chloride brine at -20°C.
- experiment_id: abdeyazdan_2026_t2_run34_NSnS4a
  method: quench_equilibration
  locator:
    table: '2'
    caption: Experimental conditions and measured compositions of the condensed phases for the NaO0.5–“SnO2”–SiO2
      system in air.
    html_row: 71
  sample_id_as_published: NSnS4a
  run_number_as_published: '34'
  substrate_as_published: PtIr foil closed
  pre_melt_T_C_as_published: '1130'
  T_C: 1100
  equilibration_time_h_as_published: '1'
  assemblage_as_published: Slag + Na2SnO3
  atmosphere_as_published: air
  bulk_composition_as_published: not reported separately from the measured phase compositions in Table 2
  quench_temperature_C_as_published: -20
  quench_statement_as_published: Following equilibration, the samples were rapidly quenched in calcium or magnesium
    chloride brine at -20°C.
- experiment_id: abdeyazdan_2026_t2_run35_NSnS4a
  method: quench_equilibration
  locator:
    table: '2'
    caption: Experimental conditions and measured compositions of the condensed phases for the NaO0.5–“SnO2”–SiO2
      system in air.
    html_row: 73
  sample_id_as_published: NSnS4a
  run_number_as_published: '35'
  substrate_as_published: PtIr foil closed
  pre_melt_T_C_as_published: —
  T_C: 1300
  equilibration_time_h_as_published: '0.5'
  assemblage_as_published: Slag + Na2SnO3
  atmosphere_as_published: air
  bulk_composition_as_published: not reported separately from the measured phase compositions in Table 2
  quench_temperature_C_as_published: -20
  quench_statement_as_published: Following equilibration, the samples were rapidly quenched in calcium or magnesium
    chloride brine at -20°C.
- experiment_id: abdeyazdan_2026_t2_run36_NSnS4b
  method: quench_equilibration
  locator:
    table: '2'
    caption: Experimental conditions and measured compositions of the condensed phases for the NaO0.5–“SnO2”–SiO2
      system in air.
    html_row: 75
  sample_id_as_published: NSnS4b
  run_number_as_published: '36'
  substrate_as_published: PtIr foil closed
  pre_melt_T_C_as_published: —
  T_C: 1400
  equilibration_time_h_as_published: '0.33'
  assemblage_as_published: Slag + Na2SnO3
  atmosphere_as_published: air
  bulk_composition_as_published: not reported separately from the measured phase compositions in Table 2
  quench_temperature_C_as_published: -20
  quench_statement_as_published: Following equilibration, the samples were rapidly quenched in calcium or magnesium
    chloride brine at -20°C.
- experiment_id: abdeyazdan_2026_t2_run37_NSnS4d
  method: quench_equilibration
  locator:
    table: '2'
    caption: Experimental conditions and measured compositions of the condensed phases for the NaO0.5–“SnO2”–SiO2
      system in air.
    html_row: 78
  sample_id_as_published: NSnS4d
  run_number_as_published: '37'
  substrate_as_published: PtIr foil closed
  pre_melt_T_C_as_published: —
  T_C: 1450
  equilibration_time_h_as_published: '0.33'
  assemblage_as_published: Slag + Na4Sn3O8
  atmosphere_as_published: air
  bulk_composition_as_published: not reported separately from the measured phase compositions in Table 2
  quench_temperature_C_as_published: -20
  quench_statement_as_published: Following equilibration, the samples were rapidly quenched in calcium or magnesium
    chloride brine at -20°C.
- experiment_id: abdeyazdan_2026_t2_run38_NSnS4x
  method: quench_equilibration
  locator:
    table: '2'
    caption: Experimental conditions and measured compositions of the condensed phases for the NaO0.5–“SnO2”–SiO2
      system in air.
    html_row: 80
  sample_id_as_published: NSnS4x
  run_number_as_published: '38'
  substrate_as_published: Pt foil closed
  pre_melt_T_C_as_published: —
  T_C: 1550
  equilibration_time_h_as_published: '0.2'
  assemblage_as_published: Slag + Na4Sn3O8
  atmosphere_as_published: air
  bulk_composition_as_published: not reported separately from the measured phase compositions in Table 2
  quench_temperature_C_as_published: -20
  quench_statement_as_published: Following equilibration, the samples were rapidly quenched in calcium or magnesium
    chloride brine at -20°C.
- experiment_id: abdeyazdan_2026_t2_run39_NSnS4x
  method: quench_equilibration
  locator:
    table: '2'
    caption: Experimental conditions and measured compositions of the condensed phases for the NaO0.5–“SnO2”–SiO2
      system in air.
    html_row: 82
  sample_id_as_published: NSnS4x
  run_number_as_published: '39'
  substrate_as_published: Pt foil closed
  pre_melt_T_C_as_published: —
  T_C: 1570
  equilibration_time_h_as_published: '0.2'
  assemblage_as_published: Slag + Na4Sn3O8
  atmosphere_as_published: air
  bulk_composition_as_published: not reported separately from the measured phase compositions in Table 2
  quench_temperature_C_as_published: -20
  quench_statement_as_published: Following equilibration, the samples were rapidly quenched in calcium or magnesium
    chloride brine at -20°C.
- experiment_id: abdeyazdan_2026_t2_run40_NSnS4z
  method: quench_equilibration
  locator:
    table: '2'
    caption: Experimental conditions and measured compositions of the condensed phases for the NaO0.5–“SnO2”–SiO2
      system in air.
    html_row: 84
  sample_id_as_published: NSnS4z
  run_number_as_published: '40'
  substrate_as_published: Pt foil closed
  pre_melt_T_C_as_published: —
  T_C: 1600
  equilibration_time_h_as_published: '0.2'
  assemblage_as_published: Slag + Na4Sn3O8
  atmosphere_as_published: air
  bulk_composition_as_published: not reported separately from the measured phase compositions in Table 2
  quench_temperature_C_as_published: -20
  quench_statement_as_published: Following equilibration, the samples were rapidly quenched in calcium or magnesium
    chloride brine at -20°C.
- experiment_id: abdeyazdan_2026_t2_run41_NSnS5
  method: quench_equilibration
  locator:
    table: '2'
    caption: Experimental conditions and measured compositions of the condensed phases for the NaO0.5–“SnO2”–SiO2
      system in air.
    html_row: 86
  sample_id_as_published: NSnS5
  run_number_as_published: '41'
  substrate_as_published: Pt foil closed
  pre_melt_T_C_as_published: —
  T_C: 1600
  equilibration_time_h_as_published: '0.2'
  assemblage_as_published: Slag + Na4Sn3O8
  atmosphere_as_published: air
  bulk_composition_as_published: not reported separately from the measured phase compositions in Table 2
  quench_temperature_C_as_published: -20
  quench_statement_as_published: Following equilibration, the samples were rapidly quenched in calcium or magnesium
    chloride brine at -20°C.
- experiment_id: abdeyazdan_2026_t2_run42_NSnS3c
  method: quench_equilibration
  locator:
    table: '2'
    caption: Experimental conditions and measured compositions of the condensed phases for the NaO0.5–“SnO2”–SiO2
      system in air.
    html_row: 88
  sample_id_as_published: NSnS3c
  run_number_as_published: '42'
  substrate_as_published: Pt foil closed
  pre_melt_T_C_as_published: —
  T_C: 1620
  equilibration_time_h_as_published: '0.2'
  assemblage_as_published: Slag + Na4Sn3O8
  atmosphere_as_published: air
  bulk_composition_as_published: not reported separately from the measured phase compositions in Table 2
  quench_temperature_C_as_published: -20
  quench_statement_as_published: Following equilibration, the samples were rapidly quenched in calcium or magnesium
    chloride brine at -20°C.
- experiment_id: abdeyazdan_2026_t2_run43_NSnS3c
  method: quench_equilibration
  locator:
    table: '2'
    caption: Experimental conditions and measured compositions of the condensed phases for the NaO0.5–“SnO2”–SiO2
      system in air.
    html_row: 90
  sample_id_as_published: NSnS3c
  run_number_as_published: '43'
  substrate_as_published: Pt foil closed
  pre_melt_T_C_as_published: —
  T_C: 1620
  equilibration_time_h_as_published: '0.2'
  assemblage_as_published: Slag + Na4Sn3O8
  atmosphere_as_published: air
