Repository: simonrowland/regolith-pyrolysis-simulator

# Regolith Pyrolysis Simulator

Interactive simulator for a solar-thermal regolith refinery that models controlled overhead oxygen pressure to make vacuum pyrolysis and molten regolith electrolysis (MRE) workflows more practical for extracting metals, glass and ceramics from sample regolith feedstock profiles for the Moon, Mars, and asteroids.

The core idea is simple: regolith pyrolysis is attractive because sunlight can provide most of the heat, but hard-vacuum pyrolysis can turn silica into SiO vapor. SiO boiloff can foul ducts, condensers, windows, turbines, and product streams.

File: data/literature/extracts/abdullah-2013-redox-acid-base-soda-lime-silicate-thesis.yaml (part 1 of 4)
schema_version: literature_extract.v1
source_id: abdullah-2013-redox-acid-base-soda-lime-silicate-thesis
source:
  citation: 'Abdullah, T. K. (2013). Study of the redox and acid-base properties of soda-lime silicate glass: application
    to the high temperature corrosion of nickel-based alloys and ceramic materials. Doctoral thesis, Université
    de Lorraine.'
  year: 2013
extraction:
  method: Manual transcription from born-digital pdftotext-layout.txt because no table-tool executable is available
    in this seat. Tables 4.8 (PDF page 151), 5.3 (page 211), and 5.4 (page 213) were checked cell by cell against
    600 dpi renders. Figures 5.24 and 5.25 are recorded with digitisation deferred. Cr solubility values repeated
    in Tables 4.8 and 5.3 are stored once with the secondary locator noted.
  date: '2026-10-22'
  worker: fam41-1022
  provenance_path: data/literature/extracts/abdullah-2013-redox-acid-base-soda-lime-silicate-thesis.yaml
review_status: draft
experiments:
- experiment_id: abdullah_2013_t4_8_n2s_quoted_khedim99_air
  method: quoted_attributed
  description: Table 4.8 identifies its N2S column as reference 99 (Khedim, 2008).
  locator:
    pdf_page_index: 150
    page: 151
    table: '4.8'
    row: N2S, 1200 °C and 1250 °C
- experiment_id: abdullah_2013_t5_3_t1200_air
  method: quench_equilibration
  description: Closed silica-tube heat treatment with the printed metal/metal-oxide buffer; the tube was directly
    quenched in air after heat treatment.
  locator:
    pdf_page_index: 78
    page: 79
    section: 3.2.2.2 Control of the experimental parameters
  conditions_locator:
    pdf_page_index: 210
    page: 211
    table: '5.3'
    row: 1200 °C; Air
- experiment_id: abdullah_2013_t5_3_t1200_co_coo
  method: quench_equilibration
  description: Closed silica-tube heat treatment with the printed metal/metal-oxide buffer; the tube was directly
    quenched in air after heat treatment.
  locator:
    pdf_page_index: 78
    page: 79
    section: 3.2.2.2 Control of the experimental parameters
  conditions_locator:
    pdf_page_index: 210
    page: 211
    table: '5.3'
    row: 1200 °C; Co/CoO
- experiment_id: abdullah_2013_t5_3_t1200_cu_cu2o
  method: quench_equilibration
  description: Closed silica-tube heat treatment with the printed metal/metal-oxide buffer; the tube was directly
    quenched in air after heat treatment.
  locator:
    pdf_page_index: 78
    page: 79
    section: 3.2.2.2 Control of the experimental parameters
  conditions_locator:
    pdf_page_index: 210
    page: 211
    table: '5.3'
    row: 1200 °C; Cu/Cu2O
- experiment_id: abdullah_2013_t5_3_t1200_fe3o4_fe2o3
  method: quench_equilibration
  description: Closed silica-tube heat treatment with the printed metal/metal-oxide buffer; the tube was directly
    quenched in air after heat treatment.
  locator:
    pdf_page_index: 78
    page: 79
    section: 3.2.2.2 Control of the experimental parameters
  conditions_locator:
    pdf_page_index: 210
    page: 211
    table: '5.3'
    row: 1200 °C; Fe3O4/Fe2O3
- experiment_id: abdullah_2013_t5_3_t1200_fe_feo
  method: quench_equilibration
  description: Closed silica-tube heat treatment with the printed metal/metal-oxide buffer; the tube was directly
    quenched in air after heat treatment.
  locator:
    pdf_page_index: 78
    page: 79
    section: 3.2.2.2 Control of the experimental parameters
  conditions_locator:
    pdf_page_index: 210
    page: 211
    table: '5.3'
    row: 1200 °C; Fe/FeO
- experiment_id: abdullah_2013_t5_3_t1200_feo_fe3o4
  method: quench_equilibration
  description: Closed silica-tube heat treatment with the printed metal/metal-oxide buffer; the tube was directly
    quenched in air after heat treatment.
  locator:
    pdf_page_index: 78
    page: 79
    section: 3.2.2.2 Control of the experimental parameters
  conditions_locator:
    pdf_page_index: 210
    page: 211
    table: '5.3'
    row: 1200 °C; FeO/Fe3O4
- experiment_id: abdullah_2013_t5_3_t1200_ni_nio
  method: quench_equilibration
  description: Closed silica-tube heat treatment with the printed metal/metal-oxide buffer; the tube was directly
    quenched in air after heat treatment.
  locator:
    pdf_page_index: 78
    page: 79
    section: 3.2.2.2 Control of the experimental parameters
  conditions_locator:
    pdf_page_index: 210
    page: 211
    table: '5.3'
    row: 1200 °C; Ni/NiO
- experiment_id: abdullah_2013_t5_3_t1300_air
  method: quench_equilibration
  description: Closed silica-tube heat treatment with the printed metal/metal-oxide buffer; the tube was directly
    quenched in air after heat treatment.
  locator:
    pdf_page_index: 78
    page: 79
    section: 3.2.2.2 Control of the experimental parameters
  conditions_locator:
    pdf_page_index: 210
    page: 211
    table: '5.3'
    row: 1300 °C; Air
- experiment_id: abdullah_2013_t5_3_t1300_co_coo
  method: quench_equilibration
  description: Closed silica-tube heat treatment with the printed metal/metal-oxide buffer; the tube was directly
    quenched in air after heat treatment.
  locator:
    pdf_page_index: 78
    page: 79
    section: 3.2.2.2 Control of the experimental parameters
  conditions_locator:
    pdf_page_index: 210
    page: 211
    table: '5.3'
    row: 1300 °C; Co/CoO
- experiment_id: abdullah_2013_t5_3_t1300_fe_feo
  method: quench_equilibration
  description: Closed silica-tube heat treatment with the printed metal/metal-oxide buffer; the tube was directly
    quenched in air after heat treatment.
  locator:
    pdf_page_index: 78
    page: 79
    section: 3.2.2.2 Control of the experimental parameters
  conditions_locator:
    pdf_page_index: 210
    page: 211
    table: '5.3'
    row: 1300 °C; Fe/FeO
- experiment_id: abdullah_2013_t5_3_t1300_feo_fe3o4
  method: quench_equilibration
  description: Closed silica-tube heat treatment with the printed metal/metal-oxide buffer; the tube was directly
    quenched in air after heat treatment.
  locator:
    pdf_page_index: 78
    page: 79
    section: 3.2.2.2 Control of the experimental parameters
  conditions_locator:
    pdf_page_index: 210
    page: 211
    table: '5.3'
    row: 1300 °C; FeO/Fe3O4
- experiment_id: abdullah_2013_t5_3_t1300_ni_nio
  method: quench_equilibration
  description: Closed silica-tube heat treatment with the printed metal/metal-oxide buffer; the tube was directly
    quenched in air after heat treatment.
  locator:
    pdf_page_index: 78
    page: 79
    section: 3.2.2.2 Control of the experimental parameters
  conditions_locator:
    pdf_page_index: 210
    page: 211
    table: '5.3'
    row: 1300 °C; Ni/NiO
- experiment_id: abdullah_2013_t5_3_t1350_air
  method: quench_equilibration
  description: Closed silica-tube heat treatment with the printed metal/metal-oxide buffer; the tube was directly
    quenched in air after heat treatment.
  locator:
    pdf_page_index: 78
    page: 79
    section: 3.2.2.2 Control of the experimental parameters
  conditions_locator:
    pdf_page_index: 210
    page: 211
    table: '5.3'
    row: 1350 °C; Air
- experiment_id: abdullah_2013_t5_3_t1350_co_coo
  method: quench_equilibration
  description: Closed silica-tube heat treatment with the printed metal/metal-oxide buffer; the tube was directly
    quenched in air after heat treatment.
  locator:
    pdf_page_index: 78
    page: 79
    section: 3.2.2.2 Control of the experimental parameters
  conditions_locator:
    pdf_page_index: 210
    page: 211
    table: '5.3'
    row: 1350 °C; Co/CoO
- experiment_id: abdullah_2013_t5_3_t1350_fe_feo
  method: quench_equilibration
  description: Closed silica-tube heat treatment with the printed metal/metal-oxide buffer; the tube was directly
    quenched in air after heat treatment.
  locator:
    pdf_page_index: 78
    page: 79
    section: 3.2.2.2 Control of the experimental parameters
  conditions_locator:
    pdf_page_index: 210
    page: 211
    table: '5.3'
    row: 1350 °C; Fe/FeO
- experiment_id: abdullah_2013_t5_3_t1350_feo_fe3o4
  method: quench_equilibration
  description: Closed silica-tube heat treatment with the printed metal/metal-oxide buffer; the tube was directly
    quenched in air after heat treatment.
  locator:
    pdf_page_index: 78
    page: 79
    section: 3.2.2.2 Control of the experimental parameters
  conditions_locator:
    pdf_page_index: 210
    page: 211
    table: '5.3'
    row: 1350 °C; FeO/Fe3O4
- experiment_id: abdullah_2013_t5_3_t1350_ni_nio
  method: quench_equilibration
  description: Closed silica-tube heat treatment with the printed metal/metal-oxide buffer; the tube was directly
    quenched in air after heat treatment.
  locator:
    pdf_page_index: 78
    page: 79
    section: 3.2.2.2 Control of the experimental parameters
  conditions_locator:
    pdf_page_index: 210
    page: 211
    table: '5.3'
    row: 1350 °C; Ni/NiO
species:
  Cr:
    observations:
    - observation_id: abdullah_2013_t4_8_n2s_t1200_air_khedim99
      type: composition_series
      units: at.% as printed
      experiment: abdullah_2013_t4_8_n2s_quoted_khedim99_air
      locator: &id001
        pdf_page_index: 150
        page: 151
        table: '4.8'
        row: N2S, 1200 °C
      values:
        quantity: equilibrium_phase_composition
        formula: Cr
        component_amount: 2.13
        component_amount_as_published: 2.13(± 0.11)
        phase_label: melt
        phase_label_as_published: Glasses
        basis: mole_fraction
        T_C: 1200
        sample_id_as_published: N2S
        sample_composition_as_published: Na2O-2SiO2 (N2S)
        buffer_as_published: Air
        method_class: quoted_attributed
        attribution: Khedim, H. Etude de la limite de solubilite de la chromine (Cr2O3) dans les silicates
          fondus-determination de grandeurs thermodynamiques et physicochimiques. PhD Thesis Université Henri Poincaré
          (2008).
        attribution_reference_number_as_published: '99'
        admission_status: admitted
        point_conditions:
          T_C:
            state:
              tag: value
              value: 1200
            locator: *id001
          atmosphere:
            state:
              tag: value
              value: air
            locator: *id001
      uncertainty:
        reported_status: printed
        sigma: 0.11
        units: at.%
    - observation_id: abdullah_2013_t4_8_n2s_t1250_air_khedim99
      type: composition_series
      units: at.% as printed
      experiment: abdullah_2013_t4_8_n2s_quoted_khedim99_air
      locator: &id002
        pdf_page_index: 150
        page: 151
        table: '4.8'
        row: N2S, 1250 °C
      values:
        quantity: equilibrium_phase_composition
        formula: Cr
        component_amount: 2.76
        component_amount_as_published: 2.76(± 0.15)
        phase_label: melt
        phase_label_as_published: Glasses
        basis: mole_fraction
        T_C: 1250
        sample_id_as_published: N2S
        sample_composition_as_published: Na2O-2SiO2 (N2S)
        buffer_as_published: Air
        method_class: quoted_attributed
        attribution: Khedim, H. Etude de la limite de solubilite de la chromine (Cr2O3) dans les silicates
          fondus-determination de grandeurs thermodynamiques et physicochimiques. PhD Thesis Université Henri Poincaré
          (2008).
        attribution_reference_number_as_published: '99'
        admission_status: admitted
        point_conditions:
          T_C:
            state:
              tag: value
              value: 1250
            locator: *id002
          atmosphere:
            state:
              tag: value
              value: air
            locator: *id002
      uncertainty:
        reported_status: printed
        sigma: 0.15
        units: at.%
    - observation_id: abdullah_2013_t5_3_t1200_air_nc3s
      type: composition_series
      units: at.% as printed
      experiment: abdullah_2013_t5_3_t1200_air
      locator: &id003
        pdf_page_index: 210
        page: 211
        table: '5.3'
        row: 1200 °C; Air; NC3S
      values:
        quantity: equilibrium_phase_composition
        formula: Cr
        component_amount: 0.74
        component_amount_as_published: 0.74 ± (0.06)
        phase_label: melt
        phase_label_as_published: NCxS melt
        basis: mole_fraction
        T_C: 1200
        sample_id_as_published: NC3S
        sample_composition_as_published: Na2O-CaO-3SiO2 (NC3S)
        buffer_as_published: Air
        log_fO2_reference_note: The table prints log fO2 without a reference pressure; its signed value is kept
          verbatim in point_conditions.fO2_log using the project bar convention.
        method_class: measured_direct
        analytical_method: Electron-probe micro-analysis (EPMA), CAMECA SX 100 with wavelength-dispersive spectrometry.
        admission_status: admitted
        quench_provenance_as_published: The silica tube was directly quenched in air immediately after the heat
          treatment.
        quench_locator:
          pdf_page_index: 78
          page: 79
          section: 3.2.2.2 Control of the experimental parameters
        point_conditions:
          T_C:
            state:
              tag: value
              value: 1200
            locator: *id003
          fO2_log:
            state:
              tag: value
              value: '-0.67'
            locator: *id003
          atmosphere:
            state:
              tag: value
              value: air
            locator: *id003
        also_reported_at:
          pdf_page_index: 150
          page: 151
          table: '4.8'
          row: NC3S, 1200 °C
        note: The same value is also printed in Table 4.8, PDF page 151, row NC3S, 1200 °C; retained once here.
      uncertainty:
        reported_status: printed
        sigma: 0.06
        units: at.%
    - observation_id: abdullah_2013_t5_3_t1200_air_nc4s
      type: composition_series
      units: at.% as printed
      experiment: abdullah_2013_t5_3_t1200_air
      locator: &id004
        pdf_page_index: 210
        page: 211
        table: '5.3'
        row: 1200 °C; Air; NC4S
      values:
        quantity: equilibrium_phase_composition
        formula: Cr
        component_amount: 0.55
        component_amount_as_published: 0.55 (±0.03)
        phase_label: melt
        phase_label_as_published: NCxS melt
        basis: mole_fraction
        T_C: 1200
        sample_id_as_published: NC4S
        sample_composition_as_published: Na2O-CaO-4SiO2 (NC4S)
        buffer_as_published: Air
        log_fO2_reference_note: The table prints log fO2 without a reference pressure; its signed value is kept
          verbatim in point_conditions.fO2_log using the project bar convention.
        method_class: measured_direct
        analytical_method: Electron-probe micro-analysis (EPMA), CAMECA SX 100 with wavelength-dispersive spectrometry.
        admission_status: admitted
        quench_provenance_as_published: The silica tube was directly quenched in air immediately after the heat
          treatment.
        quench_locator:
          pdf_page_index: 78
          page: 79
          section: 3.2.2.2 Control of the experimental parameters
        point_conditions:
          T_C:
            state:
              tag: value
              value: 1200
            locator: *id004
          fO2_log:
            state:
              tag: value
              value: '-0.67'
            locator: *id004
          atmosphere:
            state:
              tag: value
              value: air
            locator: *id004
      uncertainty:
        reported_status: printed
        sigma: 0.03
        units: at.%
    - observation_id: abdullah_2013_t5_3_t1200_air_nc5s
      type: composition_series
      units: at.% as printed
      experiment: abdullah_2013_t5_3_t1200_air
      locator: &id005
        pdf_page_index: 210
        page: 211
        table: '5.3'
        row: 1200 °C; Air; NC5S
      values:
        quantity: equilibrium_phase_composition
        formula: Cr
        component_amount: 0.44
        component_amount_as_published: 0.44 (±0.02)
        phase_label: melt
        phase_label_as_published: NCxS melt
        basis: mole_fraction
        T_C: 1200
        sample_id_as_published: NC5S
        sample_composition_as_published: Na2O-CaO-5SiO2 (NC5S)
        buffer_as_published: Air
        log_fO2_reference_note: The table prints log fO2 without a reference pressure; its signed value is kept
          verbatim in point_conditions.fO2_log using the project bar convention.
        method_class: measured_direct
        analytical_method: Electron-probe micro-analysis (EPMA), CAMECA SX 100 with wavelength-dispersive spectrometry.
        admission_status: admitted
        quench_provenance_as_published: The silica tube was directly quenched in air immediately after the heat
          treatment.
        quench_locator:
          pdf_page_index: 78
          page: 79
          section: 3.2.2.2 Control of the experimental parameters
        point_conditions:
          T_C:
            state:
              tag: value
              value: 1200
            locator: *id005
          fO2_log:
            state:
              tag: value
              value: '-0.67'
            locator: *id005
          atmosphere:
            state:
              tag: value
              value: air
            locator: *id005
      uncertainty:
        reported_status: printed
        sigma: 0.02
        units: at.%
    - observation_id: abdullah_2013_t5_3_t1200_air_nc6s
      type: composition_series
      units: at.% as printed
      experiment: abdullah_2013_t5_3_t1200_air
      locator: &id006
        pdf_page_index: 210
        page: 211
        table: '5.3'
        row: 1200 °C; Air; NC6S
      values:
        quantity: equilibrium_phase_composition
        formula: Cr
        component_amount: 0.42
        component_amount_as_published: 0.42 (±0.06)
        phase_label: melt
        phase_label_as_published: NCxS melt
        basis: mole_fraction
        T_C: 1200
        sample_id_as_published: NC6S
        sample_composition_as_published: Na2O-CaO-6SiO2 (NC6S)
        buffer_as_published: Air
        log_fO2_reference_note: The table prints log fO2 without a reference pressure; its signed value is kept
          verbatim in point_conditions.fO2_log using the project bar convention.
        method_class: measured_direct
        analytical_method: Electron-probe micro-analysis (EPMA), CAMECA SX 100 with wavelength-dispersive spectrometry.
        admission_status: admitted
        quench_provenance_as_published: The silica tube was directly quenched in air immediately after the heat
          treatment.
        quench_locator:
          pdf_page_index: 78
          page: 79
          section: 3.2.2.2 Control of the experimental parameters
        point_conditions:
          T_C:
            state:
              tag: value
              value: 1200
            locator: *id006
          fO2_log:
            state:
              tag: value
              value: '-0.67'
            locator: *id006
          atmosphere:
            state:
              tag: value
              value: air
            locator: *id006
        also_reported_at:
          pdf_page_index: 150
          page: 151
          table: '4.8'
          row: NC6S, 1200 °C
        note: The same value is also printed in Table 4.8, PDF page 151, row NC6S, 1200 °C; retained once here.
      uncertainty:
        reported_status: printed
        sigma: 0.06
        units: at.%
    - observation_id: abdullah_2013_t5_3_t1200_co_coo_nc3s
      type: composition_series
      units: at.% as printed
      experiment: abdullah_2013_t5_3_t1200_co_coo
      locator: &id007
        pdf_page_index: 210
        page: 211
        table: '5.3'
        row: 1200 °C; Co/CoO; NC3S
      values:
        quantity: equilibrium_phase_composition
        formula: Cr
        component_amount: 0.27
        component_amount_as_published: 0.27 (±0.04)
        phase_label: melt
        phase_label_as_published: NCxS melt
        basis: mole_fraction
        T_C: 1200
        sample_id_as_published: NC3S
        sample_composition_as_published: Na2O-CaO-3SiO2 (NC3S)
        buffer_as_published: Co/CoO
        log_fO2_reference_note: The table prints log fO2 without a reference pressure; its signed value is kept
          verbatim in point_conditions.fO2_log using the project bar convention.
        method_class: measured_direct
        analytical_method: Electron-probe micro-analysis (EPMA), CAMECA SX 100 with wavelength-dispersive spectrometry.
        admission_status: admitted
        quench_provenance_as_published: The silica tube was directly quenched in air immediately after the heat
          treatment.
        quench_locator:
          pdf_page_index: 78
          page: 79
          section: 3.2.2.2 Control of the experimental parameters
        point_conditions:
          T_C:
            state:
              tag: value
              value: 1200
            locator: *id007
          fO2_log:
            state:
              tag: value
              value: '-9.25'
            locator: *id007
      uncertainty:
        reported_status: printed
        sigma: 0.04
        units: at.%
    - observation_id: abdullah_2013_t5_3_t1200_co_coo_nc4s
      type: composition_series
      units: at.% as printed
      experiment: abdullah_2013_t5_3_t1200_co_coo
      locator: &id008
        pdf_page_index: 210
        page: 211
        table: '5.3'
        row: 1200 °C; Co/CoO; NC4S
      values:
        quantity: equilibrium_phase_composition
        formula: Cr
        component_amount: 0.33
        component_amount_as_published: 0.33 (±0.02)
        phase_label: melt
        phase_label_as_published: NCxS melt
        basis: mole_fraction
        T_C: 1200
        sample_id_as_published: NC4S
        sample_composition_as_published: Na2O-CaO-4SiO2 (NC4S)
        buffer_as_published: Co/CoO
        log_fO2_reference_note: The table prints log fO2 without a reference pressure; its signed value is kept
          verbatim in point_conditions.fO2_log using the project bar convention.
        method_class: measured_direct
        analytical_method: Electron-probe micro-analysis (EPMA), CAMECA SX 100 with wavelength-dispersive spectrometry.
        admission_status: admitted
        quench_provenance_as_published: The silica tube was directly quenched in air immediately after the heat
          treatment.
        quench_locator:
          pdf_page_index: 78
          page: 79
          section: 3.2.2.2 Control of the experimental parameters
        point_conditions:
          T_C:
            state:
              tag: value
              value: 1200
            locator: *id008
          fO2_log:
            state:
              tag: value
              value: '-9.25'
            locator: *id008
      uncertainty:
        reported_status: printed
        sigma: 0.02
        units: at.%
    - observation_id: abdullah_2013_t5_3_t1200_co_coo_nc5s
      type: composition_series
      units: at.% as printed
      experiment: abdullah_2013_t5_3_t1200_co_coo
      locator: &id009
        pdf_page_index: 210
        page: 211
        table: '5.3'
        row: 1200 °C; Co/CoO; NC5S
      values:
        quantity: equilibrium_phase_composition
        formula: Cr
        component_amount: 0.29
        component_amount_as_published: 0.29 (±0.03)
        phase_label: melt
        phase_label_as_published: NCxS melt
        basis: mole_fraction
        T_C: 1200
        sample_id_as_published: NC5S
        sample_composition_as_published: Na2O-CaO-5SiO2 (NC5S)
        buffer_as_published: Co/CoO
        log_fO2_reference_note: The table prints log fO2 without a reference pressure; its signed value is kept
          verbatim in point_conditions.fO2_log using the project bar convention.
        method_class: measured_direct
        analytical_method: Electron-probe micro-analysis (EPMA), CAMECA SX 100 with wavelength-dispersive spectrometry.
        admission_status: admitted
        quench_provenance_as_published: The silica tube was directly quenched in air immediately after the heat
          treatment.
        quench_locator:
          pdf_page_index: 78
          page: 79
          section: 3.2.2.2 Control of the experimental parameters
        point_conditions:
          T_C:
            state:
              tag: value
              value: 1200
            locator: *id009
          fO2_log:
            state:
              tag: value
              value: '-9.25'
            locator: *id009
      uncertainty:
        reported_status: printed
        sigma: 0.03
        units: at.%
    - observation_id: abdullah_2013_t5_3_t1200_co_coo_nc6s
      type: composition_series
      units: at.% as printed
      experiment: abdullah_2013_t5_3_t1200_co_coo
      locator: &id010
        pdf_page_index: 210
        page: 211
        table: '5.3'
        row: 1200 °C; Co/CoO; NC6S
      values:
        quantity: equilibrium_phase_composition
        formula: Cr
        component_amount: 0.25
        component_amount_as_published: 0.25 (±0.01)
        phase_label: melt
        phase_label_as_published: NCxS melt
        basis: mole_fraction
        T_C: 1200
        sample_id_as_published: NC6S
        sample_composition_as_published: Na2O-CaO-6SiO2 (NC6S)
        buffer_as_published: Co/CoO
        log_fO2_reference_note: The table prints log fO2 without a reference pressure; its signed value is kept
          verbatim in point_conditions.fO2_log using the project bar convention.
        method_class: measured_direct
        analytical_method: Electron-probe micro-analysis (EPMA), CAMECA SX 100 with wavelength-dispersive spectrometry.
        admission_status: admitted
        quench_provenance_as_published: The silica tube was directly quenched in air immediately after the heat
          treatment.
        quench_locator:
          pdf_page_index: 78
          page: 79
          section: 3.2.2.2 Control of the experimental parameters
        point_conditions:
          T_C:
            state:
              tag: value
              value: 1200
            locator: *id010
          fO2_log:
            state:
              tag: value
              value: '-9.25'
            locator: *id010
      uncertainty:
        reported_status: printed
        sigma: 0.01
        units: at.%
    - observation_id: abdullah_2013_t5_3_t1200_cu_cu2o_nc3s
      type: composition_series
      units: at.% as printed
      experiment: abdullah_2013_t5_3_t1200_cu_cu2o
      locator: &id011
        pdf_page_index: 210
        page: 211
        table: '5.3'
        row: 1200 °C; Cu/Cu2O; NC3S
      values:
        quantity: equilibrium_phase_composition
        formula: Cr
        component_amount: 0.26
        component_amount_as_published: 0.26 (±0.01)
        phase_label: melt
        phase_label_as_published: NCxS melt
        basis: mole_fraction
        T_C: 1200
        sample_id_as_published: NC3S
        sample_composition_as_published: Na2O-CaO-3SiO2 (NC3S)
        buffer_as_published: Cu/Cu2O
        log_fO2_reference_note: The table prints log fO2 without a reference pressure; its signed value is kept
          verbatim in point_conditions.fO2_log using the project bar convention.
        method_class: measured_direct
        analytical_method: Electron-probe micro-analysis (EPMA), CAMECA SX 100 with wavelength-dispersive spectrometry.
        admission_status: admitted
        quench_provenance_as_published: The silica tube was directly quenched in air immediately after the heat
          treatment.
        quench_locator:
          pdf_page_index: 78
          page: 79
          section: 3.2.2.2 Control of the experimental parameters
        point_conditions:
          T_C:
            state:
              tag: value
              value: 1200
            locator: *id011
          fO2_log:
            state:
              tag: value
              value: '-4.25'
            locator: *id011
      uncertainty:
        reported_status: printed
        sigma: 0.01
        units: at.%
    - observation_id: abdullah_2013_t5_3_t1200_cu_cu2o_nc4s
      type: composition_series
      units: at.% as printed
      experiment: abdullah_2013_t5_3_t1200_cu_cu2o
      locator: &id012
        pdf_page_index: 210
        page: 211
        table: '5.3'
        row: 1200 °C; Cu/Cu2O; NC4S
      values:
        quantity: equilibrium_phase_composition
        formula: Cr
        component_amount: 0.3
        component_amount_as_published: 0.30 (±0.01)
        phase_label: melt
        phase_label_as_published: NCxS melt
        basis: mole_fraction
        T_C: 1200
        sample_id_as_published: NC4S
        sample_composition_as_published: Na2O-CaO-4SiO2 (NC4S)
        buffer_as_published: Cu/Cu2O
        log_fO2_reference_note: The table prints log fO2 without a reference pressure; its signed value is kept
          verbatim in point_conditions.fO2_log using the project bar convention.
        method_class: measured_direct
        analytical_method: Electron-probe micro-analysis (EPMA), CAMECA SX 100 with wavelength-dispersive spectrometry.
        admission_status: admitted
        quench_provenance_as_published: The silica tube was directly quenched in air immediately after the heat
          treatment.
        quench_locator:
          pdf_page_index: 78
          page: 79
          section: 3.2.2.2 Control of the experimental parameters
        point_conditions:
          T_C:
            state:
              tag: value
              value: 1200
            locator: *id012
          fO2_log:
            state:
              tag: value
              value: '-4.25'
            locator: *id012
      uncertainty:
        reported_status: printed
        sigma: 0.01
        units: at.%
    - observation_id: abdullah_2013_t5_3_t1200_cu_cu2o_nc5s
      type: composition_series
      units: at.% as printed
      experiment: abdullah_2013_t5_3_t1200_cu_cu2o
      locator: &id013
        pdf_page_index: 210
        page: 211
        table: '5.3'
        row: 1200 °C; Cu/Cu2O; NC5S
      values:
        quantity: equilibrium_phase_composition
        formula: Cr
        component_amount: 0.29
        component_amount_as_published: 0.29 (±0.03)
        phase_label: melt
        phase_label_as_published: NCxS melt
        basis: mole_fraction
        T_C: 1200
        sample_id_as_published: NC5S
        sample_composition_as_published: Na2O-CaO-5SiO2 (NC5S)
        buffer_as_published: Cu/Cu2O
        log_fO2_reference_note: The table prints log fO2 without a reference pressure; its signed value is kept
          verbatim in point_conditions.fO2_log using the project bar convention.
        method_class: measured_direct
        analytical_method: Electron-probe micro-analysis (EPMA), CAMECA SX 100 with wavelength-dispersive spectrometry.
        admission_status: admitted
        quench_provenance_as_published: The silica tube was directly quenched in air immediately after the heat
          treatment.
        quench_locator:
          pdf_page_index: 78
          page: 79
          section: 3.2.2.2 Control of the experimental parameters
        point_conditions:
          T_C:
            state:
              tag: value
              value: 1200
            locator: *id013
          fO2_log:
            state:
              tag: value
              value: '-4.25'
            locator: *id013
      uncertainty:
        reported_status: printed
        sigma: 0.03
        units: at.%
    - observation_id: abdullah_2013_t5_3_t1200_cu_cu2o_nc6s
      type: composition_series
      units: at.% as printed
      experiment: abdullah_2013_t5_3_t1200_cu_cu2o
      locator: &id014
        pdf_page_index: 210
        page: 211
        table: '5.3'
        row: 1200 °C; Cu/Cu2O; NC6S
      values:
        quantity: equilibrium_phase_composition
        formula: Cr
        component_amount: 0.26
        component_amount_as_published: 0.26 (±0.02)
        phase_label: melt
        phase_label_as_published: NCxS melt
        basis: mole_fraction
        T_C: 1200
        sample_id_as_published: NC6S
        sample_composition_as_published: Na2O-CaO-6SiO2 (NC6S)
        buffer_as_published: Cu/Cu2O
        log_fO2_reference_note: The table prints log fO2 without a reference pressure; its signed value is kept
          verbatim in point_conditions.fO2_log using the project bar convention.
        method_class: measured_direct
        analytical_method: Electron-probe micro-analysis (EPMA), CAMECA SX 100 with wavelength-dispersive spectrometry.
        admission_status: admitted
        quench_provenance_as_published: The silica tube was directly quenched in air immediately after the heat
          treatment.
        quench_locator:
          pdf_page_index: 78
          page: 79
          section: 3.2.2.2 Control of the experimental parameters
        point_conditions:
          T_C:
            state:
              tag: value
              value: 1200
            locator: *id014
          fO2_log:
            state:
              tag: value
              value: '-4.25'
            locator: *id014
      uncertainty:
        reported_status: printed
        sigma: 0.02
        units: at.%
    - observation_id: abdullah_2013_t5_3_t1200_fe3o4_fe2o3_nc3s
      type: composition_series
      units: at.% as printed
      experiment: abdullah_2013_t5_3_t1200_fe3o4_fe2o3
      locator: &id015
        pdf_page_index: 210
        page: 211
        table: '5.3'
        row: 1200 °C; Fe3O4/Fe2O3; NC3S
      values:
        quantity: equilibrium_phase_composition
        formula: Cr
        component_amount: 0.56
        component_amount_as_published: 0.56 (±0.03)
        phase_label: melt
        phase_label_as_published: NCxS melt
        basis: mole_fraction
        T_C: 1200
        sample_id_as_published: NC3S
        sample_composition_as_published: Na2O-CaO-3SiO2 (NC3S)
        buffer_as_published: Fe3O4/Fe2O3
        log_fO2_reference_note: The table prints log fO2 without a reference pressure; its signed value is kept
          verbatim in point_conditions.fO2_log using the project bar convention.
        method_class: measured_direct
        analytical_method: Electron-probe micro-analysis (EPMA), CAMECA SX 100 with wavelength-dispersive spectrometry.
        admission_status: admitted
        quench_provenance_as_published: The silica tube was directly quenched in air immediately after the heat
          treatment.
        quench_locator:
          pdf_page_index: 78
          page: 79
          section: 3.2.2.2 Control of the experimental parameters
        point_conditions:
          T_C:
            state:
              tag: value
              value: 1200
            locator: *id015
          fO2_log:
            state:
              tag: value
              value: '-1.64'
            locator: *id015
      uncertainty:
        reported_status: printed
        sigma: 0.03
        units: at.%
    - observation_id: abdullah_2013_t5_3_t1200_fe3o4_fe2o3_nc4s
      type: composition_series
      units: at.% as printed
      experiment: abdullah_2013_t5_3_t1200_fe3o4_fe2o3
      locator: &id016
        pdf_page_index: 210
        page: 211
        table: '5.3'
        row: 1200 °C; Fe3O4/Fe2O3; NC4S
      values:
        quantity: equilibrium_phase_composition
        formula: Cr
        component_amount: 0.33
        component_amount_as_published: 0.33 (±0.02)
        phase_label: melt
        phase_label_as_published: NCxS melt
        basis: mole_fraction
        T_C: 1200
        sample_id_as_published: NC4S
        sample_composition_as_published: Na2O-CaO-4SiO2 (NC4S)
        buffer_as_published: Fe3O4/Fe2O3
        log_fO2_reference_note: The table prints log fO2 without a reference pressure; its signed value is kept
          verbatim in point_conditions.fO2_log using the project bar convention.
        method_class: measured_direct
        analytical_method: Electron-probe micro-analysis (EPMA), CAMECA SX 100 with wavelength-dispersive spectrometry.
        admission_status: admitted
        quench_provenance_as_published: The silica tube was directly quenched in air immediately after the heat
          treatment.
        quench_locator:
          pdf_page_index: 78
          page: 79
          section: 3.2.2.2 Control of the experimental parameters
        point_conditions:
          T_C:
            state:
              tag: value
              value: 1200
            locator: *id016
          fO2_log:
            state:
              tag: value
              value: '-1.64'
            locator: *id016
      uncertainty:
        reported_status: printed
        sigma: 0.02
        units: at.%
    - observation_id: abdullah_2013_t5_3_t1200_fe3o4_fe2o3_nc5s
      type: composition_series
      units: at.% as printed
      experiment: abdullah_2013_t5_3_t1200_fe3o4_fe2o3
      locator: &id017
        pdf_page_index: 210
        page: 211
        table: '5.3'
        row: 1200 °C; Fe3O4/Fe2O3; NC5S
      values:
        quantity: equilibrium_phase_composition
        formula: Cr
        component_amount: 0.31
        component_amount_as_published: 0.31 (±0.02)
        phase_label: melt
        phase_label_as_published: NCxS melt
        basis: mole_fraction
        T_C: 1200
        sample_id_as_published: NC5S
        sample_composition_as_published: Na2O-CaO-5SiO2 (NC5S)
        buffer_as_published: Fe3O4/Fe2O3
        log_fO2_reference_note: The table prints log fO2 without a reference pressure; its signed value is kept
          verbatim in point_conditions.fO2_log using the project bar convention.
        method_class: measured_direct
        analytical_method: Electron-probe micro-analysis (EPMA), CAMECA SX 100 with wavelength-dispersive spectrometry.
        admission_status: admitted
        quench_provenance_as_published: The silica tube was directly quenched in air immediately after the heat
          treatment.
        quench_locator:
          pdf_page_index: 78
          page: 79
          section: 3.2.2.2 Control of the experimental parameters
        point_conditions:
          T_C:
            state:
              tag: value
              value: 1200
            locator: *id017
          fO2_log:
            state:
              tag: value
              value: '-1.64'
            locator: *id017
      uncertainty:
        reported_status: printed
        sigma: 0.02
        units: at.%
    - observation_id: abdullah_2013_t5_3_t1200_fe3o4_fe2o3_nc6s
      type: composition_series
      units: at.% as printed
      experiment: abdullah_2013_t5_3_t1200_fe3o4_fe2o3
      locator: &id018
        pdf_page_index: 210
        page: 211
        table: '5.3'
        row: 1200 °C; Fe3O4/Fe2O3; NC6S
      values:
        quantity: equilibrium_phase_composition
        formula: Cr
        component_amount: 0.26
        component_amount_as_published: 0.26 (±0.03)
        phase_label: melt
        phase_label_as_published: NCxS melt
        basis: mole_fraction
        T_C: 1200
        sample_id_as_published: NC6S
        sample_composition_as_published: Na2O-CaO-6SiO2 (NC6S)
        buffer_as_published: Fe3O4/Fe2O3
        log_fO2_reference_note: The table prints log fO2 without a reference pressure; its signed value is kept
          verbatim in point_conditions.fO2_log using the project bar convention.
        method_class: measured_direct
        analytical_method: Electron-probe micro-analysis (EPMA), CAMECA SX 100 with wavelength-dispersive spectrometry.
        admission_status: admitted
        quench_provenance_as_published: The silica tube was directly quenched in air immediately after the heat
          treatment.
        quench_locator:
          pdf_page_index: 78
          page: 79
          section: 3.2.2.2 Control of the experimental parameters
        point_conditions:
          T_C:
            state:
              tag: value
