Repository: simonrowland/regolith-pyrolysis-simulator

# Regolith Pyrolysis Simulator

Interactive simulator for a solar-thermal regolith refinery that models controlled overhead oxygen pressure to make vacuum pyrolysis and molten regolith electrolysis (MRE) workflows more practical for extracting metals, glass and ceramics from sample regolith feedstock profiles for the Moon, Mars, and asteroids.

The core idea is simple: regolith pyrolysis is attractive because sunlight can provide most of the heat, but hard-vacuum pyrolysis can turn silica into SiO vapor. SiO boiloff can foul ducts, condensers, windows, turbines, and product streams.

File: data/literature/extracts/ackermann-thorn-1958-volatile-oxides-anl5824.yaml (part 1 of 2)
schema_version: literature_extract.v1
source_id: ackermann-thorn-1958-volatile-oxides-anl5824
source:
  citation: 'Ackermann, R. J. and Thorn, R. J. (January 1958), “Reactions Yielding Volatile Oxides at High Temperatures:
    Free Energies of Gaseous Al2O, ZrO, ThO, TaO, ZrO2, ThO2, TaO2, UO2 and WO3,” Argonne National Laboratory report
    ANL-5824.'
  year: 1958
  corpus_asset: raw/ackermann-thorn-1958-volatile-oxides-anl5824/ackermann-thorn-1958-volatile-oxides-anl5824.pdf
extraction:
  method: MinerU tables were converted with mineru_table_draft.py. Table II's pressure column was emitted from the
    table draft; merged, non-species-specific, and non-quantity cells were transcribed from MinerU and Tesseract.
    All numeric cells in the three scanned tables and OCR-flagged equation cells were checked against page renders.
    Figure-only values were not digitized. The report gives no numeric Langmuir experiment table.
  date: '2026-10-26'
  worker: w1026a-ack58
review_status: draft
species:
  Al2O:
    observations:
    - observation_id: ackermann_thorn_1958_eq_17_al2o_formation
      type: gibbs_table
      locator:
        page: 18
        published_page: 16
        equation: '17'
      phase: g
      units: cal/mole
      per: mol_species
      values:
        quantity: delta_fG
        method_class: quoted_attributed
        functions:
          delta_fG_as_printed: −47200 − 9.27T cal/mole
        attribution: The authors derive this formation free-energy expression from the reaction and entropy estimates
          on pp. 15–16; input measurements and reference thermodynamic functions are not stored here.
      point_conditions:
        temperature_K:
          state:
            tag: unknown
            reason: source gives a temperature function rather than a single point
          locator:
            page: 18
            equation: '17'
        total_pressure_Pa:
          state:
            tag: unknown
            reason: not_published
          locator:
            page: 18
            equation: '17'
            note: No experimental total pressure is stated for this standard function.
        fO2_Pa:
          state:
            tag: unknown
            reason: not_published
          locator:
            page: 18
            equation: '17'
            note: No oxygen fugacity is stated for this standard function.
    context:
    - observation_id: ackermann_thorn_1958_table_i_al2o3_products
      type: thermodynamic_equations
      locator:
        page: 10
        published_page: 8
        table: I
      units: dimensionless weight ratio as printed
      values:
        method_class: measured_direct
        admission_status: typed_refusal
        status: typed_refusal
        quantity_as_printed: weight ratio of oxide to cell metal transported
        reason: The quantity has no battery schema token; preserve each cell without treating it as pressure or
          rate.
        printed_table_body_rows: 8
        distinct_measurements: 12
        rows_as_printed:
        - oxide: Al2O3
          cell: tungsten
          T_K: '2544'
          weight_ratio_as_printed: 1.23 ± 0.01
          gaseous_products_as_printed: Al2O + Al + (O) + WOx
          point_conditions:
            temperature_K:
              state:
                tag: value
                value:
                  kind: point
                  point: '2544'
              locator: &id001
                page: 10
                published_page: 8
                table: I
                row: '1'
                row_label: Al2O3
                column: Tungsten
                column_header: T (°K)
            total_pressure_Pa:
              state:
                tag: unknown
                reason: not_published
              locator: *id001
            fO2_Pa:
              state:
                tag: unknown
                reason: not_published
              locator: *id001
            composition:
              state:
                tag: unknown
                reason: no quantitative starting composition is published
              locator: *id001
        - oxide: Al2O3
          cell: tungsten
          T_K: '2582'
          weight_ratio_as_printed: 1.16 ± 0.01
          gaseous_products_as_printed: Al2O + Al + (O) + WOx
          point_conditions:
            temperature_K:
              state:
                tag: value
                value:
                  kind: point
                  point: '2582'
              locator: &id002
                page: 10
                published_page: 8
                table: I
                row: '2'
                row_label: Al2O3
                column: Tungsten
                column_header: T (°K)
            total_pressure_Pa:
              state:
                tag: unknown
                reason: not_published
              locator: *id002
            fO2_Pa:
              state:
                tag: unknown
                reason: not_published
              locator: *id002
            composition:
              state:
                tag: unknown
                reason: no quantitative starting composition is published
              locator: *id002
        - oxide: Al2O3
          cell: tungsten
          T_K: '2635'
          weight_ratio_as_printed: 1.13 ± 0.01
          gaseous_products_as_printed: Al2O + Al + (O) + WOx
          point_conditions:
            temperature_K:
              state:
                tag: value
                value:
                  kind: point
                  point: '2635'
              locator: &id003
                page: 10
                published_page: 8
                table: I
                row: '3'
                row_label: Al2O3
                column: Tungsten
                column_header: T (°K)
            total_pressure_Pa:
              state:
                tag: unknown
                reason: not_published
              locator: *id003
            fO2_Pa:
              state:
                tag: unknown
                reason: not_published
              locator: *id003
            composition:
              state:
                tag: unknown
                reason: no quantitative starting composition is published
              locator: *id003
        - oxide: Al2O3
          cell: tantalum
          T_K: '2523'
          weight_ratio_as_printed: 0.19 ± 0.01
          gaseous_products_as_printed: Al + TaO + smaller amounts of Al2O and TaO2
          point_conditions:
            temperature_K:
              state:
                tag: value
                value:
                  kind: point
                  point: '2523'
              locator: &id004
                page: 10
                published_page: 8
                table: I
                row: '1'
                row_label: Al2O3
                column: Tantalum
                column_header: T (°K)
            total_pressure_Pa:
              state:
                tag: unknown
                reason: not_published
              locator: *id004
            fO2_Pa:
              state:
                tag: unknown
                reason: not_published
              locator: *id004
            composition:
              state:
                tag: unknown
                reason: no quantitative starting composition is published
              locator: *id004
        - oxide: MgO
          cell: tungsten
          T_K: '2045'
          weight_ratio_as_printed: 0.66 ± 0.01
          gaseous_products_as_printed: Mg + WO3
          point_conditions:
            temperature_K:
              state:
                tag: value
                value:
                  kind: point
                  point: '2045'
              locator: &id005
                page: 10
                published_page: 8
                table: I
                row: '4'
                row_label: MgO
                column: Tungsten
                column_header: T (°K)
            total_pressure_Pa:
              state:
                tag: unknown
                reason: not_published
              locator: *id005
            fO2_Pa:
              state:
                tag: unknown
                reason: not_published
              locator: *id005
            composition:
              state:
                tag: unknown
                reason: no quantitative starting composition is published
              locator: *id005
        - oxide: UO2
          cell: tungsten
          T_range_K_as_printed: 1600 to 2500
          weight_ratio_as_printed: ≥50
          gaseous_products_as_printed: UO2
          point_conditions:
            temperature_K:
              state:
                tag: unknown
                reason: source prints a temperature interval
              locator: &id006
                page: 10
                published_page: 8
                table: I
                row: '5'
                row_label: UO2
                column: Tungsten
                column_header: T (°K)
            total_pressure_Pa:
              state:
                tag: unknown
                reason: not_published
              locator: *id006
            fO2_Pa:
              state:
                tag: unknown
                reason: not_published
              locator: *id006
            composition:
              state:
                tag: unknown
                reason: no quantitative starting composition is published
              locator: *id006
        - oxide: UO2
          cell: tantalum
          T_range_K_as_printed: 2100 to 2500
          weight_ratio_as_printed: ≥50
          gaseous_products_as_printed: UO2
          point_conditions:
            temperature_K:
              state:
                tag: unknown
                reason: source prints a temperature interval
              locator: &id007
                page: 10
                published_page: 8
                table: I
                row: '5'
                row_label: UO2
                column: Tantalum
                column_header: T (°K)
            total_pressure_Pa:
              state:
                tag: unknown
                reason: not_published
              locator: *id007
            fO2_Pa:
              state:
                tag: unknown
                reason: not_published
              locator: *id007
            composition:
              state:
                tag: unknown
                reason: no quantitative starting composition is published
              locator: *id007
        - oxide: ThO2
          cell: tungsten
          T_K: '2765'
          weight_ratio_as_printed: ≥50
          gaseous_products_as_printed: ThO2 + (ThO + O)
          point_conditions:
            temperature_K:
              state:
                tag: value
                value:
                  kind: point
                  point: '2765'
              locator: &id008
                page: 10
                published_page: 8
                table: I
                row: '6'
                row_label: ThO2
                column: Tungsten
                column_header: T (°K)
            total_pressure_Pa:
              state:
                tag: unknown
                reason: not_published
              locator: *id008
            fO2_Pa:
              state:
                tag: unknown
                reason: not_published
              locator: *id008
            composition:
              state:
                tag: unknown
                reason: no quantitative starting composition is published
              locator: *id008
        - oxide: ThO2
          cell: tantalum
          T_K: '2753'
          weight_ratio_as_printed: '3.06'
          gaseous_products_as_printed: ThO + TaO + TaO2
          point_conditions:
            temperature_K:
              state:
                tag: value
                value:
                  kind: point
                  point: '2753'
              locator: &id009
                page: 10
                published_page: 8
                table: I
                row: '6'
                row_label: ThO2
                column: Tantalum
                column_header: T (°K)
            total_pressure_Pa:
              state:
                tag: unknown
                reason: not_published
              locator: *id009
            fO2_Pa:
              state:
                tag: unknown
                reason: not_published
              locator: *id009
            composition:
              state:
                tag: unknown
                reason: no quantitative starting composition is published
              locator: *id009
        - oxide: BeO
          cell: tungsten
          T_K: '2462'
          weight_ratio_as_printed: '0.92'
          gaseous_products_as_printed: Be + WOx + (O); perhaps some BeO
          point_conditions:
            temperature_K:
              state:
                tag: value
                value:
                  kind: point
                  point: '2462'
              locator: &id010
                page: 10
                published_page: 8
                table: I
                row: '7'
                row_label: BeO
                column: Tungsten
                column_header: T (°K)
            total_pressure_Pa:
              state:
                tag: unknown
                reason: not_published
              locator: *id010
            fO2_Pa:
              state:
                tag: unknown
                reason: not_published
              locator: *id010
            composition:
              state:
                tag: unknown
                reason: no quantitative starting composition is published
              locator: *id010
        - oxide: ZrO2
          cell: tungsten
          T_K: '2600'
          weight_ratio_as_printed: ≥50
          gaseous_products_as_printed: ZrO2 + ZrO + O
          point_conditions:
            temperature_K:
              state:
                tag: value
                value:
                  kind: point
                  point: '2600'
              locator: &id011
                page: 10
                published_page: 8
                table: I
                row: '8'
                row_label: ZrO2
                column: Tungsten
                column_header: T (°K)
            total_pressure_Pa:
              state:
                tag: unknown
                reason: not_published
              locator: *id011
            fO2_Pa:
              state:
                tag: unknown
                reason: not_published
              locator: *id011
            composition:
              state:
                tag: unknown
                reason: no quantitative starting composition is published
              locator: *id011
        - oxide: ZrO2
          cell: tantalum
          T_K: '2560'
          weight_ratio_as_printed: 0.89 ± 0.02
          gaseous_products_as_printed: ZrO + TaO + TaO2
          point_conditions:
            temperature_K:
              state:
                tag: value
                value:
                  kind: point
                  point: '2560'
              locator: &id012
                page: 10
                published_page: 8
                table: I
                row: '8'
                row_label: ZrO2
                column: Tantalum
                column_header: T (°K)
            total_pressure_Pa:
              state:
                tag: unknown
                reason: not_published
              locator: *id012
            fO2_Pa:
              state:
                tag: unknown
                reason: not_published
              locator: *id012
            composition:
              state:
                tag: unknown
                reason: no quantitative starting composition is published
              locator: *id012
        uncertainty_note: Widths are printed as ±; confidence level not stated.
        source_method_as_printed: Cell vaporization was measured independently in an evacuated condenser before
          and after oxide vaporization; background cell loss was corrected when the loss rate returned to the cell-only
          rate.
        cell_orifice_as_printed: No orifice size is given for Table I.
        temperature_calibration_as_printed: No temperature calibration statement is given for these runs.
  WO3:
    observations:
    - observation_id: ackermann_thorn_1958_wo3_formation_at_2020k
      type: gibbs_table
      locator:
        page: 19
        published_page: 17
        equation: '23'
      phase: g
      units: cal/mole
      per: mol_species
      values:
        quantity: delta_fG
        method_class: quoted_attributed
        T_K: '2020'
        delta_fG: '-44287'
        attribution: The authors combine their WO3 fit with the Mg pressure relation and MgO free energy; those
          inputs are not all stored in this extract.
      point_conditions:
        temperature_K:
          state:
            tag: value
            value:
              kind: point
              point: '2020'
          locator:
            page: 19
            equation: '23'
            note: The text gives this value at 2020 K.
        total_pressure_Pa:
          state:
            tag: unknown
            reason: not_published
          locator:
            page: 19
            equation: '23'
        fO2_Pa:
          state:
            tag: unknown
            reason: not_published
          locator:
            page: 19
            equation: '23'
    - observation_id: ackermann_thorn_1958_eq_31_wo3_formation
      type: gibbs_table
      locator:
        page: 20
        published_page: 18
        equation: '31'
      phase: g
      units: cal/mole
      per: mol_species
      values:
        quantity: delta_fG
        method_class: quoted_attributed
        functions:
          delta_fG_as_printed: −75649 − 1.650T log T + 20.20T + 38 × 10^-5 T^2 cal/mole
        attribution: Author estimate based on molecular free-energy functions and solid WO3 data. The cited data
          and assumed molecular parameters are not stored here.
      point_conditions:
        temperature_K:
          state:
            tag: unknown
            reason: source gives a temperature function rather than a single point
          locator:
            page: 20
            equation: '31'
        total_pressure_Pa:
          state:
            tag: unknown
            reason: not_published
          locator:
            page: 20
            equation: '31'
        fO2_Pa:
          state:
            tag: unknown
            reason: not_published
          locator:
            page: 20
            equation: '31'
    - observation_id: ackermann_thorn_1958_table_ii_experiment_1
      type: partial_pressure
      locator:
        page: 13
        published_page: 11
        pdf_page_index: 12
        table: II
        row: '1'
        row_label: '1'
        column_header: Pressure of WO3 × 10^6 (atm)
      units: atm
      mineru_flags: []
      values:
        quantity: partial_pressure
        method_class: quoted_attributed
        T_K: '2005'
        pressure_atm: '0.000008458'
        experiment_number_as_printed: '1'
        composition_mol:
          basis: pure_oxide_system
          MgO: '1'
        pressure_as_printed: '8.458'
        pressure_scale_as_printed: p(WO3) × 10^6 (atm)
        negative_log10_pressure_as_printed: '5.0727'
        10^4_over_T_as_printed: '4.988'
        weight_loss_of_cell_and_contents_mg_as_printed: '10.4'
        time_s_as_printed: '1800'
        cell_material_as_printed: tungsten
        charge_as_printed: MgO
        orifice_area_as_printed: 2.88 × 10^-2 cm^2 at the average temperature
        temperature_measurement_and_calibration_as_printed: Magnesium deposit reflected heat to the cell and raised
          its temperature; a representative experiment had a probable temperature error of 2.5 degrees. No separate
          calibration procedure is printed.
        reduction_assumption_as_printed: The effusion is treated as Mg(g) and WO3(g) using equation (13).
        attribution: Authors report the WO3 partial pressure after applying equation (13) to the printed mass-loss rate; the mass loss and duration are retained as source data because the schema has no matching input quantities.
      phase: gas
      point_conditions:
        total_pressure_Pa:
          state:
            tag: unknown
            reason: not_published
          locator:
            page: 13
            table: II
            note: Table II reports the WO3 partial pressure; no total pressure is stated.
        fO2_Pa:
          state:
            tag: unknown
            reason: not_published
          locator:
            page: 13
            table: II
            note: No oxygen fugacity or oxygen partial pressure is stated for the effusion runs.
        temperature_K:
          state:
            tag: value
            value:
              kind: point
              point: '2005'
          locator:
            page: 13
            pdf_page_index: 12
            table: II
            row_label: '1'
            column_header: T (°K)
            published_page: 11
            row: '1'
        composition:
          state:
            tag: value
            value:
              basis: pure_oxide_system
              amount_basis: mol_inventory
              components:
              - - MgO
                - '1'
          locator:
            page: 13
            published_page: 11
            pdf_page_index: 12
            table: II
            note: The report names MgO and, for runs 6–8, MgO/tungsten powder mixtures without a mixture proportion.
    - observation_id: ackermann_thorn_1958_table_ii_experiment_2
      type: partial_pressure
      locator:
        page: 13
        published_page: 11
        pdf_page_index: 12
        table: II
        row: '2'
        row_label: '2'
        column_header: Pressure of WO3 × 10^6 (atm)
      units: atm
      mineru_flags: []
      values:
        quantity: partial_pressure
        method_class: quoted_attributed
        T_K: '1977'
        pressure_atm: '0.000006091'
        experiment_number_as_printed: '2'
        composition_mol:
          basis: pure_oxide_system
          MgO: '1'
        pressure_as_printed: '6.091'
        pressure_scale_as_printed: p(WO3) × 10^6 (atm)
        negative_log10_pressure_as_printed: '5.2153'
        10^4_over_T_as_printed: '5.058'
        weight_loss_of_cell_and_contents_mg_as_printed: '8.8'
        time_s_as_printed: '2100'
        cell_material_as_printed: tungsten
        charge_as_printed: MgO
        orifice_area_as_printed: 2.88 × 10^-2 cm^2 at the average temperature
        temperature_measurement_and_calibration_as_printed: Magnesium deposit reflected heat to the cell and raised
          its temperature; a representative experiment had a probable temperature error of 2.5 degrees. No separate
          calibration procedure is printed.
        reduction_assumption_as_printed: The effusion is treated as Mg(g) and WO3(g) using equation (13).
        attribution: Authors report the WO3 partial pressure after applying equation (13) to the printed mass-loss rate; the mass loss and duration are retained as source data because the schema has no matching input quantities.
      phase: gas
      point_conditions:
        total_pressure_Pa:
          state:
            tag: unknown
            reason: not_published
          locator:
            page: 13
            table: II
            note: Table II reports the WO3 partial pressure; no total pressure is stated.
        fO2_Pa:
          state:
            tag: unknown
            reason: not_published
          locator:
            page: 13
            table: II
            note: No oxygen fugacity or oxygen partial pressure is stated for the effusion runs.
        temperature_K:
          state:
            tag: value
            value:
              kind: point
              point: '1977'
          locator:
            page: 13
            pdf_page_index: 12
            table: II
            row_label: '2'
            column_header: T (°K)
            published_page: 11
            row: '2'
        composition:
          state:
            tag: value
            value:
              basis: pure_oxide_system
              amount_basis: mol_inventory
              components:
              - - MgO
                - '1'
          locator:
            page: 13
            published_page: 11
            pdf_page_index: 12
            table: II
            note: The report names MgO and, for runs 6–8, MgO/tungsten powder mixtures without a mixture proportion.
    - observation_id: ackermann_thorn_1958_table_ii_experiment_3
      type: partial_pressure
      locator:
        page: 13
        published_page: 11
        pdf_page_index: 12
        table: II
        row: '3'
        row_label: '3'
        column_header: Pressure of WO3 × 10^6 (atm)
      units: atm
      mineru_flags: []
      values:
        quantity: partial_pressure
        method_class: quoted_attributed
        T_K: '1922'
        pressure_atm: '0.000002739'
        experiment_number_as_printed: '3'
        composition_mol:
          basis: pure_oxide_system
          MgO: '1'
        pressure_as_printed: '2.739'
        pressure_scale_as_printed: p(WO3) × 10^6 (atm)
        negative_log10_pressure_as_printed: '5.5624'
        10^4_over_T_as_printed: '5.203'
        weight_loss_of_cell_and_contents_mg_as_printed: '8.6'
        time_s_as_printed: '4500'
        cell_material_as_printed: tungsten
        charge_as_printed: MgO
        orifice_area_as_printed: 2.88 × 10^-2 cm^2 at the average temperature
        temperature_measurement_and_calibration_as_printed: Magnesium deposit reflected heat to the cell and raised
          its temperature; a representative experiment had a probable temperature error of 2.5 degrees. No separate
          calibration procedure is printed.
        reduction_assumption_as_printed: The effusion is treated as Mg(g) and WO3(g) using equation (13).
        attribution: Authors report the WO3 partial pressure after applying equation (13) to the printed mass-loss rate; the mass loss and duration are retained as source data because the schema has no matching input quantities.
      phase: gas
      point_conditions:
        total_pressure_Pa:
          state:
            tag: unknown
            reason: not_published
          locator:
            page: 13
            table: II
            note: Table II reports the WO3 partial pressure; no total pressure is stated.
        fO2_Pa:
          state:
            tag: unknown
            reason: not_published
          locator:
            page: 13
            table: II
            note: No oxygen fugacity or oxygen partial pressure is stated for the effusion runs.
        temperature_K:
          state:
            tag: value
            value:
              kind: point
              point: '1922'
          locator:
            page: 13
            pdf_page_index: 12
            table: II
            row_label: '3'
            column_header: T (°K)
            published_page: 11
            row: '3'
        composition:
          state:
            tag: value
            value:
              basis: pure_oxide_system
              amount_basis: mol_inventory
              components:
              - - MgO
                - '1'
          locator:
            page: 13
            published_page: 11
            pdf_page_index: 12
            table: II
            note: The report names MgO and, for runs 6–8, MgO/tungsten powder mixtures without a mixture proportion.
    - observation_id: ackermann_thorn_1958_table_ii_experiment_4
      type: partial_pressure
      locator:
        page: 13
        published_page: 11
        pdf_page_index: 12
        table: II
        row: '4'
        row_label: '4'
        column_header: Pressure of WO3 × 10^6 (atm)
      units: atm
      mineru_flags: []
      values:
        quantity: partial_pressure
        method_class: quoted_attributed
        T_K: '1925'
        pressure_atm: '0.000002934'
        experiment_number_as_printed: '4'
        composition_mol:
          basis: pure_oxide_system
          MgO: '1'
        pressure_as_printed: '2.934'
        pressure_scale_as_printed: p(WO3) × 10^6 (atm)
        negative_log10_pressure_as_printed: '5.5325'
        10^4_over_T_as_printed: '5.195'
        weight_loss_of_cell_and_contents_mg_as_printed: '9.7'
        time_s_as_printed: '4740'
        cell_material_as_printed: tungsten
        charge_as_printed: MgO
        orifice_area_as_printed: 2.88 × 10^-2 cm^2 at the average temperature
        temperature_measurement_and_calibration_as_printed: Magnesium deposit reflected heat to the cell and raised
          its temperature; a representative experiment had a probable temperature error of 2.5 degrees. No separate
          calibration procedure is printed.
        reduction_assumption_as_printed: The effusion is treated as Mg(g) and WO3(g) using equation (13).
        attribution: Authors report the WO3 partial pressure after applying equation (13) to the printed mass-loss rate; the mass loss and duration are retained as source data because the schema has no matching input quantities.
      phase: gas
      point_conditions:
        total_pressure_Pa:
          state:
            tag: unknown
            reason: not_published
          locator:
            page: 13
            table: II
            note: Table II reports the WO3 partial pressure; no total pressure is stated.
        fO2_Pa:
          state:
            tag: unknown
            reason: not_published
          locator:
            page: 13
            table: II
            note: No oxygen fugacity or oxygen partial pressure is stated for the effusion runs.
        temperature_K:
          state:
            tag: value
            value:
              kind: point
              point: '1925'
          locator:
            page: 13
            pdf_page_index: 12
            table: II
            row_label: '4'
            column_header: T (°K)
            published_page: 11
            row: '4'
        composition:
          state:
            tag: value
            value:
              basis: pure_oxide_system
              amount_basis: mol_inventory
              components:
              - - MgO
                - '1'
          locator:
            page: 13
            published_page: 11
            pdf_page_index: 12
            table: II
            note: The report names MgO and, for runs 6–8, MgO/tungsten powder mixtures without a mixture proportion.
    - observation_id: ackermann_thorn_1958_table_ii_experiment_5
      type: partial_pressure
      locator:
        page: 13
        published_page: 11
        pdf_page_index: 12
        table: II
        row: '5'
        row_label: '5'
        column_header: Pressure of WO3 × 10^6 (atm)
      units: atm
      mineru_flags: []
      values:
        quantity: partial_pressure
        method_class: quoted_attributed
        T_K: '1956'
        pressure_atm: '0.000004980'
        experiment_number_as_printed: '5'
        composition_mol:
          basis: pure_oxide_system
          MgO: '1'
        pressure_as_printed: '4.980'
        pressure_scale_as_printed: p(WO3) × 10^6 (atm)
        negative_log10_pressure_as_printed: '5.3028'
        10^4_over_T_as_printed: '5.112'
        weight_loss_of_cell_and_contents_mg_as_printed: '6.2'
        time_s_as_printed: '1800'
        cell_material_as_printed: tungsten
        charge_as_printed: MgO
        orifice_area_as_printed: 2.88 × 10^-2 cm^2 at the average temperature
        temperature_measurement_and_calibration_as_printed: Magnesium deposit reflected heat to the cell and raised
          its temperature; a representative experiment had a probable temperature error of 2.5 degrees. No separate
          calibration procedure is printed.
        reduction_assumption_as_printed: The effusion is treated as Mg(g) and WO3(g) using equation (13).
        attribution: Authors report the WO3 partial pressure after applying equation (13) to the printed mass-loss rate; the mass loss and duration are retained as source data because the schema has no matching input quantities.
      phase: gas
      point_conditions:
        total_pressure_Pa:
          state:
            tag: unknown
            reason: not_published
          locator:
            page: 13
            table: II
            note: Table II reports the WO3 partial pressure; no total pressure is stated.
        fO2_Pa:
          state:
            tag: unknown
            reason: not_published
          locator:
            page: 13
            table: II
            note: No oxygen fugacity or oxygen partial pressure is stated for the effusion runs.
        temperature_K:
          state:
            tag: value
            value:
              kind: point
              point: '1956'
          locator:
            page: 13
            pdf_page_index: 12
            table: II
            row_label: '5'
            column_header: T (°K)
            published_page: 11
            row: '5'
        composition:
          state:
            tag: value
            value:
              basis: pure_oxide_system
              amount_basis: mol_inventory
              components:
              - - MgO
                - '1'
          locator:
            page: 13
            published_page: 11
            pdf_page_index: 12
            table: II
            note: The report names MgO and, for runs 6–8, MgO/tungsten powder mixtures without a mixture proportion.
    - observation_id: ackermann_thorn_1958_table_ii_experiment_6
      type: partial_pressure
      locator:
        page: 13
        published_page: 11
        pdf_page_index: 12
        table: II
        row: '6'
        row_label: '6'
        column_header: Pressure of WO3 × 10^6 (atm)
      units: atm
      mineru_flags: []
      values:
        quantity: partial_pressure
        method_class: quoted_attributed
        T_K: '2019'
        pressure_atm: '0.00001191'
        experiment_number_as_printed: '6'
        pressure_as_printed: '11.91'
        pressure_scale_as_printed: p(WO3) × 10^6 (atm)
        negative_log10_pressure_as_printed: '4.9241'
        10^4_over_T_as_printed: '4.953'
        weight_loss_of_cell_and_contents_mg_as_printed: '7.3'
        time_s_as_printed: '900'
        cell_material_as_printed: tungsten
        charge_as_printed: MgO and tungsten powder mixture; proportion not stated
        orifice_area_as_printed: 2.88 × 10^-2 cm^2 at the average temperature
        temperature_measurement_and_calibration_as_printed: Magnesium deposit reflected heat to the cell and raised
          its temperature; a representative experiment had a probable temperature error of 2.5 degrees. No separate
          calibration procedure is printed.
        reduction_assumption_as_printed: The effusion is treated as Mg(g) and WO3(g) using equation (13).
        attribution: Authors report the WO3 partial pressure after applying equation (13) to the printed mass-loss rate; the mass loss and duration are retained as source data because the schema has no matching input quantities.
        mixture_as_printed: MgO and tungsten powders
      phase: gas
      point_conditions:
        total_pressure_Pa:
          state:
            tag: unknown
            reason: not_published
          locator:
            page: 13
            table: II
            note: Table II reports the WO3 partial pressure; no total pressure is stated.
        fO2_Pa:
          state:
            tag: unknown
            reason: not_published
          locator:
            page: 13
            table: II
            note: No oxygen fugacity or oxygen partial pressure is stated for the effusion runs.
        temperature_K:
          state:
            tag: value
            value:
              kind: point
              point: '2019'
          locator:
            page: 13
            pdf_page_index: 12
            table: II
            row_label: '6'
            column_header: T (°K)
            published_page: 11
            row: '6'
        composition:
          state:
            tag: unknown
            reason: no quantitative starting composition is published
          locator:
            page: 13
            published_page: 11
            pdf_page_index: 12
            table: II
            note: The report names MgO and, for runs 6–8, MgO/tungsten powder mixtures without a mixture proportion.
    - observation_id: ackermann_thorn_1958_table_ii_experiment_7
      type: partial_pressure
      locator:
        page: 13
        published_page: 11
        pdf_page_index: 12
        table: II
        row: '7'
        row_label: '7'
        column_header: Pressure of WO3 × 10^6 (atm)
      units: atm
      mineru_flags: []
      values:
        quantity: partial_pressure
        method_class: quoted_attributed
        T_K: '1975'
        pressure_atm: '0.000006311'
        experiment_number_as_printed: '7'
        pressure_as_printed: '6.311'
        pressure_scale_as_printed: p(WO3) × 10^6 (atm)
        negative_log10_pressure_as_printed: '5.1999'
        10^4_over_T_as_printed: '5.063'
        weight_loss_of_cell_and_contents_mg_as_printed: '8.0'
        time_s_as_printed: '1841'
        cell_material_as_printed: tungsten
        charge_as_printed: MgO and tungsten powder mixture; proportion not stated
        orifice_area_as_printed: 2.88 × 10^-2 cm^2 at the average temperature
        temperature_measurement_and_calibration_as_printed: Magnesium deposit reflected heat to the cell and raised
          its temperature; a representative experiment had a probable temperature error of 2.5 degrees. No separate
          calibration procedure is printed.
        reduction_assumption_as_printed: The effusion is treated as Mg(g) and WO3(g) using equation (13).
        attribution: Authors report the WO3 partial pressure after applying equation (13) to the printed mass-loss rate; the mass loss and duration are retained as source data because the schema has no matching input quantities.
        mixture_as_printed: MgO and tungsten powders
      phase: gas
      point_conditions:
        total_pressure_Pa:
          state:
            tag: unknown
            reason: not_published
          locator:
            page: 13
            table: II
            note: Table II reports the WO3 partial pressure; no total pressure is stated.
        fO2_Pa:
          state:
            tag: unknown
            reason: not_published
          locator:
            page: 13
            table: II
            note: No oxygen fugacity or oxygen partial pressure is stated for the effusion runs.
        temperature_K:
          state:
            tag: value
            value:
              kind: point
              point: '1975'
          locator:
            page: 13
            pdf_page_index: 12
            table: II
            row_label: '7'
            column_header: T (°K)
            published_page: 11
            row: '7'
        composition:
          state:
            tag: unknown
            reason: no quantitative starting composition is published
          locator:
            page: 13
            published_page: 11
            pdf_page_index: 12
            table: II
            note: The report names MgO and, for runs 6–8, MgO/tungsten powder mixtures without a mixture proportion.
    - observation_id: ackermann_thorn_1958_table_ii_experiment_8
      type: partial_pressure
      locator:
        page: 13
        published_page: 11
        pdf_page_index: 12
        table: II
        row: '8'
        row_label: '8'
        column_header: Pressure of WO3 × 10^6 (atm)
      units: atm
      mineru_flags: []
      values:
        quantity: partial_pressure
        method_class: quoted_attributed
        T_K: '1996'
        pressure_atm: '0.000009494'
