Repository: simonrowland/regolith-pyrolysis-simulator

# Regolith Pyrolysis Simulator

Interactive simulator for a solar-thermal regolith refinery that models controlled overhead oxygen pressure to make vacuum pyrolysis and molten regolith electrolysis (MRE) workflows more practical for extracting metals, glass and ceramics from sample regolith feedstock profiles for the Moon, Mars, and asteroids.

The core idea is simple: regolith pyrolysis is attractive because sunlight can provide most of the heat, but hard-vacuum pyrolysis can turn silica into SiO vapor. SiO boiloff can foul ducts, condensers, windows, turbines, and product streams.

File: data/literature/extracts/aithala-2026-magmatic-iron-redox-to-2100c.yaml (part 1 of 6)
schema_version: literature_extract.v1
source_id: aithala-2026-magmatic-iron-redox-to-2100c
source:
  citation: Aithala, S. P., Macris, C. A., and Hirschmann, M. M. (2026). Temperature dependence of magmatic iron
    redox speciation to 2100 °C. Geochemical Perspectives Letters 40, 18–23.
  doi: 10.7185/geochemlet.2617
  url: https://doi.org/10.7185/geochemlet.2617
  version: null
  year: 2026
extraction:
  method: Manual extraction from publisher PDFs decoded with pdftotext -layout; all five supplementary data tables
    transcribed to CSV and checked against page renders.
  date: '2026-10-03'
  worker: t1107-aithala
  provenance_path: extracts/aithala-2026-magmatic-iron-redox-to-2100c.yaml
review_status: draft
fidelity_samples:
- path: species.Fe.observations[aithala_2026_vf271_xanes].values.Fe3_over_FeT
  value: 0.816
  locator:
    page: 13
    table: S-1
    published_page: SI-7
- species: Fe
  observable: recalculation_table
  observation_id: aithala_2026_1800_30_air_recalculated
  field: Fe3_over_FeT
  value: 0.352
  locator:
    page: 15
    table: S-3
    published_page: SI-9
- path: species.Fe.observations[aithala_2026_s5_humphrey].values.h_c.as_printed
  value: "4894±232.5"
  locator:
    page: 16
    table: S-5
    published_page: SI-10
- path: species.Fe.observations[aithala_2026_s5_ic_2].values.h_c.as_printed
  value: "-1960±406"
  locator:
    page: 16
    table: S-5
    published_page: SI-10
- path: species.Fe.observations[aithala_2026_s5_hafs].values.h_c.as_printed
  value: "10190±4510"
  locator:
    page: 17
    table: S-5
    published_page: SI-11
benches:
- id: aithala-vf-gas-mixing-furnace
  identity: {basis: described_in_this_work}
  apparatus_family:
    state: {tag: value, value: Deltech VT-28 HN-C vertical gas-mixing furnace}
    locator: {page: 7, published_page: 'SI-1', section: Methods}
  heating_method:
    state: {tag: value, value: Gas-mixing furnace}
    locator: {page: 7, published_page: 'SI-1', section: Methods}
  temperature_measurement:
    thermocouples:
      state: {tag: value, value: Type S and Type B thermocouples}
      locator: {page: 7, published_page: 'SI-1', section: Methods, note: The paper does not assign either type to individual runs}
    run_specific_type_assignment:
      state: {tag: unknown, reason: not_published}
      locator: {page: 7, published_page: 'SI-1', section: Methods, note: Both types are named without run-specific assignment}
  temperature_calibration:
    checks:
      state: {tag: value, value: Calibration details referred to Aithala et al. (2026)}
      locator: {page: 7, published_page: 'SI-1', section: Methods}
  other_facts:
  - name: oxygen_fugacity_sensor
    unit: as_printed
    value:
      state: {tag: value, value: {kind: categorical, categorical: SIRO2 C700+ zirconia oxygen sensor}}
      locator: {page: 7, published_page: 'SI-1', section: Methods}
- id: aithala-allf-laser-levitation
  identity: {basis: described_in_this_work}
  apparatus_family:
    state: {tag: value, value: Aerodynamic laser levitation}
    locator: {page: 8, published_page: 'SI-2', section: Methods}
  heating_method:
    state: {tag: value, value: 400 W CO2 laser; aerodynamic levitation}
    locator: {page: 8, published_page: 'SI-2', section: Methods}
  temperature_measurement:
    instrument:
      state: {tag: value, value: Chino IR-CAS single-wavelength pyrometer}
      locator: {page: 8, published_page: 'SI-2', section: Methods}
    wavelength_um:
      state: {tag: value, value: {kind: point, point: '0.9'}}
      locator: {page: 8, published_page: 'SI-2', section: Methods}
    emissivity_setting:
      state: {tag: value, value: {kind: point, point: '0.92'}}
      locator: {page: 8, published_page: 'SI-2', section: Methods}
    feedback_control:
      state: {tag: value, value: Closed-loop feedback control}
      locator: {page: 8, published_page: 'SI-2', section: Methods}
    temperature_uncertainty_K:
      state: {tag: unknown, reason: not_published}
      locator: {page: 8, published_page: 'SI-2', section: Methods, note: No numerical pyrometric temperature uncertainty is supplied}
  other_facts:
  - name: oxygen_purity
    unit: percent
    value:
      state: {tag: value, value: {kind: point, point: '99.994'}}
      locator: {page: 8, published_page: 'SI-2', section: Methods}
  - name: oxygen_flow
    unit: cc/min
    value:
      state: {tag: value, value: {kind: interval, interval_low: '300', interval_high: '340'}}
      locator: {page: 8, published_page: 'SI-2', section: Methods, note: Flow retained in the printed cc/min unit}
  - name: laser_power
    unit: W
    value:
      state: {tag: value, value: {kind: point, point: '400'}}
      locator: {page: 8, published_page: 'SI-2', section: Methods}
  - name: laser_power_ramp_rate
    unit: degrees_C_per_s
    value:
      state: {tag: value, value: {kind: point, point: '100'}}
      locator: {page: 8, published_page: 'SI-2', section: Methods, note: Printed as 100 °C/s}
experiments:
- experiment_id: aithala-2026-vf271
  series: Vertical Furnace
  bench_id: aithala-vf-gas-mixing-furnace
  method: quench_equilibration
  locator:
    page: 13
    table: S-1
    published_page: SI-7
    note: Run conditions for vf271.
  sample:
    characterization:
      state: {tag: value, value: Humphrey single martian-relevant basaltic composition}
      locator: {page: 7, published_page: 'SI-1', section: Methods, note: Starting-material name; synthesis details are referred to an earlier paper}
    initial_composition:
      state: {tag: unknown, reason: not_published}
      locator: {page: 7, published_page: 'SI-1', section: Methods, note: No numerical initial composition is given here; synthesis details are referred to an earlier paper}
    form:
      state: {tag: value, value: Melt charge suspended on Pt wire}
      locator: {page: 7, published_page: 'SI-1', section: Methods}
    mass_kg:
      state: {tag: value, value: {kind: interval, interval_low: '0.00003', interval_high: '0.000035'}}
      locator: {page: 7, published_page: 'SI-1', section: Methods, note: Approximately 30–35 mg as printed; SI conversion only}
  conditions:
    temperature_K:
      state: {tag: value, value: {kind: point, point: '1523.15'}}
      locator:
        page: 13
        table: 'S-1'
        published_page: 'SI-7'
        section: 'Table S-1'
        note: 'Printed 1250 °C; converted with K = °C + 273.15.'
    temperature_uncertainty_K:
      state: {tag: unknown, reason: not_published}
      locator:
        page: 7
        published_page: 'SI-1'
        section: 'Methods'
        note: 'No numerical ±T uncertainty is tabulated'
    log_fO2:
      state: {tag: value, value: {kind: point, point: '-0.68'}}
      locator:
        page: 13
        table: 'S-1'
        published_page: 'SI-7'
        section: 'Table S-1'
        note: 'Printed log fO2 -0.68; reported for the imposed air atmosphere, not a sensor reading. Absolute log10 fO2 uses P0 = 100 kPa, not a mineral buffer (article PDF p. 2, printed p. 19, Pressure and fO2 conventions).'
    log_fO2_as_printed:
      state: {tag: value, value: '-0.68'}
      locator:
        page: 13
        table: 'S-1'
        published_page: 'SI-7'
        section: 'Table S-1'
        note: 'Printed form for the air atmosphere'
  pressure_environment:
    total_pressure_Pa:
      state: {tag: value, value: {kind: point, point: '100000'}}
      locator:
        page: 2
        published_page: '19'
        section: 'Pressure'
        note: 'Article reports 100 kPa; conversion only, not 101325 Pa'
    sweep_gas:
      state: {tag: unknown, reason: not_published}
      locator: {page: 7, published_page: 'SI-1', section: Methods, note: Air is stated as the imposed atmosphere; mixture flow/composition are not tabulated}
    regime:
      regime_class: {tag: unknown, reason: not_published}
  fO2_control:
    channel: {tag: value, value: gas_mix}
    buffer:
      state: {tag: value, value: 'Equilibrated in air in a vertical gas-mixing furnace'}
      locator:
        page: 7
        published_page: 'SI-1'
        section: 'Methods'
        note: 'Reported air condition; log fO2 is atmosphere-imposed, not a per-run sensor measurement'
  thermal_schedule:
    method:
      state: {tag: value, value: 'Equilibrated at the listed temperature, then quenched'}
      locator:
        page: 7
        published_page: 'SI-1'
        section: 'Methods'
        note: 'Furnace, atmosphere, charge and quench conditions'
    total_duration_s:
      state: {tag: value, value: {kind: point, point: '259200'}}
      locator: {page: 13, table: S-1, published_page: 'SI-7', note: 'Printed duration 72 h; seconds conversion only'}
    cooling_or_quench:
      state: {tag: value, value: 'Terminated by deionized-water quench'}
      locator: {page: 7, published_page: 'SI-1', section: Methods}
- experiment_id: aithala-2026-vf267
  series: Vertical Furnace
  bench_id: aithala-vf-gas-mixing-furnace
  method: quench_equilibration
  locator:
    page: 13
    table: S-1
    published_page: SI-7
    note: Run conditions for vf267.
  sample:
    characterization:
      state: {tag: value, value: Humphrey single martian-relevant basaltic composition}
      locator: {page: 7, published_page: 'SI-1', section: Methods, note: Starting-material name; synthesis details are referred to an earlier paper}
    initial_composition:
      state: {tag: unknown, reason: not_published}
      locator: {page: 7, published_page: 'SI-1', section: Methods, note: No numerical initial composition is given here; synthesis details are referred to an earlier paper}
    form:
      state: {tag: value, value: Melt charge suspended on Pt wire}
      locator: {page: 7, published_page: 'SI-1', section: Methods}
    mass_kg:
      state: {tag: value, value: {kind: interval, interval_low: '0.00003', interval_high: '0.000035'}}
      locator: {page: 7, published_page: 'SI-1', section: Methods, note: Approximately 30–35 mg as printed; SI conversion only}
  conditions:
    temperature_K:
      state: {tag: value, value: {kind: point, point: '1573.15'}}
      locator:
        page: 13
        table: 'S-1'
        published_page: 'SI-7'
        section: 'Table S-1'
        note: 'Printed 1300 °C; converted with K = °C + 273.15.'
    temperature_uncertainty_K:
      state: {tag: unknown, reason: not_published}
      locator:
        page: 7
        published_page: 'SI-1'
        section: 'Methods'
        note: 'No numerical ±T uncertainty is tabulated'
    log_fO2:
      state: {tag: value, value: {kind: point, point: '-0.68'}}
      locator:
        page: 13
        table: 'S-1'
        published_page: 'SI-7'
        section: 'Table S-1'
        note: 'Printed log fO2 -0.68; reported for the imposed air atmosphere, not a sensor reading. Absolute log10 fO2 uses P0 = 100 kPa, not a mineral buffer (article PDF p. 2, printed p. 19, Pressure and fO2 conventions).'
    log_fO2_as_printed:
      state: {tag: value, value: '-0.68'}
      locator:
        page: 13
        table: 'S-1'
        published_page: 'SI-7'
        section: 'Table S-1'
        note: 'Printed form for the air atmosphere'
  pressure_environment:
    total_pressure_Pa:
      state: {tag: value, value: {kind: point, point: '100000'}}
      locator:
        page: 2
        published_page: '19'
        section: 'Pressure'
        note: 'Article reports 100 kPa; conversion only, not 101325 Pa'
    sweep_gas:
      state: {tag: unknown, reason: not_published}
      locator: {page: 7, published_page: 'SI-1', section: Methods, note: Air is stated as the imposed atmosphere; mixture flow/composition are not tabulated}
    regime:
      regime_class: {tag: unknown, reason: not_published}
  fO2_control:
    channel: {tag: value, value: gas_mix}
    buffer:
      state: {tag: value, value: 'Equilibrated in air in a vertical gas-mixing furnace'}
      locator:
        page: 7
        published_page: 'SI-1'
        section: 'Methods'
        note: 'Reported air condition; log fO2 is atmosphere-imposed, not a per-run sensor measurement'
  thermal_schedule:
    method:
      state: {tag: value, value: 'Equilibrated at the listed temperature, then quenched'}
      locator:
        page: 7
        published_page: 'SI-1'
        section: 'Methods'
        note: 'Furnace, atmosphere, charge and quench conditions'
    total_duration_s:
      state: {tag: value, value: {kind: point, point: '86400'}}
      locator: {page: 13, table: S-1, published_page: 'SI-7', note: 'Printed duration 24 h; seconds conversion only'}
    cooling_or_quench:
      state: {tag: value, value: 'Terminated by deionized-water quench'}
      locator: {page: 7, published_page: 'SI-1', section: Methods}
- experiment_id: aithala-2026-vf231
  series: Vertical Furnace
  bench_id: aithala-vf-gas-mixing-furnace
  method: quench_equilibration
  locator:
    page: 13
    table: S-1
    published_page: SI-7
    note: Run conditions for vf231.
  sample:
    characterization:
      state: {tag: value, value: Humphrey single martian-relevant basaltic composition}
      locator: {page: 7, published_page: 'SI-1', section: Methods, note: Starting-material name; synthesis details are referred to an earlier paper}
    initial_composition:
      state: {tag: unknown, reason: not_published}
      locator: {page: 7, published_page: 'SI-1', section: Methods, note: No numerical initial composition is given here; synthesis details are referred to an earlier paper}
    form:
      state: {tag: value, value: Melt charge suspended on Pt wire}
      locator: {page: 7, published_page: 'SI-1', section: Methods}
    mass_kg:
      state: {tag: value, value: {kind: interval, interval_low: '0.00003', interval_high: '0.000035'}}
      locator: {page: 7, published_page: 'SI-1', section: Methods, note: Approximately 30–35 mg as printed; SI conversion only}
  conditions:
    temperature_K:
      state: {tag: value, value: {kind: point, point: '1638.15'}}
      locator:
        page: 13
        table: 'S-1'
        published_page: 'SI-7'
        section: 'Table S-1'
        note: 'Printed 1365 °C; converted with K = °C + 273.15.'
    temperature_uncertainty_K:
      state: {tag: unknown, reason: not_published}
      locator:
        page: 7
        published_page: 'SI-1'
        section: 'Methods'
        note: 'No numerical ±T uncertainty is tabulated'
    log_fO2:
      state: {tag: value, value: {kind: point, point: '-0.68'}}
      locator:
        page: 13
        table: 'S-1'
        published_page: 'SI-7'
        section: 'Table S-1'
        note: 'Printed log fO2 -0.68; reported for the imposed air atmosphere, not a sensor reading. Absolute log10 fO2 uses P0 = 100 kPa, not a mineral buffer (article PDF p. 2, printed p. 19, Pressure and fO2 conventions).'
    log_fO2_as_printed:
      state: {tag: value, value: '-0.68'}
      locator:
        page: 13
        table: 'S-1'
        published_page: 'SI-7'
        section: 'Table S-1'
        note: 'Printed form for the air atmosphere'
  pressure_environment:
    total_pressure_Pa:
      state: {tag: value, value: {kind: point, point: '100000'}}
      locator:
        page: 2
        published_page: '19'
        section: 'Pressure'
        note: 'Article reports 100 kPa; conversion only, not 101325 Pa'
    sweep_gas:
      state: {tag: unknown, reason: not_published}
      locator: {page: 7, published_page: 'SI-1', section: Methods, note: Air is stated as the imposed atmosphere; mixture flow/composition are not tabulated}
    regime:
      regime_class: {tag: unknown, reason: not_published}
  fO2_control:
    channel: {tag: value, value: gas_mix}
    buffer:
      state: {tag: value, value: 'Equilibrated in air in a vertical gas-mixing furnace'}
      locator:
        page: 7
        published_page: 'SI-1'
        section: 'Methods'
        note: 'Reported air condition; log fO2 is atmosphere-imposed, not a per-run sensor measurement'
  thermal_schedule:
    method:
      state: {tag: value, value: 'Equilibrated at the listed temperature, then quenched'}
      locator:
        page: 7
        published_page: 'SI-1'
        section: 'Methods'
        note: 'Furnace, atmosphere, charge and quench conditions'
    total_duration_s:
      state: {tag: value, value: {kind: point, point: '21600'}}
      locator: {page: 13, table: S-1, published_page: 'SI-7', note: 'Printed duration 6 h; seconds conversion only'}
    cooling_or_quench:
      state: {tag: value, value: 'Terminated by deionized-water quench'}
      locator: {page: 7, published_page: 'SI-1', section: Methods}
- experiment_id: aithala-2026-vf268
  series: Vertical Furnace
  bench_id: aithala-vf-gas-mixing-furnace
  method: quench_equilibration
  locator:
    page: 13
    table: S-1
    published_page: SI-7
    note: Run conditions for vf268.
  sample:
    characterization:
      state: {tag: value, value: Humphrey single martian-relevant basaltic composition}
      locator: {page: 7, published_page: 'SI-1', section: Methods, note: Starting-material name; synthesis details are referred to an earlier paper}
    initial_composition:
      state: {tag: unknown, reason: not_published}
      locator: {page: 7, published_page: 'SI-1', section: Methods, note: No numerical initial composition is given here; synthesis details are referred to an earlier paper}
    form:
      state: {tag: value, value: Melt charge suspended on Pt wire}
      locator: {page: 7, published_page: 'SI-1', section: Methods}
    mass_kg:
      state: {tag: value, value: {kind: interval, interval_low: '0.00003', interval_high: '0.000035'}}
      locator: {page: 7, published_page: 'SI-1', section: Methods, note: Approximately 30–35 mg as printed; SI conversion only}
  conditions:
    temperature_K:
      state: {tag: value, value: {kind: point, point: '1673.15'}}
      locator:
        page: 13
        table: 'S-1'
        published_page: 'SI-7'
        section: 'Table S-1'
        note: 'Printed 1400 °C; converted with K = °C + 273.15.'
    temperature_uncertainty_K:
      state: {tag: unknown, reason: not_published}
      locator:
        page: 7
        published_page: 'SI-1'
        section: 'Methods'
        note: 'No numerical ±T uncertainty is tabulated'
    log_fO2:
      state: {tag: value, value: {kind: point, point: '-0.68'}}
      locator:
        page: 13
        table: 'S-1'
        published_page: 'SI-7'
        section: 'Table S-1'
        note: 'Printed log fO2 -0.68; reported for the imposed air atmosphere, not a sensor reading. Absolute log10 fO2 uses P0 = 100 kPa, not a mineral buffer (article PDF p. 2, printed p. 19, Pressure and fO2 conventions).'
    log_fO2_as_printed:
      state: {tag: value, value: '-0.68'}
      locator:
        page: 13
        table: 'S-1'
        published_page: 'SI-7'
        section: 'Table S-1'
        note: 'Printed form for the air atmosphere'
  pressure_environment:
    total_pressure_Pa:
      state: {tag: value, value: {kind: point, point: '100000'}}
      locator:
        page: 2
        published_page: '19'
        section: 'Pressure'
        note: 'Article reports 100 kPa; conversion only, not 101325 Pa'
    sweep_gas:
      state: {tag: unknown, reason: not_published}
      locator: {page: 7, published_page: 'SI-1', section: Methods, note: Air is stated as the imposed atmosphere; mixture flow/composition are not tabulated}
    regime:
      regime_class: {tag: unknown, reason: not_published}
  fO2_control:
    channel: {tag: value, value: gas_mix}
    buffer:
      state: {tag: value, value: 'Equilibrated in air in a vertical gas-mixing furnace'}
      locator:
        page: 7
        published_page: 'SI-1'
        section: 'Methods'
        note: 'Reported air condition; log fO2 is atmosphere-imposed, not a per-run sensor measurement'
  thermal_schedule:
    method:
      state: {tag: value, value: 'Equilibrated at the listed temperature, then quenched'}
      locator:
        page: 7
        published_page: 'SI-1'
        section: 'Methods'
        note: 'Furnace, atmosphere, charge and quench conditions'
    total_duration_s:
      state: {tag: value, value: {kind: point, point: '21600'}}
      locator: {page: 13, table: S-1, published_page: 'SI-7', note: 'Printed duration 6 h; seconds conversion only'}
    cooling_or_quench:
      state: {tag: value, value: 'Terminated by deionized-water quench'}
      locator: {page: 7, published_page: 'SI-1', section: Methods}
- experiment_id: aithala-2026-vf270
  series: Vertical Furnace
  bench_id: aithala-vf-gas-mixing-furnace
  method: quench_equilibration
  locator:
    page: 13
    table: S-1
    published_page: SI-7
    note: Run conditions for vf270.
  sample:
    characterization:
      state: {tag: value, value: Humphrey single martian-relevant basaltic composition}
      locator: {page: 7, published_page: 'SI-1', section: Methods, note: Starting-material name; synthesis details are referred to an earlier paper}
    initial_composition:
      state: {tag: unknown, reason: not_published}
      locator: {page: 7, published_page: 'SI-1', section: Methods, note: No numerical initial composition is given here; synthesis details are referred to an earlier paper}
    form:
      state: {tag: value, value: Melt charge suspended on Pt wire}
      locator: {page: 7, published_page: 'SI-1', section: Methods}
    mass_kg:
      state: {tag: value, value: {kind: interval, interval_low: '0.00003', interval_high: '0.000035'}}
      locator: {page: 7, published_page: 'SI-1', section: Methods, note: Approximately 30–35 mg as printed; SI conversion only}
  conditions:
    temperature_K:
      state: {tag: value, value: {kind: point, point: '1723.15'}}
      locator:
        page: 13
        table: 'S-1'
        published_page: 'SI-7'
        section: 'Table S-1'
        note: 'Printed 1450 °C; converted with K = °C + 273.15.'
    temperature_uncertainty_K:
      state: {tag: unknown, reason: not_published}
      locator:
        page: 7
        published_page: 'SI-1'
        section: 'Methods'
        note: 'No numerical ±T uncertainty is tabulated'
    log_fO2:
      state: {tag: value, value: {kind: point, point: '-0.68'}}
      locator:
        page: 13
        table: 'S-1'
        published_page: 'SI-7'
        section: 'Table S-1'
        note: 'Printed log fO2 -0.68; reported for the imposed air atmosphere, not a sensor reading. Absolute log10 fO2 uses P0 = 100 kPa, not a mineral buffer (article PDF p. 2, printed p. 19, Pressure and fO2 conventions).'
    log_fO2_as_printed:
      state: {tag: value, value: '-0.68'}
      locator:
        page: 13
        table: 'S-1'
        published_page: 'SI-7'
        section: 'Table S-1'
        note: 'Printed form for the air atmosphere'
  pressure_environment:
    total_pressure_Pa:
      state: {tag: value, value: {kind: point, point: '100000'}}
      locator:
        page: 2
        published_page: '19'
        section: 'Pressure'
        note: 'Article reports 100 kPa; conversion only, not 101325 Pa'
    sweep_gas:
      state: {tag: unknown, reason: not_published}
      locator: {page: 7, published_page: 'SI-1', section: Methods, note: Air is stated as the imposed atmosphere; mixture flow/composition are not tabulated}
    regime:
      regime_class: {tag: unknown, reason: not_published}
  fO2_control:
    channel: {tag: value, value: gas_mix}
    buffer:
      state: {tag: value, value: 'Equilibrated in air in a vertical gas-mixing furnace'}
      locator:
        page: 7
        published_page: 'SI-1'
        section: 'Methods'
        note: 'Reported air condition; log fO2 is atmosphere-imposed, not a per-run sensor measurement'
  thermal_schedule:
    method:
      state: {tag: value, value: 'Equilibrated at the listed temperature, then quenched'}
      locator:
        page: 7
        published_page: 'SI-1'
        section: 'Methods'
        note: 'Furnace, atmosphere, charge and quench conditions'
    total_duration_s:
      state: {tag: value, value: {kind: point, point: '7200'}}
      locator: {page: 13, table: S-1, published_page: 'SI-7', note: 'Printed duration 2 h; seconds conversion only'}
    cooling_or_quench:
      state: {tag: value, value: 'Terminated by deionized-water quench'}
      locator: {page: 7, published_page: 'SI-1', section: Methods}
- experiment_id: aithala-2026-vf274
  series: Vertical Furnace
  bench_id: aithala-vf-gas-mixing-furnace
  method: quench_equilibration
  locator:
    page: 13
    table: S-1
    published_page: SI-7
    note: Run conditions for vf274.
  sample:
    characterization:
      state: {tag: value, value: Humphrey single martian-relevant basaltic composition}
      locator: {page: 7, published_page: 'SI-1', section: Methods, note: Starting-material name; synthesis details are referred to an earlier paper}
    initial_composition:
      state: {tag: unknown, reason: not_published}
      locator: {page: 7, published_page: 'SI-1', section: Methods, note: No numerical initial composition is given here; synthesis details are referred to an earlier paper}
    form:
      state: {tag: value, value: Melt charge suspended on Pt wire}
      locator: {page: 7, published_page: 'SI-1', section: Methods}
    mass_kg:
      state: {tag: value, value: {kind: interval, interval_low: '0.00003', interval_high: '0.000035'}}
      locator: {page: 7, published_page: 'SI-1', section: Methods, note: Approximately 30–35 mg as printed; SI conversion only}
  conditions:
    temperature_K:
      state: {tag: value, value: {kind: point, point: '1773.15'}}
      locator:
        page: 13
        table: 'S-1'
        published_page: 'SI-7'
        section: 'Table S-1'
        note: 'Printed 1500 °C; converted with K = °C + 273.15.'
    temperature_uncertainty_K:
      state: {tag: unknown, reason: not_published}
      locator:
        page: 7
        published_page: 'SI-1'
        section: 'Methods'
        note: 'No numerical ±T uncertainty is tabulated'
    log_fO2:
      state: {tag: value, value: {kind: point, point: '-0.68'}}
      locator:
        page: 13
        table: 'S-1'
        published_page: 'SI-7'
        section: 'Table S-1'
        note: 'Printed log fO2 -0.68; reported for the imposed air atmosphere, not a sensor reading. Absolute log10 fO2 uses P0 = 100 kPa, not a mineral buffer (article PDF p. 2, printed p. 19, Pressure and fO2 conventions).'
    log_fO2_as_printed:
      state: {tag: value, value: '-0.68'}
      locator:
        page: 13
        table: 'S-1'
        published_page: 'SI-7'
        section: 'Table S-1'
        note: 'Printed form for the air atmosphere'
  pressure_environment:
    total_pressure_Pa:
      state: {tag: value, value: {kind: point, point: '100000'}}
      locator:
        page: 2
        published_page: '19'
        section: 'Pressure'
        note: 'Article reports 100 kPa; conversion only, not 101325 Pa'
    sweep_gas:
      state: {tag: unknown, reason: not_published}
      locator: {page: 7, published_page: 'SI-1', section: Methods, note: Air is stated as the imposed atmosphere; mixture flow/composition are not tabulated}
    regime:
      regime_class: {tag: unknown, reason: not_published}
  fO2_control:
    channel: {tag: value, value: gas_mix}
    buffer:
      state: {tag: value, value: 'Equilibrated in air in a vertical gas-mixing furnace'}
      locator:
        page: 7
        published_page: 'SI-1'
        section: 'Methods'
        note: 'Reported air condition; log fO2 is atmosphere-imposed, not a per-run sensor measurement'
  thermal_schedule:
    method:
      state: {tag: value, value: 'Equilibrated at the listed temperature, then quenched'}
      locator:
        page: 7
        published_page: 'SI-1'
        section: 'Methods'
        note: 'Furnace, atmosphere, charge and quench conditions'
    total_duration_s:
      state: {tag: value, value: {kind: point, point: '3600'}}
      locator: {page: 13, table: S-1, published_page: 'SI-7', note: 'Printed duration 1 h; seconds conversion only'}
    cooling_or_quench:
      state: {tag: value, value: 'Terminated by deionized-water quench'}
      locator: {page: 7, published_page: 'SI-1', section: Methods}
- experiment_id: aithala-2026-1800-30
  series: ALLF Temp. Series
  bench_id: aithala-allf-laser-levitation
  method: quench_equilibration
  locator:
    page: 13
    table: S-1
    published_page: SI-7
    note: Run conditions for 1800-30.
  sample:
    characterization:
      state: {tag: value, value: Humphrey single martian-relevant basaltic composition}
      locator: {page: 8, published_page: 'SI-2', section: Methods, note: Starting-material name; synthesis details are referred to an earlier paper}
    initial_composition:
      state: {tag: unknown, reason: not_published}
      locator: {page: 8, published_page: 'SI-2', section: Methods, note: No numerical initial composition is given here; synthesis details are referred to an earlier paper}
    form:
      state: {tag: value, value: Laser-levitated melt droplet}
      locator: {page: 8, published_page: 'SI-2', section: Methods}
  conditions:
    temperature_K:
      state: {tag: value, value: {kind: point, point: '2073.15'}}
      locator:
        page: 13
        table: 'S-1'
        published_page: 'SI-7'
        section: 'Table S-1'
        note: 'Printed 1800 °C; converted with K = °C + 273.15.'
    temperature_uncertainty_K:
      state: {tag: unknown, reason: not_published}
      locator:
        page: 8
        published_page: 'SI-2'
        section: 'Methods'
        note: 'No numerical pyrometric ±T uncertainty is supplied'
    log_fO2:
      state: {tag: value, value: {kind: point, point: '0.0'}}
      locator:
        page: 13
        table: 'S-1'
        published_page: 'SI-7'
        section: 'Table S-1'
        note: 'Printed log fO2 0; reported for the imposed ultra-high-purity O2 gas atmosphere, not a sensor reading. Absolute log10 fO2 uses P0 = 100 kPa, not a mineral buffer (article PDF p. 2, printed p. 19, Pressure and fO2 conventions).'
    log_fO2_as_printed:
      state: {tag: value, value: '0'}
      locator:
        page: 13
        table: 'S-1'
        published_page: 'SI-7'
        section: 'Table S-1'
        note: 'Printed form for the ultra-high-purity O2 gas atmosphere'
  pressure_environment:
    total_pressure_Pa:
      state: {tag: value, value: {kind: point, point: '100000'}}
      locator:
        page: 2
        published_page: '19'
        section: 'Pressure'
        note: 'Article reports 100 kPa; conversion only, not 101325 Pa'
    sweep_gas:
      state:
        tag: value
        value:
          species: O2
          flow_sccm: {tag: unknown, reason: would_invent}
          partial_pressure_Pa: {tag: unknown, reason: not_published}
      locator: {page: 8, published_page: 'SI-2', section: Methods, note: O2 purity and 300–340 cc/min are reported; no standard flow reference or per-run oxygen partial-pressure reading is supplied}
    regime:
      regime_class: {tag: unknown, reason: not_published}
  fO2_control:
    channel: {tag: value, value: gas_mix}
    buffer:
      state: {tag: value, value: 'Laser heated and equilibrated with flowing UHP O2 gas while aerodynamically levitated'}
      locator:
        page: 8
        published_page: 'SI-2'
        section: 'Methods'
        note: 'Reported ultra-high-purity O2 gas condition; log fO2 is atmosphere-imposed, not a per-run sensor measurement'
  thermal_schedule:
    method:
      state: {tag: value, value: 'Laser heated and equilibrated at the listed temperature, then free-quenched'}
      locator:
        page: 8
        published_page: 'SI-2'
        section: 'Methods'
        note: 'Aerodynamic laser-levitation, gas, heating and quench conditions'
    total_duration_s:
      state: {tag: value, value: {kind: point, point: '30'}}
      locator: {page: 13, table: S-1, published_page: 'SI-7', note: 'Printed duration 30 s; seconds conversion only'}
    cooling_or_quench:
      state: {tag: value, value: 'Laser-off free quench'}
      locator: {page: 10, published_page: 'SI-4', section: Quenching}
- experiment_id: aithala-2026-1900-30
  series: ALLF Temp. Series
  bench_id: aithala-allf-laser-levitation
  method: quench_equilibration
  locator:
    page: 13
    table: S-1
    published_page: SI-7
    note: Run conditions for 1900-30.
  sample:
    characterization:
      state: {tag: value, value: Humphrey single martian-relevant basaltic composition}
      locator: {page: 8, published_page: 'SI-2', section: Methods, note: Starting-material name; synthesis details are referred to an earlier paper}
    initial_composition:
      state: {tag: unknown, reason: not_published}
      locator: {page: 8, published_page: 'SI-2', section: Methods, note: No numerical initial composition is given here; synthesis details are referred to an earlier paper}
    form:
      state: {tag: value, value: Laser-levitated melt droplet}
      locator: {page: 8, published_page: 'SI-2', section: Methods}
  conditions:
    temperature_K:
      state: {tag: value, value: {kind: point, point: '2173.15'}}
      locator:
        page: 13
        table: 'S-1'
        published_page: 'SI-7'
        section: 'Table S-1'
        note: 'Printed 1900 °C; converted with K = °C + 273.15.'
    temperature_uncertainty_K:
      state: {tag: unknown, reason: not_published}
      locator:
        page: 8
        published_page: 'SI-2'
        section: 'Methods'
        note: 'No numerical pyrometric ±T uncertainty is supplied'
    log_fO2:
      state: {tag: value, value: {kind: point, point: '0.0'}}
      locator:
        page: 13
        table: 'S-1'
        published_page: 'SI-7'
        section: 'Table S-1'
        note: 'Printed log fO2 0; reported for the imposed ultra-high-purity O2 gas atmosphere, not a sensor reading. Absolute log10 fO2 uses P0 = 100 kPa, not a mineral buffer (article PDF p. 2, printed p. 19, Pressure and fO2 conventions).'
    log_fO2_as_printed:
      state: {tag: value, value: '0'}
      locator:
        page: 13
        table: 'S-1'
        published_page: 'SI-7'
        section: 'Table S-1'
        note: 'Printed form for the ultra-high-purity O2 gas atmosphere'
  pressure_environment:
    total_pressure_Pa:
      state: {tag: value, value: {kind: point, point: '100000'}}
      locator:
        page: 2
        published_page: '19'
        section: 'Pressure'
        note: 'Article reports 100 kPa; conversion only, not 101325 Pa'
    sweep_gas:
      state:
        tag: value
        value:
          species: O2
          flow_sccm: {tag: unknown, reason: would_invent}
          partial_pressure_Pa: {tag: unknown, reason: not_published}
      locator: {page: 8, published_page: 'SI-2', section: Methods, note: O2 purity and 300–340 cc/min are reported; no standard flow reference or per-run oxygen partial-pressure reading is supplied}
    regime:
      regime_class: {tag: unknown, reason: not_published}
  fO2_control:
    channel: {tag: value, value: gas_mix}
    buffer:
      state: {tag: value, value: 'Laser heated and equilibrated with flowing UHP O2 gas while aerodynamically levitated'}
      locator:
        page: 8
        published_page: 'SI-2'
        section: 'Methods'
        note: 'Reported ultra-high-purity O2 gas condition; log fO2 is atmosphere-imposed, not a per-run sensor measurement'
  thermal_schedule:
    method:
      state: {tag: value, value: 'Laser heated and equilibrated at the listed temperature, then free-quenched'}
      locator:
        page: 8
        published_page: 'SI-2'
        section: 'Methods'
        note: 'Aerodynamic laser-levitation, gas, heating and quench conditions'
    total_duration_s:
      state: {tag: value, value: {kind: point, point: '30'}}
      locator: {page: 13, table: S-1, published_page: 'SI-7', note: 'Printed duration 30 s; seconds conversion only'}
    cooling_or_quench:
      state: {tag: value, value: 'Laser-off free quench'}
      locator: {page: 10, published_page: 'SI-4', section: Quenching}
- experiment_id: aithala-2026-2000-30
  series: ALLF Temp. Series
  bench_id: aithala-allf-laser-levitation
  method: quench_equilibration
  locator:
    page: 13
    table: S-1
    published_page: SI-7
    note: Run conditions for 2000-30.
  sample:
    characterization:
      state: {tag: value, value: Humphrey single martian-relevant basaltic composition}
      locator: {page: 8, published_page: 'SI-2', section: Methods, note: Starting-material name; synthesis details are referred to an earlier paper}
    initial_composition:
      state: {tag: unknown, reason: not_published}
      locator: {page: 8, published_page: 'SI-2', section: Methods, note: No numerical initial composition is given here; synthesis details are referred to an earlier paper}
    form:
      state: {tag: value, value: Laser-levitated melt droplet}
      locator: {page: 8, published_page: 'SI-2', section: Methods}
  conditions:
    temperature_K:
      state: {tag: value, value: {kind: point, point: '2273.15'}}
      locator:
        page: 13
        table: 'S-1'
        published_page: 'SI-7'
        section: 'Table S-1'
        note: 'Printed 2000 °C; converted with K = °C + 273.15.'
    temperature_uncertainty_K:
      state: {tag: unknown, reason: not_published}
      locator:
        page: 8
        published_page: 'SI-2'
        section: 'Methods'
        note: 'No numerical pyrometric ±T uncertainty is supplied'
    log_fO2:
      state: {tag: value, value: {kind: point, point: '0.0'}}
      locator:
        page: 13
        table: 'S-1'
        published_page: 'SI-7'
        section: 'Table S-1'
        note: 'Printed log fO2 0; reported for the imposed ultra-high-purity O2 gas atmosphere, not a sensor reading. Absolute log10 fO2 uses P0 = 100 kPa, not a mineral buffer (article PDF p. 2, printed p. 19, Pressure and fO2 conventions).'
    log_fO2_as_printed:
      state: {tag: value, value: '0'}
      locator:
        page: 13
        table: 'S-1'
        published_page: 'SI-7'
        section: 'Table S-1'
        note: 'Printed form for the ultra-high-purity O2 gas atmosphere'
  pressure_environment:
    total_pressure_Pa:
      state: {tag: value, value: {kind: point, point: '100000'}}
      locator:
        page: 2
        published_page: '19'
        section: 'Pressure'
        note: 'Article reports 100 kPa; conversion only, not 101325 Pa'
    sweep_gas:
      state:
        tag: value
        value:
          species: O2
          flow_sccm: {tag: unknown, reason: would_invent}
          partial_pressure_Pa: {tag: unknown, reason: not_published}
      locator: {page: 8, published_page: 'SI-2', section: Methods, note: O2 purity and 300–340 cc/min are reported; no standard flow reference or per-run oxygen partial-pressure reading is supplied}
    regime:
      regime_class: {tag: unknown, reason: not_published}
  fO2_control:
    channel: {tag: value, value: gas_mix}
    buffer:
      state: {tag: value, value: 'Laser heated and equilibrated with flowing UHP O2 gas while aerodynamically levitated'}
      locator:
        page: 8
        published_page: 'SI-2'
        section: 'Methods'
        note: 'Reported ultra-high-purity O2 gas condition; log fO2 is atmosphere-imposed, not a per-run sensor measurement'
  thermal_schedule:
    method:
      state: {tag: value, value: 'Laser heated and equilibrated at the listed temperature, then free-quenched'}
      locator:
        page: 8
        published_page: 'SI-2'
        section: 'Methods'
        note: 'Aerodynamic laser-levitation, gas, heating and quench conditions'
    total_duration_s:
      state: {tag: value, value: {kind: point, point: '30'}}
      locator: {page: 13, table: S-1, published_page: 'SI-7', note: 'Printed duration 30 s; seconds conversion only'}
    cooling_or_quench:
      state: {tag: value, value: 'Laser-off free quench'}
      locator: {page: 10, published_page: 'SI-4', section: Quenching}
- experiment_id: aithala-2026-2100-30
  series: ALLF Temp. Series
  bench_id: aithala-allf-laser-levitation
  method: quench_equilibration
