Repository: simonrowland/regolith-pyrolysis-simulator

# Regolith Pyrolysis Simulator

Interactive simulator for a solar-thermal regolith refinery that models controlled overhead oxygen pressure to make vacuum pyrolysis and molten regolith electrolysis (MRE) workflows more practical for extracting metals, glass and ceramics from sample regolith feedstock profiles for the Moon, Mars, and asteroids.

The core idea is simple: regolith pyrolysis is attractive because sunlight can provide most of the heat, but hard-vacuum pyrolysis can turn silica into SiO vapor. SiO boiloff can foul ducts, condensers, windows, turbines, and product streams.

File: data/literature/extracts/ammin-75-781-hemingway-1990.yaml
schema_version: literature_extract.v1
source_id: ammin-75-781-hemingway-1990
source:
  citation: Hemingway, B. S. (1990), "Thermodynamic properties of bunsenite, NiO, magnetite, Fe3O4, and hematite, Fe2O3", American Mineralogist, 75, 781-790.
  url: http://www.minsocam.org/ammin/AM75/AM75_781.pdf
  year: 1990
extraction:
  method: layout-preserving pdftotext review and transcription of source-printed tables and apparatus statements; validated in an internal review, 2026-09-20, ammin-75-781
  date: '2026-09-20'
  worker: i1-ammin-75-781

review_status: draft
fidelity_samples:
- path: species.NiO.observations[hemingway_1990_nio_heat_capacity_table1].values.selected_source_values[0]
  value: [338.5, 48.44]
  locator: {published_page: 783, table: '1'}
- path: species.Fe3O4.observations[hemingway_1990_magnetite_heat_capacity_table3].values.selected_source_values[5]
  value: [845.2, 329.0]
  locator: {published_page: 786, table: '3'}
scope_assessment:
  document_type: primary experimental thermodynamic study with calorimetric measurements and fitted/derived thermodynamic functions
  measured_direct_observations: 3
  measured_tabulated_observations: 2
  model_derived_observations: 4
  compilation_assessed_observations: 0
  note: The paper is in scope for oxide thermochemistry and sample characterization, but not for vaporization or effusion geometry.
  absent_from_source:
  - vacuum level or chamber pressure
  - pumping equipment or pumping speed
  - effusion orifice geometry and Clausing factor
  - exposed sample area
  - run durations and scan rates
  - temperature calibration method
  - controlled oxygen fugacity for the DSC measurements
species:
  NiO:
    observations:
    - observation_id: hemingway_1990_nio_sample_and_dsc_conditions
      type: gibbs_table
      locator:
        source_path: corpus/raw/ammin-75-781/ammin-75-781.pdf
        published_page: 782
        section: Samples and apparatus
        note: Bunsenite paragraph and high-temperature heat-capacity apparatus paragraph.
      phase: cr
      regime: differential_scanning_calorimetry
      units: as printed
      values:
        method_class: measured_direct
        quantity: sample_and_measurement_conditions
        sample_material: Fischer Scientific reagent material, lot 784016
        sample_preparation: heated 24 h at 1000 C
        sample_mass_mg: 27.914
        sample_form: dull green powder; well-crystallized emerald green grains under low magnification
        instrument: differential scanning calorimeter
        sample_container: unsealed gold pans
        carrier_gas: N2
        sample_mass_locator: published page 782, Samples and apparatus, bunsenite paragraph
        dsc_conditions_locator: published page 783, paragraph beginning "High-temperature heat capacities were measured"
      uncertainty:
        reported_status: not_reported
    - observation_id: hemingway_1990_nio_heat_capacity_table1
      type: rate_series
      locator:
        source_path: corpus/raw/ammin-75-781/ammin-75-781.pdf
        published_page: 783
        table: '1'
        note: Table 1 is headed Experimental molar heat capacities for bunsenite, NiO; three experimental series are printed.
      T_range_K: [338.5, 837.0]
      phase: cr
      regime: differential_scanning_calorimetry
      units: J/(mol K), K as printed
      values:
        method_class: measured_direct
        quantity: cp
        table_series: 1-6
        selected_source_values:
        - [338.5, 48.44]
        - [398.3, 53.02]
        - [498.0, 64.25]
        - [518.0, 69.36]
        - [527.9, 60.68]
        - [837.0, 55.34]
        note: Selected entries preserve printed table values; the full three-series table remains in the cited source table.
      uncertainty:
        fit_average_deviation_pct: 0.45
        fit_average_deviation_locator: published page 783, text following Equation 1
    - observation_id: hemingway_1990_nio_cp_fits
      type: gibbs_table
      locator:
        source_path: corpus/raw/ammin-75-781/ammin-75-781.pdf
        published_page: 783
        section: High-temperature heat capacities and thermodynamic functions for bunsenite
        equations: ['1', '2']
      T_range_K: [245.0, 1800.0]
      phase: cr
      regime: fitted_heat_capacity
      units: Cp in J/(mol K), T in K as printed
      values:
        method_class: model_derived
        generator: least-squares fit to this study's measurements combined with cited calorimetric data
        quantity: cp
        fit_segments:
        - equation: 1
          range_K: [245.0, 519.0]
          expression_as_printed: "Cp = 4110.720 - 5.3024127 T + 3.52061e-3 T^2 - 53039.297 T^-0.5 + 2.43067e7 T^-2"
        - equation: 2
          range_K: [519.0, 1800.0]
          expression_as_printed: "Cp = -8.776 + 4.2232e-2 T - 7.5267e-6 T^2 + 787.257 T^-0.5 + 3.6067e6 T^-2"
      uncertainty:
        equation_1_average_deviation_pct: 0.45
        equation_2_average_deviation_pct: 0.9
    - observation_id: hemingway_1990_nio_thermodynamic_table2
      type: gibbs_table
      locator:
        source_path: corpus/raw/ammin-75-781/ammin-75-781.pdf
        published_page: 783
        table: '2'
      T_range_K: [298.15, 1800.0]
      phase: cr
      regime: third_law_thermodynamic_functions
      units: Cp and S in J/(mol K); formation H and G in kJ/mol as printed
      values:
        method_class: model_derived
        generator: calorimetric integration using Equations 1-2 and cited calorimetric data
        quantity: thermodynamic_functions
        molecular_mass_g_per_mol: 74.6994
        selected_source_values:
        - T_K: 298.15
          cp_J_per_mol_K: 44.49
          S_J_per_mol_K: 37.99
          delta_fH_kJ_per_mol: -239.3
          delta_fG_kJ_per_mol: -211.1
        - T_K: 1000
          cp_J_per_mol_K: 54.43
          S_J_per_mol_K: 103.8
          delta_fH_kJ_per_mol: -236.0
          delta_fG_kJ_per_mol: -149.2
        - T_K: 1800
          cp_J_per_mol_K: 62.52
          S_J_per_mol_K: 137.9
          delta_fH_kJ_per_mol: -228.1
          delta_fG_kJ_per_mol: -81.4
      uncertainty:
        reported_status: not_reported
  Fe3O4:
    observations:
    - observation_id: hemingway_1990_magnetite_sample_characterization
      type: gibbs_table
      locator:
        source_path: corpus/raw/ammin-75-781/ammin-75-781.pdf
        published_page: 782
        section: Samples and apparatus
      phase: cr
      regime: differential_scanning_calorimetry
      units: as printed
      values:
        method_class: measured_direct
        quantity: sample_characterization
        primary_sample_mass_mg: 38.244
        primary_sample_history: portion of Bartel et al. sample sealed in a glass tube under a reducing atmosphere; localized unreacted hematite removed by hand picking
        xray_internal_standard: BaF2
        xray_radiation: CuKa
        observed_a_cell_dimension_A: 8.392
        additional_sample_M2: single crystal, skull-melting technique, subsolidus anneal at 1000 C and log fO2 = -9.48 for 119.5 h, final dimensions 4.0 x 4.0 x 0.7 mm, mass about 54 mg
        additional_sample_M3: powder of approximately single-domain single-crystal cubes
      uncertainty:
        reported_status: not_reported
    - observation_id: hemingway_1990_magnetite_phase_composition_estimate
      type: gibbs_table
      locator:
        source_path: corpus/raw/ammin-75-781/ammin-75-781.pdf
        published_page: 782
        section: Samples and apparatus
        note: Composition estimate follows the observed cell edge paragraph and uses Lindsley's relationship.
      phase: cr
      regime: sample_characterization
      units: mol% as printed
      values:
        method_class: author_estimate
        quantity: sample_composition
        Fe3O4_mol_pct: 87
        gamma_Fe2O3_mol_pct: 13
        generator: Lindsley (1976) relationship applied to the observed alpha cell dimension
        note: Not a direct chemical assay.
      uncertainty:
        reported_status: not_reported
    - observation_id: hemingway_1990_magnetite_heat_capacity_table3
      type: rate_series
      locator:
        source_path: corpus/raw/ammin-75-781/ammin-75-781.pdf
        published_page: 786
        table: '3'
      T_range_K: [338.9, 997.0]
      phase: cr
      regime: differential_scanning_calorimetry
      units: J/(mol K), K as printed
      values:
        method_class: measured_direct
        quantity: cp
        table_note: Results corrected for Fe2O3; entries marked with a dash were not used in the computer fit above 900 K.
        selected_source_values:
        - [338.9, 161.9]
        - [540.2, 197.9]
        - [701.3, 226.8]
        - [800.0, 274.6]
        - [844.2, 326.9]
        - [845.2, 329.0]
        - [900.7, 216.0]
        - [997.0, 206.7]
      uncertainty:
        fit_average_deviation_pct: 0.34
        fit_average_deviation_locator: published page 785, text following Equation 3
    - observation_id: hemingway_1990_magnetite_pure_samples_1000k
      type: rate_series
      locator:
        source_path: corpus/raw/ammin-75-781/ammin-75-781.pdf
        published_page: 786
        section: paragraph beginning "In an effort to establish the best value"
      phase: cr
      regime: differential_scanning_calorimetry
      units: J/(mol K)
      values:
        method_class: measured_direct
        quantity: cp
        sample_M2_at_1000_K: 205.8
        sample_M3_at_1000_K: 205.5
        note: Source compares these values with recommended and prior heat-content values; no uncertainty is printed for the two measurements.
      uncertainty:
        reported_status: not_reported
    - observation_id: hemingway_1990_magnetite_thermodynamic_table4
      type: gibbs_table
      locator:
        source_path: corpus/raw/ammin-75-781/ammin-75-781.pdf
        published_page: 787
        table: '4'
      T_range_K: [298.15, 1800.0]
      phase: cr
      regime: third_law_thermodynamic_functions
      units: Cp and S in J/(mol K); formation H and G in kJ/mol as printed
      values:
        method_class: model_derived
        generator: integration of Equations 3-5 and hand integration over 845.5-900 K
        quantity: thermodynamic_functions
        molecular_mass_g_per_mol: 231.539
        selected_source_values:
        - T_K: 298.15
          cp_J_per_mol_K: 150.87
          S_J_per_mol_K: 146.14
          delta_fH_kJ_per_mol: -1115.726
          delta_fG_kJ_per_mol: -1012.566
        - T_K: 845.5
          cp_J_per_mol_K: 330.5
          S_J_per_mol_K: 354.0
          delta_fH_kJ_per_mol: -1087.840
          delta_fG_kJ_per_mol: -835.264
        - T_K: 1800
          cp_J_per_mol_K: 209.2
          S_J_per_mol_K: 509.8
          delta_fH_kJ_per_mol: -1083.585
          delta_fG_kJ_per_mol: -551.606
      uncertainty:
        reported_status: not_reported
    - observation_id: hemingway_1990_magnetite_m2_m3_table5
      type: rate_series
      locator:
        source_path: corpus/raw/ammin-75-781/ammin-75-781.pdf
        published_page: 787
        table: '5'
      T_range_K: [338.9, 499.0]
      phase: cr
      regime: differential_scanning_calorimetry
      units: J/(mol K), K as printed
      values:
        method_class: measured_tabulated
        quantity: cp
        selected_source_values:
        - {T_K: 338.9, M2_Cp: 161.9, M3_Cp: 161.7}
        - {T_K: 349.0, M2_Cp: 164.1, M3_Cp: 163.9}
        - {T_K: 359.1, M2_Cp: 166.5, M3_Cp: 166.3}
        - {T_K: 399.3, M2_Cp: 175.4, M3_Cp: 175.4}
        - {T_K: 499.0, M2_Cp: 192.2, M3_Cp: 192.5}
      uncertainty:
        reported_status: not_reported
  Fe2O3:
    observations:
    - observation_id: hemingway_1990_hematite_thermodynamic_table6
      type: gibbs_table
      locator:
        source_path: corpus/raw/ammin-75-781/ammin-75-781.pdf
        published_page: 788
        table: '6'
      T_range_K: [298.15, 1800.0]
      phase: cr
      regime: third_law_thermodynamic_functions
      units: Cp and S in J/(mol K); formation H and G in kJ/mol as printed
      values:
        method_class: model_derived
        generator: O'Neill (1988) formation values combined with Robie et al. (1979) heat-capacity functions
        quantity: thermodynamic_functions
        molecular_mass_g_per_mol: 159.692
        selected_source_values:
        - T_K: 298.15
          cp_J_per_mol_K: 103.85
          S_J_per_mol_K: 87.40
          delta_fH_kJ_per_mol: -826.230
          delta_fG_kJ_per_mol: -744.273
        - T_K: 1000
          cp_J_per_mol_K: 148.49
          S_J_per_mol_K: 252.71
          delta_fH_kJ_per_mol: -810.813
          delta_fG_kJ_per_mol: -537.791
        - T_K: 1800
          cp_J_per_mol_K: 163.95
          S_J_per_mol_K: 338.32
          delta_fH_kJ_per_mol: -802.719
          delta_fG_kJ_per_mol: -365.757
      uncertainty:
        formation_enthalpy_uncertainty_kJ_per_mol: 1.25
        formation_gibbs_energy_uncertainty_kJ_per_mol: 1.25
        uncertainty_locator: published page 788, Table 6 uncertainty row
  Fe_O_buffer:
    observations:
    - observation_id: hemingway_1990_qfm_and_mh_fitted_relations
      type: gibbs_table
      locator:
        source_path: corpus/raw/ammin-75-781/ammin-75-781.pdf
        published_page: 787
        section: Discussion
        note: QFM relation is printed on page 787; MH relations are printed on page 789.
      phase: cr
      regime: oxygen_buffer_thermodynamics
      units: Gibbs energy in kJ; T in K as printed
      values:
        method_class: model_derived
        generator: fitted thermodynamic relations derived from the paper's tabulated functions
        quantity: delta_G_buffer
        qfm_reaction: 2 magnetite + 3 quartz = 3 fayalite + O2
        qfm_expression_as_printed: "Delta G = 474.155 - 0.16120 T"
        qfm_range_K: [800.0, 1400.0]
        mh_reaction: 6 hematite = 4 magnetite + O2
        mh_expressions_as_printed:
        - {range_K: [298.15, 700.0], expression: "Delta G = 496.215 - 0.27114 T"}
        - {range_K: [700.0, 1100.0], expression: "Delta G = 514.690 - 0.29753 T"}
        - {range_K: [1100.0, 1600.0], expression: "Delta G = 501.348 - 0.28547 T"}
      uncertainty:
        qfm_average_deviation_pct: 0.1
        mh_average_deviation_pct_by_range: [0.1, 0.2, 0.4]

File: data/literature/extracts/ammin-76-904-lange-1991.yaml
schema_version: literature_extract.v1
source_id: ammin-76-904
source:
  citation: >-
    Lange, R. A., De Yoreo, J. J. & Navrotsky, A. (1991), "Scanning calorimetric
    measurement of heat capacity during incongruent melting of diopside",
    American Mineralogist 76, 904-912.
  doi: null
  year: 1991
extraction:
  method: pdftotext_layout_manual_transcription
  date: '2026-09-20'
  worker: codex-extract-ingest
  provenance_path: corpus/raw/ammin-76-904/ammin-76-904.pdf
review_status: draft
species:
  CaMgSi2O6:
    observations:
      - observation_id: ammin_76_904_table2_step_scan_heat_capacity_enthalpy
        type: heat_capacity_and_heat_content_series
        locator:
          source_path: corpus/raw/ammin-76-904/ammin-76-904.pdf
          published_page: 908
          pdf_page: 5
          table: '2'
        T_range_K: [1403, 1762]
        phase: crystalline_diopside_crystal_liquid_mixture_and_liquid_diopside
        regime: step_scan_calorimetry
        units: as_published
        values:
          method_class: measured_direct
          computed_comparator:
            method_class: model_derived
            generator: Stebbins_et_al_1983_crystalline_heat_capacity_and_heat_content_equations
            columns: [Cp_calculated_J_per_mol_K, Cp_difference_pct, H_minus_H298_calculated_kJ_per_mol, H_difference_pct]
            note: Table 2 calculated columns are retained as a separate comparator; only the measured columns are validation evidence.
          columns: [T_K, Cp_measured_J_per_mol_K, Cp_calculated_J_per_mol_K, Cp_difference_pct, H_minus_H298_measured_kJ_per_mol, H_minus_H298_calculated_kJ_per_mol, H_difference_pct]
          series:
            - [1403, 265.34, 259.54, 2.23, 258.93, 258.93, 0.00]
            - [1433, 245.88, 259.85, -5.38, 266.60, 266.70, -0.04]
            - [1464, 246.77, 260.14, -5.14, 274.23, 274.74, -0.18]
            - [1496, 267.27, 260.43, 2.63, 283.46, 283.06, -0.14]
            - [1527, 283.92, 260.69, 8.91, 291.00, 291.12, -0.04]
            - [1537, 271.23, 260.77, 4.05, 293.78, 293.72, 0.02]
            - [1558, 280.05, 260.94, 7.32, 299.56, 299.19, 0.12]
            - [1570, 253.31, 261.03, -2.96, 302.76, 302.32, 0.15]
            - [1589, 276.80, 261.17, 5.98, 307.80, 307.27, 0.17]
            - [1596, 279.99, 261.22, 7.19, 309.75, 309.10, 0.21]
            - [1606, 324.61, 261.25, 24.25, 310.67, 309.71, 0.31]
            - [1610, 397.88, 261.33, 52.25, 314.70, 312.75, 0.62]
            - [1620, 522.80, 261.40, 100.0, 319.30, 315.36, 1.25]
            - [1627, 658.11, 261.44, 151.73, 323.44, 317.19, 1.97]
            - [1639, 839.13, 261.53, 220.85, 332.42, 320.33, 3.77]
            - [1649, 1535.56, 261.60, 486.99, 344.89, 323.08, 6.75]
            - [1659, 9622.81, 261.66, 3577.60, 400.68, 325.69, 23.02]
            - [1663, 13261.71, 261.70, 4967.52, 463.61, 327.13, 41.72]
            - [1673, 273.34, 334.00, -18.16, 469.20, 467.63, 0.34]
            - [1679, 263.97, 334.00, -20.97, 470.95, 469.81, 0.24]
            - [1689, 342.47, 334.00, 2.53, 473.98, 473.15, 0.17]
            - [1699, 363.23, 334.00, 8.75, 477.51, 476.49, 0.21]
            - [1703, 281.94, 334.00, -15.59, 478.64, 477.66, 0.21]
            - [1709, 341.72, 334.00, 2.31, 480.66, 479.83, 0.17]
            - [1719, 395.29, 334.00, 18.35, 484.35, 483.17, 0.24]
            - [1731, 283.25, 334.00, -15.15, 488.42, 487.21, 0.25]
            - [1762, 283.40, 334.00, -15.15, 497.21, 497.53, -0.06]
            - [1641, 306.80, 334.00, -8.14, 459.45, 458.87, 0.13]
            - [1610, 321.03, 334.00, -3.88, 449.72, 448.51, 0.27]
          row_labels: c=crystal; l=liquid; c-l=crystal+liquid; scl=supercooled liquid
        apparatus:
          calorimeter: Setaram HT1500 operated in step-scanning mode
          detector: upper thermopile around alumina sample crucible with Pt inner crucible; lower thermopile around alumina reference crucible
          sample_container: snugly fitting Pt crucible with Pt-foil lid
          reference_container: alumina crucible half-filled with dried corundum powder
          sample_mass_g: 1.30602
          reference_mass_g: 0.94967
          separate_crucibles: approximately 2 g each and within 0.05 g of one another
          furnace: graphite furnace; detector centered in approximately 10 cm isothermal zone
          temperature_uniformity_K: less_than_2
          thermocouple: Pt-60-percent-Rh/Pt-30-percent-Rh next to sample crucible
          temperature_calibration: thermocouple calibration checked by melting Au at 1337 K
          data_acquisition: Keithley 181 nanovoltmeter with National Instruments IEEE-488 interface
          scanning_outside_melting: ten alternating heating and cooling steps at 1 K/min for 5 min, each followed by 20 min isothermal interval
          scanning_inside_melting: ten continuous heating steps at 1 K/min for 5 min, each followed by 20 min isothermal interval
          temperature_equilibration: sample reached within 0.5 K of final temperature in 1-2 min after heating; detector typically required about 20 min
        missing: [sample_exposed_area, chamber_pressure, vacuum_level, pumping, gas_identity_and_pressure, fo2_control, crucible_geometry, run_duration_total]
      - observation_id: ammin_76_904_fusion_and_melting_transition
        type: phase_transition
        locator:
          source_path: corpus/raw/ammin-76-904/ammin-76-904.pdf
          published_page: 904
          pdf_page: 1
          section: Abstract
        phase: crystalline_diopside_to_liquid_diopside
        regime: step_scan_calorimetry
        units: K_and_kJ_per_mol
        values:
          method_class: measured_direct
          incongruent_melting_onset_K: 1606
          melting_interval_K: [1606, 1665]
          previously_reported_melting_point_K: 1665
          first_20_percent_melting_interval_K: 44
          remaining_80_percent_melting_interval_K: 15
          enthalpy_of_fusion_kJ_per_mol: 137.7
          enthalpy_of_fusion_uncertainty_kJ_per_mol: 2.4
          heat_capacity_scatter_pct: {crystalline: 5, liquid: 12}
          integrated_heat_content_agreement_pct: 0.3
        apparatus:
          method: direct scanning measurement of heat capacity using the Setaram HT1500
        note: Abstract reports melting begins approximately 59 K below the previously reported 1665 K melting point; Table 2 resolves the measured transition region.
      - observation_id: ammin_76_904_crystallization_repeated_runs
        type: phase_transition
        locator:
          source_path: corpus/raw/ammin-76-904/ammin-76-904.pdf
          published_page: 910
          pdf_page: 7
          figure: '6'
          section: Observations on incongruent melting and preliminary crystallization study
        phase: diopside_liquid_to_clinopyroxene_solid_solution_and_wollastonite
        regime: scanning_calorimetry_constant_cooling
        units: K_and_K_per_h
        values:
          method_class: measured_direct
          initial_temperature_K: 1691
          cooling_rate_K_per_h: 10
          crystallization_peak_temperature_K: [1576, 1534, 1566]
          repeated_conditions: three runs at identical conditions
          earlier_30_K_per_h_run_initial_temperature_K: 1715
          earlier_30_K_per_h_run_peak_temperature_K: 1545
          no_forsterite_heat_effect_observed: true
        apparatus:
          calorimeter: Setaram HT1500
          sample_form: crystalline diopside in capsule
        missing: [capsule_material, capsule_dimensions, sample_mass_for_crystallization_runs]
      - observation_id: ammin_76_904_author_regression_liquid_heat_capacity
        type: heat_capacity_and_heat_content_series
        locator:
          source_path: corpus/raw/ammin-76-904/ammin-76-904.pdf
          published_page: 909
          pdf_page: 6
          equation: '6'
          section: Final capacity of crystal and liquid, enthalpy of fusion, and analysis of error
        phase: liquid_diopside
        regime: regression_of_integrated_enthalpy_data
        units: J_per_mol_K
        values:
          method_class: model_derived
          generator: linear_regression_on_this_study_integrated_enthalpy_data
          equation: H_T_minus_H_298_crystal = A + bT
          liquid_heat_capacity_J_per_mol_K: 312
          liquid_heat_capacity_uncertainty_J_per_mol_K: 10
          combined_datasets_liquid_heat_capacity_J_per_mol_K: 334
          combined_datasets_uncertainty_J_per_mol_K: 7
          more_accurate_combined_uncertainty_J_per_mol_K: 20
        note: The 312 +/- 10 J/mol K fit is author-derived, not a direct measurement; 334 +/- 7 J/mol K combines this study with Stebbins et al. (1983) and Richet & Bottinga (1984).
      - observation_id: ammin_76_904_quoted_comparator_enthalpy_values
        type: quoted_comparator
        locator:
          source_path: corpus/raw/ammin-76-904/ammin-76-904.pdf
          published_page: 909
          pdf_page: 6
          section: Final capacity of crystal and liquid, enthalpy of fusion, and analysis of error
        phase: diopside
        regime: cited_literature_comparison
        units: as_published
        values:
          method_class: quoted_attributed
          cited_values:
            - {source: Stebbins et al. (1983), quantity: enthalpy_of_fusion, value_kJ_per_mol: 138.1}
            - {source: Richet and Bottinga (1984), quantity: enthalpy_of_fusion, value_kJ_per_mol: 137.7}
            - {source: Ferrier (1968), quantity: enthalpy_of_fusion, value_kJ_per_mol: 128}
            - {source: Richet and Bottinga (1984), quantity: liquid_heat_capacity, value_J_per_mol_K: 334}
            - {source: Stebbins et al. (1984), quantity: liquid_heat_capacity, value_J_per_mol_K: 353}
            - {source: Adamkovicova et al. (1980), quantity: wollastonite_enthalpy_of_fusion, value_kJ_per_mol: 57.3, temperature_K: 1821}
        note: Values are quoted or attributed by Lange et al.; they are not measurements made in this source.
    context:
      - observation_id: ammin_76_904_table1_diopside_composition
        type: composition
        locator:
          source_path: corpus/raw/ammin-76-904/ammin-76-904.pdf
          published_page: 905
          pdf_page: 2
          table: '1'
        phase: crystalline_diopside_and_diopside_glass
        regime: electron_microprobe_and_wet_chemical_analysis
        units: wt_pct_and_formula_atoms
        values:
          method_class: measured_direct
          composition_wt_pct:
            crystal:
              SiO2: {value: 55.75, uncertainty: 0.64}
              MgO: {value: 18.15, uncertainty: 0.32}
              CaO: {value: 25.78, uncertainty: 0.51}
              total: 99.67
            glass_electron_microprobe:
              SiO2: {value: 55.50, uncertainty: 0.58}
              MgO: {value: 18.25, uncertainty: 0.30}
              CaO: {value: 26.11, uncertainty: 0.41}
              total: 99.86
            glass_wet_chemical:
              SiO2: 55.72
              MgO: 18.43
              CaO: 25.75
              total: 99.90
            ideal:
              SiO2: 55.49
              MgO: 18.61
              CaO: 25.90
              total: 100.00
          formula_atoms:
            crystal: {Si: 2.01, Mg: 0.98, Ca: 0.99, O: 6.00}
            glass_electron_microprobe: {Si: 2.00, Mg: 0.98, Ca: 1.01, O: 6.00}
            glass_wet_chemical: {Si: 2.01, Mg: 0.99, Ca: 0.99, O: 6.00}
            ideal: {Si: 2.00, Mg: 1.00, Ca: 1.00, O: 6.00}
          uncertainty_note: Electron-microprobe standard deviations are in parentheses; wet-chemical standard deviation is ±1%.
        apparatus:
          analysis: JEOL 8600 electron microprobe at Rutgers University
          phase_checks: optical microscopy, backscattered-electron imaging at approximately 1 micrometre resolution, and XRD
          phase_check_result: single crystalline phase; no forsterite or wollastonite peaks within the XRD detection limit of approximately 2%
        missing: [sample_mass_for_composition_analysis, analysis_pressure, analysis_atmosphere]
metadata:
  scope_verdict: in_scope_direct_step_scan_calorimetry_on_silicate_diopside
  source_type: primary_experimental_paper
  measured_content: heat_capacity_enthalpy_composition_melting_and_crystallization
  not_found: vacuum_pressure_pumping_gas_identity_fO2_exposed_area_orifice_geometry_run_duration_total
  absent_policy: absent_not_zero_and_no_values_computed_from_printed_dimensions

File: data/literature/extracts/ammin-76-904.yaml
schema_version: literature_extract.v1
source_id: ammin-76-904
source:
  citation: >-
    Lange, R. A., De Yoreo, J. J. & Navrotsky, A. (1991), "Scanning calorimetric
    measurement of heat capacity during incongruent melting of diopside",
    American Mineralogist 76, 904-912.
  doi: null
  year: 1991
extraction:
  method: pdftotext_layout_manual_transcription
  date: '2026-09-20'
  worker: codex-extract-ingest
  provenance_path: corpus/raw/ammin-76-904/ammin-76-904.pdf
review_status: draft
fidelity_samples:
  - species: CaMgSi2O6
    observation_id: ammin_76_904_table1_diopside_composition
    observable: composition
    field: composition_wt_pct
    value:
      crystal:
        SiO2: {value: 55.75, uncertainty: 0.64}
        MgO: {value: 18.15, uncertainty: 0.32}
        CaO: {value: 25.78, uncertainty: 0.51}
        total: 99.67
      glass_electron_microprobe:
        SiO2: {value: 55.50, uncertainty: 0.58}
        MgO: {value: 18.25, uncertainty: 0.30}
        CaO: {value: 26.11, uncertainty: 0.41}
        total: 99.86
      glass_wet_chemical:
        SiO2: 55.72
        MgO: 18.43
        CaO: 25.75
        total: 99.90
      ideal:
        SiO2: 55.49
        MgO: 18.61
        CaO: 25.90
        total: 100.00
    note: "Table 1 on page 905 prints the crystal, glass, and ideal compositions."
    locator:
      published_page: 905
      table: '1'
  - path: species.CaMgSi2O6.observations[ammin_76_904_table2_step_scan_heat_capacity_enthalpy].values.series[0]
    value: [1403, 265.34, 259.54, 2.23, 258.93, 258.93, 0.00]
    note: "Table 2 on page 908 prints this heat-capacity and enthalpy row at 1403 K."
    locator:
      published_page: 908
      table: '2'
  - path: species.CaMgSi2O6.observations[ammin_76_904_table2_step_scan_heat_capacity_enthalpy].values.series[12]
    value: [1620, 522.80, 261.40, 100.0, 319.30, 315.36, 1.25]
    note: "Table 2 on page 908 prints this heat-capacity and enthalpy row at 1620 K."
    locator:
      published_page: 908
      table: '2'
species:
  CaMgSi2O6:
    observations:
      - observation_id: ammin_76_904_table2_step_scan_heat_capacity_enthalpy
        type: heat_capacity_and_heat_content_series
        locator:
          source_path: corpus/raw/ammin-76-904/ammin-76-904.pdf
          published_page: 908
          pdf_page: 5
          table: '2'
        T_range_K: [1403, 1762]
        phase: crystalline_diopside_crystal_liquid_mixture_and_liquid_diopside
        regime: step_scan_calorimetry
        units: as_published
        values:
          method_class: measured_direct
          computed_comparator:
            method_class: model_derived
            generator: Stebbins_et_al_1983_crystalline_heat_capacity_and_heat_content_equations
            columns: [Cp_calculated_J_per_mol_K, Cp_difference_pct, H_minus_H298_calculated_kJ_per_mol, H_difference_pct]
            note: Table 2 calculated columns are retained as a separate comparator; only the measured columns are validation evidence.
          columns: [T_K, Cp_measured_J_per_mol_K, Cp_calculated_J_per_mol_K, Cp_difference_pct, H_minus_H298_measured_kJ_per_mol, H_minus_H298_calculated_kJ_per_mol, H_difference_pct]
          series:
            - [1403, 265.34, 259.54, 2.23, 258.93, 258.93, 0.00]
            - [1433, 245.88, 259.85, -5.38, 266.60, 266.70, -0.04]
            - [1464, 246.77, 260.14, -5.14, 274.23, 274.74, -0.18]
            - [1496, 267.27, 260.43, 2.63, 283.46, 283.06, -0.14]
            - [1527, 283.92, 260.69, 8.91, 291.00, 291.12, -0.04]
            - [1537, 271.23, 260.77, 4.05, 293.78, 293.72, 0.02]
            - [1558, 280.05, 260.94, 7.32, 299.56, 299.19, 0.12]
            - [1570, 253.31, 261.03, -2.96, 302.76, 302.32, 0.15]
            - [1589, 276.80, 261.17, 5.98, 307.80, 307.27, 0.17]
            - [1596, 279.99, 261.22, 7.19, 309.75, 309.10, 0.21]
            - [1606, 324.61, 261.25, 24.25, 310.67, 309.71, 0.31]
            - [1610, 397.88, 261.33, 52.25, 314.70, 312.75, 0.62]
            - [1620, 522.80, 261.40, 100.0, 319.30, 315.36, 1.25]
            - [1627, 658.11, 261.44, 151.73, 323.44, 317.19, 1.97]
            - [1639, 839.13, 261.53, 220.85, 332.42, 320.33, 3.77]
            - [1649, 1535.56, 261.60, 486.99, 344.89, 323.08, 6.75]
            - [1659, 9622.81, 261.66, 3577.60, 400.68, 325.69, 23.02]
            - [1663, 13261.71, 261.70, 4967.52, 463.61, 327.13, 41.72]
            - [1673, 273.34, 334.00, -18.16, 469.20, 467.63, 0.34]
            - [1679, 263.97, 334.00, -20.97, 470.95, 469.81, 0.24]
            - [1689, 342.47, 334.00, 2.53, 473.98, 473.15, 0.17]
            - [1699, 363.23, 334.00, 8.75, 477.51, 476.49, 0.21]
            - [1703, 281.94, 334.00, -15.59, 478.64, 477.66, 0.21]
            - [1709, 341.72, 334.00, 2.31, 480.66, 479.83, 0.17]
            - [1719, 395.29, 334.00, 18.35, 484.35, 483.17, 0.24]
            - [1731, 283.25, 334.00, -15.15, 488.42, 487.21, 0.25]
            - [1762, 283.40, 334.00, -15.15, 497.21, 497.53, -0.06]
            - [1641, 306.80, 334.00, -8.14, 459.45, 458.87, 0.13]
            - [1610, 321.03, 334.00, -3.88, 449.72, 448.51, 0.27]
          row_labels: c=crystal; l=liquid; c-l=crystal+liquid; scl=supercooled liquid
        apparatus:
          calorimeter: Setaram HT1500 operated in step-scanning mode
          detector: upper thermopile around alumina sample crucible with Pt inner crucible; lower thermopile around alumina reference crucible
          sample_container: snugly fitting Pt crucible with Pt-foil lid
          reference_container: alumina crucible half-filled with dried corundum powder
          sample_mass_g: 1.30602
          reference_mass_g: 0.94967
          separate_crucibles: approximately 2 g each and within 0.05 g of one another
          furnace: graphite furnace; detector centered in approximately 10 cm isothermal zone
          temperature_uniformity_K: less_than_2
          thermocouple: Pt-60-percent-Rh/Pt-30-percent-Rh next to sample crucible
          temperature_calibration: thermocouple calibration checked by melting Au at 1337 K
          data_acquisition: Keithley 181 nanovoltmeter with National Instruments IEEE-488 interface
          scanning_outside_melting: ten alternating heating and cooling steps at 1 K/min for 5 min, each followed by 20 min isothermal interval
          scanning_inside_melting: ten continuous heating steps at 1 K/min for 5 min, each followed by 20 min isothermal interval
          temperature_equilibration: sample reached within 0.5 K of final temperature in 1-2 min after heating; detector typically required about 20 min
        missing: [sample_exposed_area, chamber_pressure, vacuum_level, pumping, gas_identity_and_pressure, fo2_control, crucible_geometry, run_duration_total]
      - observation_id: ammin_76_904_fusion_and_melting_transition
        type: phase_transition
        locator:
          source_path: corpus/raw/ammin-76-904/ammin-76-904.pdf
          published_page: 904
          pdf_page: 1
          section: Abstract
        phase: crystalline_diopside_to_liquid_diopside
        regime: step_scan_calorimetry
        units: K_and_kJ_per_mol
        values:
          method_class: measured_direct
          incongruent_melting_onset_K: 1606
          melting_interval_K: [1606, 1665]
          previously_reported_melting_point_K: 1665
          first_20_percent_melting_interval_K: 44
          remaining_80_percent_melting_interval_K: 15
          enthalpy_of_fusion_kJ_per_mol: 137.7
          enthalpy_of_fusion_uncertainty_kJ_per_mol: 2.4
          heat_capacity_scatter_pct: {crystalline: 5, liquid: 12}
          integrated_heat_content_agreement_pct: 0.3
        apparatus:
          method: direct scanning measurement of heat capacity using the Setaram HT1500
        note: Abstract reports melting begins approximately 59 K below the previously reported 1665 K melting point; Table 2 resolves the measured transition region.
      - observation_id: ammin_76_904_crystallization_repeated_runs
        type: phase_transition
        locator:
          source_path: corpus/raw/ammin-76-904/ammin-76-904.pdf
          published_page: 910
          pdf_page: 7
          figure: '6'
          section: Observations on incongruent melting and preliminary crystallization study
        phase: diopside_liquid_to_clinopyroxene_solid_solution_and_wollastonite
        regime: scanning_calorimetry_constant_cooling
        units: K_and_K_per_h
        values:
          method_class: measured_direct
          initial_temperature_K: 1691
          cooling_rate_K_per_h: 10
          crystallization_peak_temperature_K: [1576, 1534, 1566]
          repeated_conditions: three runs at identical conditions
          earlier_30_K_per_h_run_initial_temperature_K: 1715
          earlier_30_K_per_h_run_peak_temperature_K: 1545
          no_forsterite_heat_effect_observed: true
        apparatus:
          calorimeter: Setaram HT1500
          sample_form: crystalline diopside in capsule
        missing: [capsule_material, capsule_dimensions, sample_mass_for_crystallization_runs]
      - observation_id: ammin_76_904_author_regression_liquid_heat_capacity
        type: heat_capacity_and_heat_content_series
        locator:
          source_path: corpus/raw/ammin-76-904/ammin-76-904.pdf
          published_page: 909
          pdf_page: 6
          equation: '6'
          section: Final capacity of crystal and liquid, enthalpy of fusion, and analysis of error
        phase: liquid_diopside
        regime: regression_of_integrated_enthalpy_data
        units: J_per_mol_K
        values:
          method_class: model_derived
          generator: linear_regression_on_this_study_integrated_enthalpy_data
          equation: H_T_minus_H_298_crystal = A + bT
          liquid_heat_capacity_J_per_mol_K: 312
          liquid_heat_capacity_uncertainty_J_per_mol_K: 10
          combined_datasets_liquid_heat_capacity_J_per_mol_K: 334
          combined_datasets_uncertainty_J_per_mol_K: 7
          more_accurate_combined_uncertainty_J_per_mol_K: 20
        note: The 312 +/- 10 J/mol K fit is author-derived, not a direct measurement; 334 +/- 7 J/mol K combines this study with Stebbins et al. (1983) and Richet & Bottinga (1984).
      - observation_id: ammin_76_904_quoted_comparator_enthalpy_values
        type: heat_capacity_and_heat_content_series
        locator:
          source_path: corpus/raw/ammin-76-904/ammin-76-904.pdf
          published_page: 909
          pdf_page: 6
          section: Final capacity of crystal and liquid, enthalpy of fusion, and analysis of error
        phase: diopside
        regime: cited_literature_comparison
        units: kJ_per_mol
        values:
          method_class: quoted_attributed
          quantity: heat_of_fusion
          delta_H_fusion_kJ_mol: 138.1
          T_K: 1665
          point_conditions:
            temperature_K:
              state: {tag: value, value: '1665'}
              locator: {published_page: 909, pdf_page: 6}
          attribution: Stebbins et al. (1983)
        note: Printed p. 909/PDF p. 6; cited diopside fusion enthalpy, not measured by Lange et al.
      - observation_id: ammin_76_904_quoted_richet_bottinga_diopside_fusion
        type: heat_capacity_and_heat_content_series
        locator:
          source_path: corpus/raw/ammin-76-904/ammin-76-904.pdf
          published_page: 909
          pdf_page: 6
          section: Final capacity of crystal and liquid, enthalpy of fusion, and analysis of error
        phase: diopside
        regime: cited_literature_comparison
        units: kJ_per_mol
        values:
          method_class: quoted_attributed
          quantity: heat_of_fusion
          delta_H_fusion_kJ_mol: 137.7
          T_K: 1665
          point_conditions:
            temperature_K:
              state: {tag: value, value: '1665'}
              locator: {published_page: 909, pdf_page: 6}
          attribution: Richet and Bottinga (1984)
        note: Printed p. 909/PDF p. 6; cited diopside fusion enthalpy, not measured by Lange et al.
      - observation_id: ammin_76_904_quoted_ferrier_diopside_fusion
        type: heat_capacity_and_heat_content_series
        locator:
          source_path: corpus/raw/ammin-76-904/ammin-76-904.pdf
          published_page: 909
          pdf_page: 6
          section: Final capacity of crystal and liquid, enthalpy of fusion, and analysis of error
        phase: diopside
        regime: cited_literature_comparison
        units: kJ_per_mol
        values:
          method_class: quoted_attributed
          quantity: heat_of_fusion
          delta_H_fusion_kJ_mol: 128
          T_K: 1665
          point_conditions:
            temperature_K:
              state: {tag: value, value: '1665'}
              locator: {published_page: 909, pdf_page: 6}
          attribution: Ferrier (1968)
        note: Printed p. 909/PDF p. 6; cited diopside fusion enthalpy, not measured by Lange et al.
      - observation_id: ammin_76_904_quoted_richet_bottinga_liquid_heat_capacity
        type: heat_capacity_and_heat_content_series
        locator:
          source_path: corpus/raw/ammin-76-904/ammin-76-904.pdf
          published_page: 909
          pdf_page: 6
          section: Final capacity of crystal and liquid, enthalpy of fusion, and analysis of error
        phase: liquid_diopside
        regime: cited_literature_comparison
        units: J/mol K
        values:
          method_class: quoted_attributed
          quantity: cp
          cp: 334
          attribution: Richet and Bottinga (1984)
        note: Quoted liquid-diopside heat capacity on printed p. 909/PDF p. 6; not measured by Lange et al.
      - observation_id: ammin_76_904_quoted_stebbins_1984_liquid_heat_capacity
        type: heat_capacity_and_heat_content_series
        locator:
          source_path: corpus/raw/ammin-76-904/ammin-76-904.pdf
          published_page: 909
          pdf_page: 6
          section: Final capacity of crystal and liquid, enthalpy of fusion, and analysis of error
        phase: liquid_diopside
        regime: cited_literature_comparison
        units: J/mol K
        values:
          method_class: quoted_attributed
          quantity: cp
          cp: 353
          attribution: Stebbins et al. (1984)
        note: Quoted liquid-diopside heat capacity on printed p. 909/PDF p. 6; not measured by Lange et al.
    context:
      - observation_id: ammin_76_904_table1_diopside_composition
        type: composition
        locator:
          source_path: corpus/raw/ammin-76-904/ammin-76-904.pdf
          published_page: 905
          pdf_page: 2
          table: '1'
        phase: crystalline_diopside_and_diopside_glass
        regime: electron_microprobe_and_wet_chemical_analysis
        units: wt_pct_and_formula_atoms
        values:
          method_class: measured_direct
          composition_wt_pct:
            crystal:
              SiO2: {value: 55.75, uncertainty: 0.64}
              MgO: {value: 18.15, uncertainty: 0.32}
              CaO: {value: 25.78, uncertainty: 0.51}
              total: 99.67
            glass_electron_microprobe:
              SiO2: {value: 55.50, uncertainty: 0.58}
              MgO: {value: 18.25, uncertainty: 0.30}
              CaO: {value: 26.11, uncertainty: 0.41}
              total: 99.86
            glass_wet_chemical:
              SiO2: 55.72
              MgO: 18.43
              CaO: 25.75
              total: 99.90
            ideal:
              SiO2: 55.49
              MgO: 18.61
              CaO: 25.90
              total: 100.00
          formula_atoms:
            crystal: {Si: 2.01, Mg: 0.98, Ca: 0.99, O: 6.00}
            glass_electron_microprobe: {Si: 2.00, Mg: 0.98, Ca: 1.01, O: 6.00}
            glass_wet_chemical: {Si: 2.01, Mg: 0.99, Ca: 0.99, O: 6.00}
            ideal: {Si: 2.00, Mg: 1.00, Ca: 1.00, O: 6.00}
          uncertainty_note: Electron-microprobe standard deviations are in parentheses; wet-chemical standard deviation is ±1%.
        apparatus:
          analysis: JEOL 8600 electron microprobe at Rutgers University
          phase_checks: optical microscopy, backscattered-electron imaging at approximately 1 micrometre resolution, and XRD
          phase_check_result: single crystalline phase; no forsterite or wollastonite peaks within the XRD detection limit of approximately 2%
        missing: [sample_mass_for_composition_analysis, analysis_pressure, analysis_atmosphere]
  CaSiO3:
    observations:
      - observation_id: ammin_76_904_quoted_adamkovicova_wollastonite_fusion
        type: heat_capacity_and_heat_content_series
        locator:
          source_path: corpus/raw/ammin-76-904/ammin-76-904.pdf
          published_page: 911
          pdf_page: 8
          section: Observations on incongruent melting and a preliminary crystallization study
        phase: wollastonite
        regime: cited_literature_comparison
        units: kJ_per_mol
        values:
          method_class: quoted_attributed
          quantity: heat_of_fusion
          delta_H_fusion_kJ_mol: 57.3
          T_K: 1821
          point_conditions:
            temperature_K:
              state: {tag: value, value: '1821'}
              locator: {published_page: 911, pdf_page: 8}
          attribution: Adamkovicova et al. (1980)
        note: Printed p. 911/PDF p. 8; this value is for wollastonite (CaSiO3), not diopside.
metadata:
  scope_verdict: in_scope_direct_step_scan_calorimetry_on_silicate_diopside
  source_type: primary_experimental_paper
  measured_content: heat_capacity_enthalpy_composition_melting_and_crystallization
  not_found: vacuum_pressure_pumping_gas_identity_fO2_exposed_area_orifice_geometry_run_duration_total
  absent_policy: absent_not_zero_and_no_values_computed_from_printed_dimensions
