Repository: simonrowland/regolith-pyrolysis-simulator

# Regolith Pyrolysis Simulator

Interactive simulator for a solar-thermal regolith refinery that models controlled overhead oxygen pressure to make vacuum pyrolysis and molten regolith electrolysis (MRE) workflows more practical for extracting metals, glass and ceramics from sample regolith feedstock profiles for the Moon, Mars, and asteroids.

The core idea is simple: regolith pyrolysis is attractive because sunlight can provide most of the heat, but hard-vacuum pyrolysis can turn silica into SiO vapor. SiO boiloff can foul ducts, condensers, windows, turbines, and product streams.

File: data/literature/extracts/ariyo-holappa-2000-titanium-activity.yaml
schema_version: literature_extract.v1
source_id: ariyo-holappa-2000-titanium-activity
source:
  citation: Ariyo, C. O. & Holappa, L. E. K. (2000). Activity of Titanium Oxide in CaO-SiO2-Ti3O5 Slags at 1600°C.
    Molten Slags 2000 conference proceedings, paper 039.
  year: 2000
extraction:
  method: Hand-transcribed the born-digital pdftotext tables; no MinerU tables were present. Render-checked the
    full Table 1 rows on PDF pages 12–13 at 600 dpi. Figures 3–4 are recorded with digitisation deferred.
  date: '2026-10-21'
  worker: fam38-1021
review_status: draft
scope_assessment:
  document_type: experimental electromotive-force study of TiO1.67 activities in CaO-SiO2-Ti3O5 slags
  scored_observations: 0
  note: Table 1 has 13 printed activity-coefficient results; retained as context because their derivation needs
    a corpus TABLE_CSV asset (controller, t-1382). The log activity columns have no scalar printed_form field on
    this base and are retained verbatim as context. Figures 3–4 are deferred. SCST10 is retained as printed, although
    excluded from final results by the authors as unreliable.
species:
  TiO1.67:
    context:
    - observation_id: ariyo_holappa_2000_table1_log_activities_schema_gap
      type: context_only
      locator:
        page: 13
        pdf_page_index: 12
        table: '1'
        note: Log-form calculated activity columns; same rows and compositions as the scored gamma observations.
      phase: liquid slag and liquid iron as indicated by the column labels
      units: log10 activity as printed
      values:
        method_class: measured_reduced
        schema_gap: Derived activity coefficients use printed log activities and mole fractions, for which no table
          asset is registered. Derivation pending a corpus TABLE_CSV asset (controller, t-1382); inputs are in the
          untracked .agent-scratch/f38-tables/ariyo-holappa-2000-titanium-activity/table1.csv.
        candidate_tokens:
        - activity
        - activity_coefficient
        - valence_ratio
        basis: The paper calculates activities from EMF, analysed metal composition, and interaction parameters;
          no log activity scoring field is available on this base.
        rows:
        - sample_id: KCST1
          log_a_TiO1_67: '-1.083'
          log_a_SiO2: '-0.977'
          log_a_TiO2: '-1.350'
          log_a_TiO1_5: '-0.881'
          B_mole_fraction_ratio: '0.97'
        - sample_id: KCST2
          log_a_TiO1_67: '-0.797'
          log_a_SiO2: '-0.780'
          log_a_TiO2: '-1.049'
          log_a_TiO1_5: '-0.603'
          B_mole_fraction_ratio: '0.99'
        - sample_id: KCST3
          log_a_TiO1_67: '-0.943'
          log_a_SiO2: '-0.903'
          log_a_TiO2: '-1.242'
          log_a_TiO1_5: '-0.726'
          B_mole_fraction_ratio: '0.89'
        - sample_id: KCST4
          log_a_TiO1_67: '-0.668'
          log_a_SiO2: '-0.539'
          log_a_TiO2: '-0.940'
          log_a_TiO1_5: '-0.464'
          B_mole_fraction_ratio: '0.77'
        - sample_id: KCST5
          log_a_TiO1_67: '-0.862'
          log_a_SiO2: '-0.726'
          log_a_TiO2: '-1.174'
          log_a_TiO1_5: '-0.637'
          B_mole_fraction_ratio: '0.86'
        - sample_id: KCST6
          log_a_TiO1_67: '-0.823'
          log_a_SiO2: '-0.584'
          log_a_TiO2: '-1.219'
          log_a_TiO1_5: '-0.556'
          B_mole_fraction_ratio: '0.78'
        - sample_id: KCST7
          log_a_TiO1_67: '-1.130'
          log_a_SiO2: '-1.102'
          log_a_TiO2: '-1.438'
          log_a_TiO1_5: '-0.908'
          B_mole_fraction_ratio: '1.03'
        - sample_id: KCST8
          log_a_TiO1_67: '-0.594'
          log_a_SiO2: '-0.527'
          log_a_TiO2: '-0.875'
          log_a_TiO1_5: '-0.385'
          B_mole_fraction_ratio: '1.18'
        - sample_id: SCST9
          log_a_TiO1_67: '-0.880'
          log_a_SiO2: '-0.540'
          log_a_TiO2: '-1.284'
          log_a_TiO1_5: '-0.609'
          B_mole_fraction_ratio: '0.87'
        - sample_id: SCST10
          log_a_TiO1_67: '-0.715'
          log_a_SiO2: '-0.816'
          log_a_TiO2: '-1.288'
          log_a_TiO1_5: '-0.361'
          B_mole_fraction_ratio: '0.97'
        - sample_id: SCST11
          log_a_TiO1_67: '-0.969'
          log_a_SiO2: '-0.617'
          log_a_TiO2: '-1.305'
          log_a_TiO1_5: '-0.732'
          B_mole_fraction_ratio: '1.02'
        - sample_id: SCST12
          log_a_TiO1_67: '-0.678'
          log_a_SiO2: '-0.353'
          log_a_TiO2: '-1.063'
          log_a_TiO1_5: '-0.418'
          B_mole_fraction_ratio: '1.32'
        - sample_id: SCST13
          log_a_TiO1_67: '-0.412'
          log_a_SiO2: '-0.429'
          log_a_TiO2: '-0.850'
          log_a_TiO1_5: '-0.124'
          B_mole_fraction_ratio: '1.39'
        additional_table1_printed_columns:
        - sample_id: KCST1-KCST8, SCST9-SCST13
          column: log a[%Ti]
          values_as_printed:
          - '-2.976'
          - '-2.768'
          - '-2.678'
          - '-2.539'
          - '-2.529'
          - '-2.068'
          - '-2.818'
          - '-2.417'
          - '-2.087'
          - '-1.081'
          - '-2.513'
          - '-1.983'
          - '-1.448'
        - sample_id: KCST1-KCST8, SCST9-SCST13
          column: log a[%Si]
          values_as_printed:
          - '-0.988'
          - '-0.884'
          - '-0.723'
          - '-0.522'
          - '-0.466'
          - '0.182'
          - '-0.867'
          - '-0.454'
          - '0.272'
          - '1.006'
          - '-0.209'
          - '0.342'
          - '0.589'
        - sample_id: KCST1-KCST8, SCST9-SCST13
          column: log a[%O](emf)
          values_as_printed:
          - '-2.334'
          - '-2.287'
          - '-2.429'
          - '-2.347'
          - '-2.469'
          - '-2.723'
          - '-2.457'
          - '-2.376'
          - '-2.745'
          - '-3.250'
          - '-2.543'
          - '-2.687'
          - '-2.848'
        - sample_id: KCST1-KCST8, SCST9-SCST13
          column: log a[%O](Si)
          values_as_printed:
          - '-2.122'
          - '-2.198'
          - '-2.199'
          - '-2.208'
          - '-2.305'
          - '-2.581'
          - '-2.234'
          - '-2.510'
          - '-2.697'
          - '-3.240'
          - '-2.563'
          - '-2.971'
          - '-3.133'
        - sample_id: KCST1-KCST8, SCST9-SCST13
          column: log a[%Si] (activity values calculated from analysed silicon)
          values_as_printed:
          - '-0.977'
          - '-0.780'
          - '-0.903'
          - '-0.539'
          - '-0.726'
          - '-0.584'
          - '-1.102'
          - '-0.527'
          - '-0.540'
          - '-0.816'
          - '-0.617'
          - '-0.353'
          - '-0.429'
        raw_input_analyses:
          oxygen_percent_emf:
          - '0.00480'
          - '0.00540'
          - '0.00396'
          - '0.00494'
          - '0.00377'
          - '0.00275'
          - '0.00366'
          - '0.00470'
          - '0.00278'
          - '0.00199'
          - '0.00342'
          - '0.00336'
          - '0.00295'
          titanium_mass_percent:
          - '0.0011'
          - '0.0012'
          - '0.0021'
          - '0.0028'
          - '0.0028'
          - '0.0073'
          - '0.0015'
          - '0.0037'
          - '0.0068'
          - '0.0471'
          - '0.0029'
          - '0.0084'
          - '0.0258'
          silicon_mass_percent:
          - '0.1005'
          - '0.1267'
          - '0.1811'
          - '0.2805'
          - '0.3163'
          - '1.1412'
          - '0.1315'
          - '0.3247'
          - '1.3343'
          - '3.8321'
          - '0.5395'
          - '1.5037'
          - '2.2128'
          oxygen_analysis_percent:
          - '0.00445'
          - '0.00540'
          - '0.00415'
          - '0.00455'
          - '0.00360'
          - '0.00240'
          - '0.00395'
          - '0.00490'
          - '0.00267'
          - '0.00660'
          - '0.00410'
          - '0.00447'
          - '0.00290'
          oxygen_emf_percent:
          - '0.00480'
          - '0.00540'
          - '0.00396'
          - '0.00494'
          - '0.00377'
          - '0.00275'
          - '0.00366'
          - '0.00470'
          - '0.00278'
          - '0.00199'
          - '0.00342'
          - '0.00336'
          - '0.00295'
        activity_coefficient_rows:
        - sample_id: KCST1
          CaO_wt_pct: '38.4'
          SiO2_wt_pct: '42.3'
          TiO1.67_wt_pct: '19.3'
          gamma_TiO1.67: '0.53'
          X_CaO: '0.416'
          X_SiO2: '0.427'
          X_TiO1.67: '0.157'
        - sample_id: KCST2
          CaO_wt_pct: '33.6'
          SiO2_wt_pct: '36.2'
          TiO1.67_wt_pct: '30.2'
          gamma_TiO1.67: '0.63'
          X_CaO: '0.374'
          X_SiO2: '0.375'
          X_TiO1.67: '0.252'
        - sample_id: KCST3
          CaO_wt_pct: '34.0'
          SiO2_wt_pct: '40.9'
          TiO1.67_wt_pct: '25.1'
          gamma_TiO1.67: '0.55'
          X_CaO: '0.373'
          X_SiO2: '0.420'
          X_TiO1.67: '0.207'
        - sample_id: KCST4
          CaO_wt_pct: '28.5'
          SiO2_wt_pct: '39.8'
          TiO1.67_wt_pct: '31.7'
          gamma_TiO1.67: '0.81'
          X_CaO: '0.319'
          X_SiO2: '0.415'
          X_TiO1.67: '0.267'
        - sample_id: KCST5
          CaO_wt_pct: '27.4'
          SiO2_wt_pct: '34.0'
          TiO1.67_wt_pct: '38.6'
          gamma_TiO1.67: '0.42'
          X_CaO: '0.311'
          X_SiO2: '0.360'
          X_TiO1.67: '0.329'
        - sample_id: KCST6
          CaO_wt_pct: '25.8'
          SiO2_wt_pct: '35.3'
          TiO1.67_wt_pct: '38.9'
          gamma_TiO1.67: '0.45'
          X_CaO: '0.293'
          X_SiO2: '0.375'
          X_TiO1.67: '0.333'
        - sample_id: KCST7
          CaO_wt_pct: '37.7'
          SiO2_wt_pct: '39.0'
          TiO1.67_wt_pct: '23.3'
          gamma_TiO1.67: '0.39'
          X_CaO: '0.411'
          X_SiO2: '0.398'
          X_TiO1.67: '0.191'
        - sample_id: KCST8
          CaO_wt_pct: '33.0'
          SiO2_wt_pct: '30.0'
          TiO1.67_wt_pct: '37.0'
          gamma_TiO1.67: '0.81'
          X_CaO: '0.372'
          X_SiO2: '0.315'
          X_TiO1.67: '0.314'
        - sample_id: SCST9
          CaO_wt_pct: '34.3'
          SiO2_wt_pct: '42.2'
          TiO1.67_wt_pct: '23.5'
          gamma_TiO1.67: '0.68'
          X_CaO: '0.376'
          X_SiO2: '0.431'
          X_TiO1.67: '0.193'
        - sample_id: SCST10
          CaO_wt_pct: '42.4'
          SiO2_wt_pct: '47.0'
          TiO1.67_wt_pct: '10.6'
          gamma_TiO1.67: '2.28'
          X_CaO: '0.450'
          X_SiO2: '0.465'
          X_TiO1.67: '0.084'
        - sample_id: SCST11
          CaO_wt_pct: '43.7'
          SiO2_wt_pct: '45.8'
          TiO1.67_wt_pct: '10.5'
          gamma_TiO1.67: '1.28'
          X_CaO: '0.463'
          X_SiO2: '0.453'
          X_TiO1.67: '0.084'
        - sample_id: SCST12
          CaO_wt_pct: '42.5'
          SiO2_wt_pct: '34.5'
          TiO1.67_wt_pct: '23.0'
          gamma_TiO1.67: '1.12'
          X_CaO: '0.462'
          X_SiO2: '0.350'
          X_TiO1.67: '0.188'
        - sample_id: SCST13
          CaO_wt_pct: '40.7'
          SiO2_wt_pct: '31.4'
          TiO1.67_wt_pct: '27.89'
          gamma_TiO1.67: '1.68'
          X_CaO: '0.447'
          X_SiO2: '0.323'
          X_TiO1.67: '0.230'
        derivation: 'Eq. (19): log gamma_TiO1.67 = log a_TiO1.67 - log X_TiO1.67; coefficients printed in Table
          1 are preserved verbatim and not recalculated.'
    - observation_id: ariyo_holappa_2000_table2_interaction_parameters
      type: model_parameter_context
      locator:
        page: 14
        pdf_page_index: 13
        table: '2'
      units: interaction parameters and temperature relations as printed
      values:
        method_class: model_derived
        quantity_as_printed: iron melt interaction parameters used to calculate activities
        candidate_tokens:
        - activity
        - activity_coefficient
        - thermochemical_property
        rows:
        - parameter: eOO
          value: '-0.20'
          temperature: not stated
        - parameter: eOSi
          value: '-0.14'
          condition: Si < 3
        - parameter: eOTi
          value: '-0.30'
          temperature_relation_as_printed: log(eOTi) = 4848/T - 0.817
        - parameter: eSiSi
          temperature_relation_as_printed: 34.5/T + 0.089
        - parameter: eTiSi
          value: '0.041'
          temperature_K: '1873'
          attribution: '[15]'
        - parameter: eTiTi
          value: '0.048'
          temperature_K: '1873'
          attribution: '[16, 17]'
    - observation_id: ariyo_holappa_2000_table3_literature_activity_coefficient_comparisons
      type: quoted_comparison_context
      locator:
        page: 15
        pdf_page_index: 14
        table: '3'
      units: dimensionless activity coefficients, mass-percent compositions and K as printed
      values:
        method_class: quoted_attributed
        candidate_tokens:
        - activity_coefficient
        reason: Values are reported as ranges or multi-system comparisons with cited sources, not point observations
          for one measured composition; preserve as context, without converting bounds/ranges to points.
        rows:
        - attribution: present work
          gamma_TiO1_5: —
          gamma_TiO1_67: 0.39–2.28
          gamma_TiO2: —
          composition: 25–44%CaO, 29–47%SiO2, 10–39%TiO1.67
          basicity: 0.72–1.30
          temperature_K: '1873'
        - attribution: '[10]'
          gamma_TiO1_5: 2.3–8.8
          gamma_TiO1_67: —
          gamma_TiO2: 0.1–0.3
          composition: CaO-MgO-Al2O3-SiO2-TiOx
          basicity: 0.8–2.2
          temperature_K: '1773'
        - attribution: '[18]'
          gamma_TiO1_5: 14.3–28
          gamma_TiO1_67: —
          gamma_TiO2: 1.8–3.4
          composition: SiO2-CaO-Al2O3-TiO2
          basicity: '1'
          temperature_K: '1773'
        - attribution: '[19]'
          gamma_TiO1_5: '59.6'
          gamma_TiO1_67: —
          gamma_TiO2: '0.97'
          composition: CaO-SiO2-Al2O3-MgO-TiOx
          basicity: 0.42–1.3
          temperature_K: 1673–1823
        - attribution: '[20]'
          gamma_TiO1_5: 9–30
          gamma_TiO1_67: —
          gamma_TiO2: 2.0–2.6
          composition: 30–34%CaO, 56–59%Al2O3, 1–4%TiO1.5, 6–9%TiO2, 0.1–4%Cr2O3
          temperature_K: '1873'
        - attribution: '[21]'
          gamma_TiO1_5: —
          gamma_TiO1_67: —
          gamma_TiO2: 0.8–1.1
          composition: 0.07–3.91%V2O5, 4.59–25.30%TiO2, 9.7–24.92%CaO, 6–36.7%MgO, 0.53–2.2%MnO, 4.3–46.09%Al2O3
          temperature_K: '1873'
        - attribution: '[22]'
          gamma_TiO1_5: '>100'
          gamma_TiO1_67: —
          gamma_TiO2: '10'
          composition: 3%VOx, 3%NbO, 3%MnO, 0–4%Na2O, 0.8%TiO2; CaO:CaF2:SiO2 = 65:22:13
          basicity: '5'
          temperature_K: '1573'
        - attribution: '[23], first composition'
          gamma_TiO1_5: '0.48'
          gamma_TiO1_67: —
          gamma_TiO2: '0.13'
          composition: 31–35%CaO, 56–59%Al2O3, 9–10%TiOx
          temperature_K: '1873'
        - attribution: '[23], second composition'
          gamma_TiO1_5: '14.8'
          gamma_TiO1_67: —
          gamma_TiO2: '2.28'
          composition: 13–15%CaO, 24–31%Al2O3, 55–63%TiOx
          temperature_K: '1873'
        - attribution: '[24]'
          gamma_TiO1_5: —
          gamma_TiO1_67: —
          gamma_TiO2: 0.108–4; 3.77×10^−3 (printed split/ambiguous in text layer)
          composition: 38.29–46.62%CaO, 4.55–7.24%MgO, 33.06–40.6%SiO2, 6.71–7.12%Al2O3, 0.53–14.87%TiO2
          basicity: 1.09–1.16
          temperature_K: 1723–1823
        - attribution: '[25]'
          gamma_TiO1_5: 4.7–26
          gamma_TiO1_67: —
          gamma_TiO2: 0.36–2.5
          composition: 31–34%CaO, 56–59%Al2O3, 5–9%TiO2, 2–4%TiO1.5; 12–14%CaO, 28–34%Al2O3, 24–40%TiO2, 13–32%TiO1.5;
            24–30%CaO, 49–60%TiO2, 9–22%TiO1.5
          temperature_K: not stated
    - observation_id: ariyo_holappa_2000_figure3_titanium_deoxidation
      type: figure_record
      locator:
        page: 11
        pdf_page_index: 10
        figure: '3'
      panel: whole_figure
      phase: liquid iron in equilibrium with CaO-SiO2-TiO1.67 slag
      values:
        method_class: figure_only
        quantity: activity
        species: TiO1.67
        quantity_as_printed: log activity of TiO1.67 and Ti/O deoxidation relation
        temperature_K: 1873 K
        axes_as_printed:
          x: log a[Ti]
          y: log a[O]
        caption: Titanium deoxidation in liquid iron in the presence of CaO-SiO2-TiO1.67 slag; calculated lines
          with different activities of TiO1.67 are shown for comparison. Deoxidation product is Ti3O5 between 0.013–0.25%Ti.
        series:
        - name: TiO1.67 = 10–15 mass%
          marker: black filled circle
          marker_count: 2
        - name: TiO1.67 = 15–30 mass%
          marker: red inverted triangle
          marker_count: 6
        - name: TiO1.67 = 30–40 mass%
          marker: green square
          marker_count: 5
        - name: calculated activity lines, aTiO1.67 = 0.1 and 1.0
          marker: line
          marker_count: 0
        - name: reference lines, %Ti = 0.013 and 0.25
          marker: line
          marker_count: 0
        attribution: Ariyo and Holappa (2000)
        digitisation: deferred to a figure pass
        units: axes and symbols as printed; no digitised numeric points
      units: axes and symbols as printed; no digitised numeric points
    - observation_id: ariyo_holappa_2000_figure4_titanium_activity_coefficients
      type: figure_record
      locator:
        page: 11
        pdf_page_index: 10
        figure: '4'
      panel: whole_figure
      phase: liquid slag
      values:
        method_class: figure_only
        quantity: activity_coefficient
        species: TiO1.67
        quantity_as_printed: activity coefficient of titanium oxide
        temperature_K: 1873 K
        axes_as_printed:
          x: mole fraction TiO1.67 (ternary CaO-SiO2-TiO1.67 plot)
          y: mole fractions CaO and SiO2
        caption: Activity coefficients for titanium oxide (gamma TiO1.67).
        series:
        - name: gamma TiO1.67 = 0.39–0.45
          marker: black filled circle
          marker_count: 3
        - name: gamma TiO1.67 = 0.53–0.81
          marker: red inverted triangle
          marker_count: 6
        - name: gamma TiO1.67 = 1.12–1.68
          marker: green square
          marker_count: 3
        attribution: Ariyo and Holappa (2000)
        digitisation: deferred to a figure pass
        units: axes and symbols as printed; no digitised numeric points
      units: axes and symbols as printed; no digitised numeric points
    observations: []

File: data/literature/extracts/arutyunyan-2005-magnesium-silicate-activities.yaml
schema_version: literature_extract.v1
source_id: arutyunyan-2005-magnesium-silicate-activities
source:
  citation: >-
    Arutyunyan, N. A., Zaitsev, A. I., Zaitseva, N. E. and Shakhpazov, E. Kh.
    (2005), "Thermodynamic Properties of Magnesium Silicates", Doklady Physics
    50(8):389–392. Translated from Doklady Akademii Nauk 403(4):471–474.
  doi: 10.1134/1.2039976
  year: 2005
  sha256: b5ac855d8fd2996db1627f878194db423f9961635031f88e37f05fa6e5efae54
extraction:
  method: >-
    Manual transcription of Tables 1 and 2 from the born-digital paper's
    pdftotext layout, with every table cell checked against the 600 dpi PDF
    render. Figure values were not digitised; figure and oxide-based
    thermodynamic records are retained in sibling context containers.
  date: '2026-10-18'
  worker: codex
review_status: draft
fidelity_samples:
  - path: species.SiO2.observations[arutyunyan_2005_table2_silica_activity_1873k].values.points[0].activity_as_printed
    value: '0.693'
    note: Table 2 first silica activity cell, printed p. 391
    locator:
      published_page: 391
      pdf_page_index: 2
      table: '2'
  - path: species.MgO.observations[arutyunyan_2005_table2_mgo_activity_1873k].values.points[2].activity_as_printed
    value: '0.158'
    note: Table 2 third MgO activity cell, printed p. 391
    locator:
      published_page: 391
      pdf_page_index: 2
      table: '2'
  - path: species.SiO2.observations[arutyunyan_2005_table2_silica_activity_1873k].values.points[5].activity_as_printed
    value: '1.0'
    note: Table 2 last silica activity cell, printed p. 391
    locator:
      published_page: 391
      pdf_page_index: 2
      table: '2'
experiments:
  - experiment_id: arutyunyan_2005_kems_mgo_sio2
    method: knudsen_effusion
    method_as_printed: Knudsen-effusion mass spectrometry
    locator:
      published_page: 389
      pdf_page_index: 0
      section: Experimental Procedure
    conditions:
      total_pressure_Pa:
        state: {tag: unknown, reason: not_published}
        locator:
          published_page: 389
          pdf_page_index: 0
          section: Experimental Procedure
          note: The measurement total pressure is not reported.
species:
  MgO:
    observations:
      - observation_id: arutyunyan_2005_table2_mgo_activity_1873k
        type: activity_coefficient
        locator:
          published_page: 391
          pdf_page_index: 2
          table: '2'
          note: Six MgO activities; each point has its own row locator.
        experiment: arutyunyan_2005_kems_mgo_sio2
        T_range_K: ['1873', '1873']
        phase: l
        standard_state:
          state:
            tag: value
            value:
              convention: raoultian_pure_endmember
              endmember:
                formula: MgO
                phase: {tag: value, value: cr}
                polymorph: {tag: value, value: periclase}
              component_basis: MgO
          inferred: true
          note: >-
            The paper specifies crystalline MgO; its crystalline endmember at
            1873 K is periclase.
          locator:
            published_page: 391
            pdf_page_index: 2
            table: '2'
            note: Table 2 reference state says crystalline MgO.
        units: dimensionless activity
        uncertainty:
          note: No numeric uncertainty is printed for the Table 2 activity cells.
        values:
          quantity: activity
          composition_component: MgO
          method_class: measured_reduced
          evidence_class: measured_reduced
          admission_status: admitted
          derivation:
            relation: >-
              Table 2 activities result from Gibbs–Duhem integration of the
              ionic-current intensity-ratio/composition relation in Eq. (10).
              The initial MgO activity in the melt + Mg2SiO4 region is
              calculated from Eq. (9) and the silica activity.
            raw_inputs:
              state: {tag: value, value: not_printed}
              locator:
                published_page: 391
                pdf_page_index: 2
                figure: '2'
                note: >-
                  Numeric ion-current ratio/composition inputs are plotted in
                  Figure 2 but not tabulated; digitisation is deferred.
            output_unit: dimensionless activity
          method_as_printed: >-
            Activities obtained by integrating the Gibbs–Duhem equation in
            terms of the ionic-current intensity ratio.
          reference_state_as_printed: crystalline MgO
          points:
            - row_as_printed: '1'
              x_SiO2_as_printed: '0.486*'
              T_K: '1873'
              activity: '0.181'
              activity_as_printed: '0.181'
              composition_mol: {SiO2: '0.486', MgO: '0.514'}
              point_conditions:
                temperature_K:
                  state: {tag: value, value: '1873'}
                  locator: {published_page: 391, pdf_page_index: 2, table: '2', row: '1'}
                composition:
                  state:
                    tag: value
                    value:
                      basis: printed_mole_fraction
                      amount_basis: mole_fraction
                      components:
                        - [SiO2, '0.486']
                        - [MgO, '0.514']
                  locator:
                    published_page: 391
                    pdf_page_index: 2
                    table: '2'
                    row: '1'
                    note: >-
                      Printed binary x(SiO2) is 0.486; x(MgO) is its binary
                      complement and is not separately printed.
                phase_assemblage:
                  state: {tag: value, value: 'liquid + Mg2SiO4'}
                  locator: {published_page: 391, pdf_page_index: 2, table: '2', row: '1'}
                total_pressure_Pa:
                  state: {tag: unknown, reason: not_published}
                  locator:
                    published_page: 391
                    pdf_page_index: 2
                    table: '2'
                    row: '1'
                    note: Total pressure during the activity measurement is not reported.
            - row_as_printed: '2'
              x_SiO2_as_printed: '0.498'
              T_K: '1873'
              activity: '0.171'
              activity_as_printed: '0.171'
              composition_mol: {SiO2: '0.498', MgO: '0.502'}
              point_conditions:
                temperature_K:
                  state: {tag: value, value: '1873'}
                  locator: {published_page: 391, pdf_page_index: 2, table: '2', row: '2'}
                composition:
                  state:
                    tag: value
                    value:
                      basis: printed_mole_fraction
                      amount_basis: mole_fraction
                      components:
                        - [SiO2, '0.498']
                        - [MgO, '0.502']
                  locator:
                    published_page: 391
                    pdf_page_index: 2
                    table: '2'
                    row: '2'
                    note: >-
                      Printed binary x(SiO2) is 0.498; x(MgO) is its binary
                      complement and is not separately printed.
                phase_assemblage:
                  state: {tag: value, value: liquid}
                  locator: {published_page: 391, pdf_page_index: 2, table: '2', row: '2'}
                total_pressure_Pa:
                  state: {tag: unknown, reason: not_published}
                  locator:
                    published_page: 391
                    pdf_page_index: 2
                    table: '2'
                    row: '2'
                    note: Total pressure during the activity measurement is not reported.
            - row_as_printed: '3'
              x_SiO2_as_printed: '0.511'
              T_K: '1873'
              activity: '0.158'
              activity_as_printed: '0.158'
              composition_mol: {SiO2: '0.511', MgO: '0.489'}
              point_conditions:
                temperature_K:
                  state: {tag: value, value: '1873'}
                  locator: {published_page: 391, pdf_page_index: 2, table: '2', row: '3'}
                composition:
                  state:
                    tag: value
                    value:
                      basis: printed_mole_fraction
                      amount_basis: mole_fraction
                      components:
                        - [SiO2, '0.511']
                        - [MgO, '0.489']
                  locator:
                    published_page: 391
                    pdf_page_index: 2
                    table: '2'
                    row: '3'
                    note: >-
                      Printed binary x(SiO2) is 0.511; x(MgO) is its binary
                      complement and is not separately printed.
                phase_assemblage:
                  state: {tag: value, value: liquid}
                  locator: {published_page: 391, pdf_page_index: 2, table: '2', row: '3'}
                total_pressure_Pa:
                  state: {tag: unknown, reason: not_published}
                  locator:
                    published_page: 391
                    pdf_page_index: 2
                    table: '2'
                    row: '3'
                    note: Total pressure during the activity measurement is not reported.
            - row_as_printed: '4'
              x_SiO2_as_printed: '0.528'
              T_K: '1873'
              activity: '0.144'
              activity_as_printed: '0.144'
              composition_mol: {SiO2: '0.528', MgO: '0.472'}
              point_conditions:
                temperature_K:
                  state: {tag: value, value: '1873'}
                  locator: {published_page: 391, pdf_page_index: 2, table: '2', row: '4'}
                composition:
                  state:
                    tag: value
                    value:
                      basis: printed_mole_fraction
                      amount_basis: mole_fraction
                      components:
                        - [SiO2, '0.528']
                        - [MgO, '0.472']
                  locator:
                    published_page: 391
                    pdf_page_index: 2
                    table: '2'
                    row: '4'
                    note: >-
                      Printed binary x(SiO2) is 0.528; x(MgO) is its binary
                      complement and is not separately printed.
                phase_assemblage:
                  state: {tag: value, value: liquid}
                  locator: {published_page: 391, pdf_page_index: 2, table: '2', row: '4'}
                total_pressure_Pa:
                  state: {tag: unknown, reason: not_published}
                  locator:
                    published_page: 391
                    pdf_page_index: 2
                    table: '2'
                    row: '4'
                    note: Total pressure during the activity measurement is not reported.
            - row_as_printed: '5'
              x_SiO2_as_printed: '0.550'
              T_K: '1873'
              activity: '0.129'
              activity_as_printed: '0.129'
              composition_mol: {SiO2: '0.550', MgO: '0.450'}
              point_conditions:
                temperature_K:
                  state: {tag: value, value: '1873'}
                  locator: {published_page: 391, pdf_page_index: 2, table: '2', row: '5'}
                composition:
                  state:
                    tag: value
                    value:
                      basis: printed_mole_fraction
                      amount_basis: mole_fraction
                      components:
                        - [SiO2, '0.550']
                        - [MgO, '0.450']
                  locator:
                    published_page: 391
                    pdf_page_index: 2
                    table: '2'
                    row: '5'
                    note: >-
                      Printed binary x(SiO2) is 0.550; x(MgO) is its binary
                      complement and is not separately printed.
                phase_assemblage:
                  state: {tag: value, value: liquid}
                  locator: {published_page: 391, pdf_page_index: 2, table: '2', row: '5'}
                total_pressure_Pa:
                  state: {tag: unknown, reason: not_published}
                  locator:
                    published_page: 391
                    pdf_page_index: 2
                    table: '2'
                    row: '5'
                    note: Total pressure during the activity measurement is not reported.
            - row_as_printed: '6'
              x_SiO2_as_printed: '0.563'
              T_K: '1873'
              activity: '0.122'
              activity_as_printed: '0.122'
              composition_mol: {SiO2: '0.563', MgO: '0.437'}
              point_conditions:
                temperature_K:
                  state: {tag: value, value: '1873'}
                  locator: {published_page: 391, pdf_page_index: 2, table: '2', row: '6'}
                composition:
                  state:
                    tag: value
                    value:
                      basis: printed_mole_fraction
                      amount_basis: mole_fraction
                      components:
                        - [SiO2, '0.563']
                        - [MgO, '0.437']
                  locator:
                    published_page: 391
                    pdf_page_index: 2
                    table: '2'
                    row: '6'
                    note: >-
                      Printed binary x(SiO2) is 0.563; x(MgO) is its binary
                      complement and is not separately printed.
                phase_assemblage:
                  state: {tag: value, value: liquid}
                  locator: {published_page: 391, pdf_page_index: 2, table: '2', row: '6'}
                total_pressure_Pa:
                  state: {tag: unknown, reason: not_published}
                  locator:
                    published_page: 391
                    pdf_page_index: 2
                    table: '2'
                    row: '6'
                    note: Total pressure during the activity measurement is not reported.
    context:
      - observation_id: arutyunyan_2005_sample_preparation_vacuum
        type: sample_preparation
        locator:
          published_page: 389
          pdf_page_index: 0
          section: Experimental Procedure
        units: Pa
        values:
          quantity_as_printed: vacuum during melting in closed molybdenum crucibles
          sample_preparation_pressure_Pa:
            state:
              tag: value
              value:
                kind: bound
                bound_operator: '<='
                bound_value: '0.0001'
            locator:
              published_page: 389
              pdf_page_index: 0
              section: Experimental Procedure
          vacuum_as_printed: not worse than 10^-4 Pa
          crucible_as_printed: closed molybdenum crucibles
          note: Sample synthesis condition; not the KEMS measurement pressure.
      - observation_id: arutyunyan_2005_table1_ion_ratio_fits
        type: thermodynamic_example
        locator:
          published_page: 390
          pdf_page_index: 1
          table: '1'
        units: coefficients as printed
        values:
          quantity: ion_intensity_ratio
          method_class: model_derived
          admission_status: context_only
          equation_as_printed: 'ln(I(Mg+)/I(SiO+)) = A/T + B'
          column_header_as_printed: '−B ± ΔB'
          fits:
            - phase_field_as_printed: MgO + Mg2SiO4
              temperature_range_K_as_printed: '1584–1835'
              sample_count_n_as_printed: '95'
              A_plus_uncertainty_as_printed: '14190 ± 68'
              negative_B_plus_uncertainty_as_printed: '5.455 ± 0.040'
            - phase_field_as_printed: MgSiO3 + Mg2SiO4
              temperature_range_K_as_printed: '1571–1824'
              sample_count_n_as_printed: '95'
              A_plus_uncertainty_as_printed: '2592 ± 56'
              negative_B_plus_uncertainty_as_printed: '4.680 ± 0.040'
            - phase_field_as_printed: MgSiO3 + SiO2
              temperature_range_K_as_printed: '1578–1808'
              sample_count_n_as_printed: '92'
              A_plus_uncertainty_as_printed: '2905 ± 57'
              negative_B_plus_uncertainty_as_printed: '5.164 ± 0.040'
          equation_units: dimensionless intensity ratio
          temperature_units: K
          note: >-
            Least-squares coefficients; the source reports the fit column as
            negative B, so that sign is retained. No quantity token describes
            this fitted intensity-ratio parameter table as a thermodynamic
            observation.
      - observation_id: arutyunyan_2005_ionic_current_measurement_error
        type: thermodynamic_example
        locator:
          published_page: 390
          pdf_page_index: 1
          section: Results
        units: percent
        values:
          quantity: ion_intensity_ratio
          evidence_class: measured_direct
          method_class: measured_direct
          admission_status: context_only
          experimental_error:
            value:
              kind: point
              point: '1'
              approximate: true
            qualifier_as_printed: about
          comparison_as_printed: Maximum deviation did not exceed the experimental error.
          corroborating_locator:
            published_page: 392
            pdf_page_index: 3
            section: Conclusion
            note: Repeats the measurement error as about 1%.
      - observation_id: arutyunyan_2005_fig1_ratio_temperature
        type: figure_record
        locator: {figure: '1', published_page: 390, pdf_page_index: 1}
        units: dimensionless intensity ratio; K^-1
        values:
          quantity: ion_intensity_ratio
          evidence_class: measured_direct
          species_as_printed: MgO–SiO2 crystalline mixtures
          phase_as_printed: crystalline mixtures in three coexistence fields
          temperature_as_printed: varies; horizontal axis is 10^4/T
          axes_as_printed:
            x: '10^4/T, K^-1'
            y: 'ln{I(Mg+)/I(SiO+)}'
          caption: >-
            Temperature dependence of ln{I(Mg+)/I(SiO+)} determined for
            MgO–SiO2 crystalline mixtures of different chemical composition,
            measured under different experimental conditions, i.e., different
            x(SiO2), effusion-cell materials, and effusion-hole diameters deff
            (mm): (1) 0.498, Nb, 0.162; (2) 0.486, Ta, 0.190; (3) 0.403, Mo,
            0.284; (4) 0.605, Nb, 0.154; (5) 0.563, Ta, 0.181; (6) 0.528, Mo,
            0.232; (7) 0.678, Nb, 0.129; (8) 0.745, Ta, 0.157; (9) 0.811, Mo,
            0.201.
          fitted_lines:
            relation_as_printed: 'ln(I(Mg+)/I(SiO+)) = A/T + B'
            method_class: model_derived
            fit_method_as_printed: least-squares method
          panel: main
          series:
            - label: '1: x(SiO2)=0.498, Nb, deff=0.162 mm'
              attribution: present study
              marker_as_printed: filled circle
              marker_count: unresolved_due_to_overlapping_symbols
            - label: '2: x(SiO2)=0.486, Ta, deff=0.190 mm'
              attribution: present study
              marker_as_printed: open upward triangle
              marker_count: unresolved_due_to_overlapping_symbols
            - label: '3: x(SiO2)=0.403, Mo, deff=0.284 mm'
              attribution: present study
              marker_as_printed: open square
              marker_count: unresolved_due_to_overlapping_symbols
            - label: '4: x(SiO2)=0.605, Nb, deff=0.154 mm'
              attribution: present study
              marker_as_printed: open circle
              marker_count: unresolved_due_to_overlapping_symbols
            - label: '5: x(SiO2)=0.563, Ta, deff=0.181 mm'
              attribution: present study
              marker_as_printed: filled upward triangle
              marker_count: unresolved_due_to_overlapping_symbols
            - label: '6: x(SiO2)=0.528, Mo, deff=0.232 mm'
              attribution: present study
              marker_as_printed: filled square
              marker_count: unresolved_due_to_overlapping_symbols
            - label: '7: x(SiO2)=0.678, Nb, deff=0.129 mm'
              attribution: present study
              marker_as_printed: filled inverted triangle
              marker_count: unresolved_due_to_overlapping_symbols
            - label: '8: x(SiO2)=0.745, Ta, deff=0.157 mm'
              attribution: present study
              marker_as_printed: open inverted triangle
              marker_count: unresolved_due_to_overlapping_symbols
            - label: '9: x(SiO2)=0.811, Mo, deff=0.201 mm'
              attribution: present study
              marker_as_printed: open diamond
              marker_count: unresolved_due_to_overlapping_symbols
          marker_count_note: Marker centers overlap too densely for a reliable per-series count.
          digitisation: deferred to a figure pass
      - observation_id: arutyunyan_2005_fig2_melt_composition_ratio
        type: figure_record
        locator: {figure: '2', published_page: 391, pdf_page_index: 2}
        units: mole fraction; dimensionless intensity ratio
        values:
          quantity: ion_intensity_ratio
          evidence_class: measured_direct
          species_as_printed: MgO–SiO2 melt
          phase_as_printed: liquid
          temperature_K_as_printed: '1873'
          axes_as_printed:
            x: 'ln{I(Mg+)/I(SiO+)}'
            y: x(MgO)
          caption: >-
            Dependence of x(MgO) on ln{I(Mg+)/I(SiO+)} determined from the
            experimental data for MgO–SiO2 melt (T = 1873 K).
          panel: main
          series:
            - label: present study
              attribution: present study
              marker_as_printed: filled circles
              marker_count: 8
              marker_count_note: Eight visible data markers, including two at each of the two vertical endpoint spans.
          digitisation: deferred to a figure pass
      - observation_id: arutyunyan_2005_liquidus_compositions_1873k
        type: thermodynamic_example
        locator:
          published_page: 391
          pdf_page_index: 2
          section: Results
        units: mole fraction
        values:
          quantity: liquidus_composition
          method_class: model_derived
          admission_status: context_only
          species_as_printed: SiO2 in the MgO–SiO2 system
          phase_as_printed: liquidus
          temperature_K_as_printed: '1873'
          positions_as_printed:
            from magnesium-silicate side: 'x_l(SiO2) = 0.488'
            from silica side: 'x_l(SiO2) = 0.563'
          method_note: Values calculated in the present study from Table 2 activities.
      - observation_id: arutyunyan_2005_partial_gibbs_mgo_from_oxide_field
        type: thermodynamic_example
        locator:
          published_page: 390
          pdf_page_index: 1
          equation: '6'
        units: J/mol
        values:
          quantity_as_printed: ΔfG''(MgO)
          method_class: model_derived
          admission_status: context_only
          schema_gap: No existing quantity token represents this partial Gibbs function on its printed oxide reference basis.
          reaction_as_printed: "ΔfG''(MgO) in the MgSiO3 + Mg2SiO4 two-phase field, referenced to crystalline MgO and β-cristobalite"
          measurement_lineage_as_printed: 'SiO2(solid, liquid) + Mg(gas) = MgO(solid, liquid) + SiO(gas) (3)'
          phase_field_as_printed: MgSiO3 + Mg2SiO4 two-phase region
          reference_components_as_printed: crystalline MgO and β-cristobalite
          temperature_function_as_printed: '−(32144 ± 245) + (2.15 ± 0.16)T'
      - observation_id: arutyunyan_2005_fig4_component_activities
        type: figure_record
        locator: {figure: '4', published_page: 392, pdf_page_index: 3}
        units: dimensionless activity; mole fraction
        values:
          quantity: activity
          evidence_class: measured_reduced
          species_as_printed: [SiO2, MgO]
          phase_as_printed: liquid MgO–SiO2 melt
          temperature_K_as_printed: '1873'
          axes_as_printed:
            x: x(SiO2)
            y: 'a(SiO2), a(MgO)'
          caption: >-
            Activities of components forming MgO–SiO2 melt at T = 1873 K. Data
            of the present study: (●) a(SiO2) and (○) a(MgO). Data of other
            authors: (■) a(SiO2) and (□) a(MgO), T = 1873 K [1]; (▲) a(SiO2)
            and (△) a(MgO), T = 1973 K [2].
          panel: main
          series:
            - label: present study, a(SiO2)
              attribution: present study
              marker_as_printed: filled circles
              marker_count: 6
            - label: present study, a(MgO)
              attribution: present study
              marker_as_printed: open circles
              marker_count: 6
            - label: '[1], a(SiO2), 1873 K'
              attribution: 'S. Kambayashi and E. Kato, J. Chem. Thermodyn. 15, 701 (1983)'
              evidence_class: quoted_attributed
              marker_as_printed: filled squares
              marker_count: unresolved_due_to_overlapping_symbols
            - label: '[1], a(MgO), 1873 K'
              attribution: 'S. Kambayashi and E. Kato, J. Chem. Thermodyn. 15, 701 (1983)'
              evidence_class: quoted_attributed
              marker_as_printed: open squares
              marker_count: unresolved_due_to_overlapping_symbols
            - label: '[2], a(SiO2), 1973 K'
              attribution: 'S. Kambayashi and E. Kato, J. Chem. Thermodyn. 16, 241 (1984)'
              evidence_class: quoted_attributed
              marker_as_printed: filled triangles
              marker_count: unresolved_due_to_overlapping_symbols
            - label: '[2], a(MgO), 1973 K'
              attribution: 'S. Kambayashi and E. Kato, J. Chem. Thermodyn. 16, 241 (1984)'
              evidence_class: quoted_attributed
              marker_as_printed: open triangles
              marker_count: unresolved_due_to_overlapping_symbols
          marker_count_note: Cited-series markers overlap and are not individually countable in the printed raster.
          digitisation: deferred to a figure pass
      - observation_id: arutyunyan_2005_quoted_liquidus_compositions_1873k
        type: thermodynamic_example
        locator:
          published_page: 391
          pdf_page_index: 2
          section: Results
          reference: '3'
        units: mole fraction
        values:
          quantity: liquidus_composition
          evidence_class: quoted_attributed
          method_class: quoted_attributed
          admission_status: context_only
          species_as_printed: SiO2 in the MgO–SiO2 system
          phase_as_printed: liquidus
          temperature_K_as_printed: '1873'
          positions_as_printed:
            from magnesium-silicate side: 'x_l(SiO2) = 0.494'
            from silica side: 'x_l(SiO2) = 0.562'
          attribution_as_printed: >-
            Atlas of Slags. Reference Book (Metallurgiya, Moscow, 1985)
            [in Russian].
  SiO2:
    observations:
      - observation_id: arutyunyan_2005_table2_silica_activity_1873k
        type: activity_coefficient
        locator:
          published_page: 391
          pdf_page_index: 2
          table: '2'
          note: Six SiO2 activities; each point has its own row locator.
        experiment: arutyunyan_2005_kems_mgo_sio2
        T_range_K: ['1873', '1873']
        phase: l
        standard_state:
          state:
            tag: value
            value:
              convention: raoultian_pure_endmember
              endmember:
                formula: SiO2
                phase: {tag: value, value: cr}
                polymorph: {tag: value, value: cristobalite_high}
              component_basis: SiO2
          inferred: false
          note: The paper explicitly names β-cristobalite as the reference.
          locator:
            published_page: 391
            pdf_page_index: 2
            table: '2'
        units: dimensionless activity
        uncertainty:
          note: No numeric uncertainty is printed for the Table 2 activity cells.
        values:
          quantity: activity
          composition_component: SiO2
          method_class: measured_reduced
          evidence_class: measured_reduced
          admission_status: admitted
          derivation:
            relation: >-
              Table 2 activities result from Gibbs–Duhem integration of the
              ionic-current intensity-ratio/composition relation in Eq. (10).
            raw_inputs:
              state: {tag: value, value: not_printed}
              locator:
                published_page: 391
                pdf_page_index: 2
                figure: '2'
                note: >-
                  Numeric ion-current ratio/composition inputs are plotted in
                  Figure 2 but not tabulated; digitisation is deferred.
            output_unit: dimensionless activity
          method_as_printed: >-
            Activities obtained by integrating the Gibbs–Duhem equation in
            terms of the ionic-current intensity ratio.
          reference_state_as_printed: β-cristobalite
          points:
            - row_as_printed: '1'
              x_SiO2_as_printed: '0.486*'
              T_K: '1873'
              activity: '0.693'
              activity_as_printed: '0.693'
              composition_mol: {SiO2: '0.486', MgO: '0.514'}
              point_conditions:
                temperature_K:
                  state: {tag: value, value: '1873'}
                  locator: {published_page: 391, pdf_page_index: 2, table: '2', row: '1'}
                composition:
                  state:
                    tag: value
                    value:
                      basis: printed_mole_fraction
                      amount_basis: mole_fraction
                      components:
                        - [SiO2, '0.486']
                        - [MgO, '0.514']
                  locator:
                    published_page: 391
                    pdf_page_index: 2
                    table: '2'
                    row: '1'
                    note: >-
                      Printed binary x(SiO2) is 0.486; x(MgO) is its binary
                      complement and is not separately printed.
                phase_assemblage:
                  state: {tag: value, value: 'liquid + Mg2SiO4'}
                  locator: {published_page: 391, pdf_page_index: 2, table: '2', row: '1'}
                total_pressure_Pa:
                  state: {tag: unknown, reason: not_published}
                  locator:
                    published_page: 391
                    pdf_page_index: 2
                    table: '2'
                    row: '1'
                    note: Total pressure during the activity measurement is not reported.
            - row_as_printed: '2'
              x_SiO2_as_printed: '0.498'
              T_K: '1873'
              activity: '0.737'
              activity_as_printed: '0.737'
              composition_mol: {SiO2: '0.498', MgO: '0.502'}
              point_conditions:
                temperature_K:
                  state: {tag: value, value: '1873'}
                  locator: {published_page: 391, pdf_page_index: 2, table: '2', row: '2'}
                composition:
                  state:
                    tag: value
                    value:
                      basis: printed_mole_fraction
                      amount_basis: mole_fraction
                      components:
                        - [SiO2, '0.498']
                        - [MgO, '0.502']
                  locator:
                    published_page: 391
                    pdf_page_index: 2
                    table: '2'
                    row: '2'
                    note: >-
                      Printed binary x(SiO2) is 0.498; x(MgO) is its binary
                      complement and is not separately printed.
                phase_assemblage:
                  state: {tag: value, value: liquid}
                  locator: {published_page: 391, pdf_page_index: 2, table: '2', row: '2'}
                total_pressure_Pa:
                  state: {tag: unknown, reason: not_published}
                  locator:
                    published_page: 391
                    pdf_page_index: 2
                    table: '2'
                    row: '2'
                    note: Total pressure during the activity measurement is not reported.
            - row_as_printed: '3'
              x_SiO2_as_printed: '0.511'
              T_K: '1873'
              activity: '0.797'
              activity_as_printed: '0.797'
              composition_mol: {SiO2: '0.511', MgO: '0.489'}
              point_conditions:
                temperature_K:
                  state: {tag: value, value: '1873'}
                  locator: {published_page: 391, pdf_page_index: 2, table: '2', row: '3'}
                composition:
                  state:
                    tag: value
                    value:
                      basis: printed_mole_fraction
                      amount_basis: mole_fraction
                      components:
                        - [SiO2, '0.511']
                        - [MgO, '0.489']
                  locator:
                    published_page: 391
                    pdf_page_index: 2
                    table: '2'
                    row: '3'
                    note: >-
                      Printed binary x(SiO2) is 0.511; x(MgO) is its binary
                      complement and is not separately printed.
                phase_assemblage:
                  state: {tag: value, value: liquid}
                  locator: {published_page: 391, pdf_page_index: 2, table: '2', row: '3'}
                total_pressure_Pa:
                  state: {tag: unknown, reason: not_published}
                  locator:
                    published_page: 391
                    pdf_page_index: 2
                    table: '2'
                    row: '3'
                    note: Total pressure during the activity measurement is not reported.
            - row_as_printed: '4'
              x_SiO2_as_printed: '0.528'
              T_K: '1873'
              activity: '0.865'
              activity_as_printed: '0.865'
              composition_mol: {SiO2: '0.528', MgO: '0.472'}
              point_conditions:
                temperature_K:
                  state: {tag: value, value: '1873'}
                  locator: {published_page: 391, pdf_page_index: 2, table: '2', row: '4'}
                composition:
                  state:
                    tag: value
                    value:
                      basis: printed_mole_fraction
                      amount_basis: mole_fraction
                      components:
                        - [SiO2, '0.528']
                        - [MgO, '0.472']
                  locator:
                    published_page: 391
                    pdf_page_index: 2
                    table: '2'
                    row: '4'
                    note: >-
                      Printed binary x(SiO2) is 0.528; x(MgO) is its binary
                      complement and is not separately printed.
                phase_assemblage:
                  state: {tag: value, value: liquid}
                  locator: {published_page: 391, pdf_page_index: 2, table: '2', row: '4'}
                total_pressure_Pa:
                  state: {tag: unknown, reason: not_published}
                  locator:
                    published_page: 391
                    pdf_page_index: 2
                    table: '2'
                    row: '4'
                    note: Total pressure during the activity measurement is not reported.
            - row_as_printed: '5'
              x_SiO2_as_printed: '0.550'
              T_K: '1873'
              activity: '0.951'
              activity_as_printed: '0.951'
              composition_mol: {SiO2: '0.550', MgO: '0.450'}
              point_conditions:
                temperature_K:
                  state: {tag: value, value: '1873'}
                  locator: {published_page: 391, pdf_page_index: 2, table: '2', row: '5'}
                composition:
                  state:
                    tag: value
                    value:
                      basis: printed_mole_fraction
                      amount_basis: mole_fraction
                      components:
                        - [SiO2, '0.550']
                        - [MgO, '0.450']
                  locator:
                    published_page: 391
                    pdf_page_index: 2
                    table: '2'
                    row: '5'
                    note: >-
                      Printed binary x(SiO2) is 0.550; x(MgO) is its binary
                      complement and is not separately printed.
                phase_assemblage:
                  state: {tag: value, value: liquid}
                  locator: {published_page: 391, pdf_page_index: 2, table: '2', row: '5'}
                total_pressure_Pa:
                  state: {tag: unknown, reason: not_published}
                  locator:
                    published_page: 391
                    pdf_page_index: 2
                    table: '2'
                    row: '5'
                    note: Total pressure during the activity measurement is not reported.
            - row_as_printed: '6'
              x_SiO2_as_printed: '0.563'
              T_K: '1873'
              activity: '1.0'
              activity_as_printed: '1.0'
              composition_mol: {SiO2: '0.563', MgO: '0.437'}
              point_conditions:
                temperature_K:
                  state: {tag: value, value: '1873'}
                  locator: {published_page: 391, pdf_page_index: 2, table: '2', row: '6'}
                composition:
                  state:
                    tag: value
                    value:
                      basis: printed_mole_fraction
                      amount_basis: mole_fraction
                      components:
                        - [SiO2, '0.563']
                        - [MgO, '0.437']
                  locator:
                    published_page: 391
                    pdf_page_index: 2
                    table: '2'
                    row: '6'
                    note: >-
                      Printed binary x(SiO2) is 0.563; x(MgO) is its binary
                      complement and is not separately printed.
                phase_assemblage:
                  state: {tag: value, value: liquid}
                  locator: {published_page: 391, pdf_page_index: 2, table: '2', row: '6'}
                total_pressure_Pa:
                  state: {tag: unknown, reason: not_published}
                  locator:
                    published_page: 391
                    pdf_page_index: 2
                    table: '2'
                    row: '6'
                    note: Total pressure during the activity measurement is not reported.
    context:
      - observation_id: arutyunyan_2005_partial_gibbs_sio2_from_oxide_field
        type: thermodynamic_example
        locator:
          published_page: 390
          pdf_page_index: 1
          equation: '7'
        units: J/mol
        values:
          quantity_as_printed: ΔfG''(SiO2)
          method_class: model_derived
          admission_status: context_only
          schema_gap: No existing quantity token represents this partial Gibbs function on its printed oxide reference basis.
          reaction_as_printed: "ΔfG''(SiO2) in the MgSiO3 + Mg2SiO4 two-phase field, referenced to crystalline MgO and β-cristobalite"
          measurement_lineage_as_printed: 'SiO2(solid, liquid) + Mg(gas) = MgO(solid, liquid) + SiO(gas) (3)'
          phase_field_as_printed: MgSiO3 + Mg2SiO4 two-phase region
          reference_components_as_printed: crystalline MgO and β-cristobalite
          temperature_function_as_printed: '(1302 ± 332) + (2.01 ± 0.24)T'
  MgSiO3:
    observations: []
    context:
      - observation_id: arutyunyan_2005_mgsio3_formation_from_oxides
        type: thermodynamic_example
        locator:
          published_page: 390
          pdf_page_index: 1
          equation: '8'
        units: J/mol
        values:
          quantity_as_printed: ΔfG(MgSiO3)
          method_class: model_derived
          admission_status: context_only
          schema_gap: The existing delta_fG token denotes formation from elements, unlike this oxide-component reaction.
          reaction_as_printed: 'MgO(s) + β-cristobalite-SiO2(s) = MgSiO3(s)'
          phase_as_printed: protoenstatite MgSiO3
          formation_basis_as_printed: crystalline oxide components
          temperature_function_as_printed: '−(30842 ± 413) + (0.14 ± 0.29)T'
      - observation_id: arutyunyan_2005_fig3_oxide_formation_functions
        type: figure_record
        locator: {figure: '3', published_page: 391, pdf_page_index: 2}
        units: kJ/(g-atom)
        values:
          quantity_as_printed: formation thermodynamic functions from oxide components
          schema_gap: Figure 3 uses ΔfG and ΔfH from oxides; neither is stored as the element-based delta_fG or delta_fH quantity.
          evidence_class: model_derived
          species_as_printed: magnesium silicates in crystalline MgO–SiO2 mixtures
          phase_as_printed: crystalline; includes protoenstatite MgSiO3 and forsterite Mg2SiO4
          temperature_K_as_printed: '1700'
          axes_as_printed:
            x: x(MgO)
            y: '−ΔfG, −ΔfH, kJ/(g-atom)'
          caption: >-
            Thermodynamic functions that characterize the formation of
            magnesium silicates (T = 1700 K) from β-cristobalite and crystalline
            MgO. The results of the present study: (●) ΔfG and (○) ΔfH. The
            data of other authors: (■) ΔfG and (□) ΔfH [6]; (▲) ΔfG and (△)
            ΔfH [4]; (▼) ΔfG and (▽) ΔfH [7].
          panel: main
          series:
            - label: present-study ΔfG
              attribution: present study
              marker_as_printed: filled circles
              marker_count: unresolved_due_to_overlapping_symbols
            - label: present-study ΔfH
              attribution: present study
              marker_as_printed: open circles
              marker_count: unresolved_due_to_overlapping_symbols
            - label: '[6] ΔfG'
              attribution: 'JANAF Thermochemical Tables, J. Phys. Ref. Data 14 (1985)'
              evidence_class: quoted_attributed
              marker_as_printed: filled squares
              marker_count: unresolved_due_to_overlapping_symbols
            - label: '[6] ΔfH'
              attribution: 'JANAF Thermochemical Tables, J. Phys. Ref. Data 14 (1985)'
              evidence_class: quoted_attributed
              marker_as_printed: open squares
              marker_count: unresolved_due_to_overlapping_symbols
            - label: '[4] ΔfG'
              attribution: 'M. Hillert and X. Wang, Calphad 13 (3), 253 (1989)'
              evidence_class: quoted_attributed
              marker_as_printed: filled triangles
              marker_count: unresolved_due_to_overlapping_symbols
            - label: '[4] ΔfH'
              attribution: 'M. Hillert and X. Wang, Calphad 13 (3), 253 (1989)'
              evidence_class: quoted_attributed
              marker_as_printed: open triangles
              marker_count: unresolved_due_to_overlapping_symbols
            - label: '[7] ΔfG'
              attribution: 'P. Wu, G. Erikson, A. Pelton, et al., ISIJ Intern. 33 (1), 26 (1993)'
              evidence_class: quoted_attributed
              marker_as_printed: filled inverted triangles
              marker_count: unresolved_due_to_overlapping_symbols
            - label: '[7] ΔfH'
              attribution: 'P. Wu, G. Erikson, A. Pelton, et al., ISIJ Intern. 33 (1), 26 (1993)'
              evidence_class: quoted_attributed
              marker_as_printed: open inverted triangles
              marker_count: unresolved_due_to_overlapping_symbols
          marker_count_note: Series markers overlap in the printed figure and cannot be counted separately with confidence.
          digitisation: deferred to a figure pass
  Mg2SiO4:
    observations: []
    context:
      - observation_id: arutyunyan_2005_mg2sio4_formation_from_oxides
        type: thermodynamic_example
        locator:
          published_page: 390
          pdf_page_index: 1
          equation: '9'
        units: J/mol
        values:
          quantity_as_printed: ΔfG(Mg2SiO4)
          method_class: model_derived
          admission_status: context_only
          schema_gap: The existing delta_fG token denotes formation from elements, unlike this oxide-component reaction.
          reaction_as_printed: '2MgO(s) + β-cristobalite-SiO2(s) = Mg2SiO4(s)'
          phase_as_printed: forsterite Mg2SiO4
          formation_basis_as_printed: crystalline oxide components
          temperature_function_as_printed: '−(62986 ± 592) + (2.19 ± 0.40)T'
