Repository: simonrowland/regolith-pyrolysis-simulator

# Regolith Pyrolysis Simulator

Interactive simulator for a solar-thermal regolith refinery that models controlled overhead oxygen pressure to make vacuum pyrolysis and molten regolith electrolysis (MRE) workflows more practical for extracting metals, glass and ceramics from sample regolith feedstock profiles for the Moon, Mars, and asteroids.

The core idea is simple: regolith pyrolysis is attractive because sunlight can provide most of the heat, but hard-vacuum pyrolysis can turn silica into SiO vapor. SiO boiloff can foul ducts, condensers, windows, turbines, and product streams.

File: data/literature/extracts/babaian-2026-fe-mg-si-reassessment.yaml (part 1 of 16)
schema_version: literature_extract.v1
source_id: babaian-2026-fe-mg-si-reassessment
source:
  citation: Babaian, I. et al. (2026). Thermodynamic Reassessment of the FeO–Fe2O3–MgO–SiO2 System Integrated With
    Experimental Phase Equilibria Studies. Journal of the American Ceramic Society, 109, e71002.
  doi: 10.1111/jace.71002
  year: 2026
extraction:
  method: Manual transcription from born-digital pdftotext-layout and MinerU tables, cross-checked cell by cell
    against 600 dpi renders of PDF pages 4–8 and 11. The FMS20a row spanning pages 7–8 was corrected from the render.
    No table-tool executable is present in this seat. Figures are context records with digitisation deferred.
  date: '2026-10-22'
  worker: fam41-1022
  provenance_path: data/literature/extracts/babaian-2026-fe-mg-si-reassessment.yaml
review_status: draft
experiments:
- experiment_id: FMS53_1700C_p4_
  method:
    tag: unknown
    reason: experiment method not separately reported
  locator: &id062
    pdf_page_index: 3
    page: 4
    table: '1'
    row: FMS53
- experiment_id: FMS52_1700C_p4_
  method:
    tag: unknown
    reason: experiment method not separately reported
  locator: &id057
    pdf_page_index: 3
    page: 4
    table: '1'
    row: FMS52
- experiment_id: FMS52_1700C_p6_
  method:
    tag: unknown
    reason: experiment method not separately reported
  locator: &id059
    pdf_page_index: 3
    page: 4
    table: '1'
    row: FMS52
- experiment_id: FMS53_1700C_p6_
  method:
    tag: unknown
    reason: experiment method not separately reported
  locator: &id064
    pdf_page_index: 3
    page: 4
    table: '1'
    row: FMS53
- experiment_id: FMS24_1700C_fe_
  method:
    tag: unknown
    reason: experiment method not separately reported
  locator: &id039
    pdf_page_index: 3
    page: 4
    table: '1'
    row: FMS24
- experiment_id: FMS23a_1700C_fe_
  method:
    tag: unknown
    reason: experiment method not separately reported
  locator: &id037
    pdf_page_index: 3
    page: 4
    table: '1'
    row: FMS23a
- experiment_id: FMS23_1700C_fe_
  method:
    tag: unknown
    reason: experiment method not separately reported
  locator: &id035
    pdf_page_index: 3
    page: 4
    table: '1'
    row: FMS23
- experiment_id: FMS64_1365C_p4_1375
  method:
    tag: unknown
    reason: experiment method not separately reported
  locator: &id070
    pdf_page_index: 5
    page: 6
    table: '1'
    row: FMS64
- experiment_id: FMS53_1690C_p4_
  method:
    tag: unknown
    reason: experiment method not separately reported
  locator: &id061
    pdf_page_index: 5
    page: 6
    table: '1'
    row: FMS53
- experiment_id: FMS20_1300C_fe_1320
  method:
    tag: unknown
    reason: experiment method not separately reported
  locator: &id032
    pdf_page_index: 5
    page: 6
    table: '1'
    row: FMS20
- experiment_id: FMS25_1600C_fe_1620
  method:
    tag: unknown
    reason: experiment method not separately reported
  locator: &id041
    pdf_page_index: 5
    page: 6
    table: '1'
    row: FMS25
- experiment_id: FMS62_1600C_p4_1630
  method:
    tag: unknown
    reason: experiment method not separately reported
  locator: &id068
    pdf_page_index: 5
    page: 6
    table: '1'
    row: FMS62
- experiment_id: FMS48_1730C_p4_
  method:
    tag: unknown
    reason: experiment method not separately reported
  locator: &id051
    pdf_page_index: 5
    page: 6
    table: '1'
    row: FMS48
- experiment_id: FMS42_1570C_p6_1580
  method:
    tag: unknown
    reason: experiment method not separately reported
  locator: &id048
    pdf_page_index: 5
    page: 6
    table: '1'
    row: FMS42
- experiment_id: FMS48_1730C_p6_
  method:
    tag: unknown
    reason: experiment method not separately reported
  locator: &id052
    pdf_page_index: 5
    page: 6
    table: '1'
    row: FMS48
- experiment_id: FMS27_1300C_fe_1320
  method:
    tag: unknown
    reason: experiment method not separately reported
  locator: &id042
    pdf_page_index: 5
    page: 6
    table: '1'
    row: FMS27
- experiment_id: FMS29b_1350C_fe_1400
  method:
    tag: unknown
    reason: experiment method not separately reported
  locator: &id043
    pdf_page_index: 5
    page: 6
    table: '1'
    row: FMS29b
- experiment_id: FMS63_1450C_p4_1470
  method:
    tag: unknown
    reason: experiment method not separately reported
  locator: &id069
    pdf_page_index: 5
    page: 6
    table: '1'
    row: FMS63
- experiment_id: FMS67_1505C_p4_1520
  method:
    tag: unknown
    reason: experiment method not separately reported
  locator: &id073
    pdf_page_index: 5
    page: 6
    table: '1'
    row: FMS67
- experiment_id: FMS43_1300C_p6_1340
  method:
    tag: unknown
    reason: experiment method not separately reported
  locator: &id049
    pdf_page_index: 5
    page: 6
    table: '1'
    row: FMS43
- experiment_id: FMS44_1390C_p6_1420
  method:
    tag: unknown
    reason: experiment method not separately reported
  locator: &id050
    pdf_page_index: 6
    page: 7
    table: '1'
    row: FMS44
- experiment_id: FMS41a_1420C_p4_1440
  method:
    tag: unknown
    reason: experiment method not separately reported
  locator: &id047
    pdf_page_index: 6
    page: 7
    table: '1'
    row: FMS41a
- experiment_id: FMS40_1400C_p6_1420
  method:
    tag: unknown
    reason: experiment method not separately reported
  locator: &id045
    pdf_page_index: 6
    page: 7
    table: '1'
    row: FMS40
- experiment_id: FMS41_1515C_p6_1525
  method:
    tag: unknown
    reason: experiment method not separately reported
  locator: &id046
    pdf_page_index: 6
    page: 7
    table: '1'
    row: FMS41
- experiment_id: FMS21_1400C_fe_1420
  method:
    tag: unknown
    reason: experiment method not separately reported
  locator: &id034
    pdf_page_index: 6
    page: 7
    table: '1'
    row: FMS21
- experiment_id: FMS64a_1365C_p4_1385
  method:
    tag: unknown
    reason: experiment method not separately reported
  locator: &id071
    pdf_page_index: 6
    page: 7
    table: '1'
    row: FMS64a
- experiment_id: FMS54_1280C_p6_1300
  method:
    tag: unknown
    reason: experiment method not separately reported
  locator: &id066
    pdf_page_index: 6
    page: 7
    table: '1'
    row: FMS54
- experiment_id: FMS65_1300C_p6_
  method:
    tag: unknown
    reason: experiment method not separately reported
  locator: &id072
    pdf_page_index: 6
    page: 7
    table: '1'
    row: FMS65
- experiment_id: FMS49_1360C_p4_1380
  method:
    tag: unknown
    reason: experiment method not separately reported
  locator: &id053
    pdf_page_index: 6
    page: 7
    table: '1'
    row: FMS49
- experiment_id: FMS50_1500C_p4_1510
  method:
    tag: unknown
    reason: experiment method not separately reported
  locator: &id055
    pdf_page_index: 6
    page: 7
    table: '1'
    row: FMS50
- experiment_id: FMS49_1360C_p6_1370
  method:
    tag: unknown
    reason: experiment method not separately reported
  locator: &id054
    pdf_page_index: 6
    page: 7
    table: '1'
    row: FMS49
- experiment_id: FMS50_1500C_p6_1510
  method:
    tag: unknown
    reason: experiment method not separately reported
  locator: &id056
    pdf_page_index: 6
    page: 7
    table: '1'
    row: FMS50
- experiment_id: FMS20a_1310C_fe_
  method:
    tag: unknown
    reason: experiment method not separately reported
  locator: &id033
    pdf_page_index: 6
    page: 7
    table: '1'
    row: FMS20a
- experiment_id: FMS35_1340C_fe_1370
  method:
    tag: unknown
    reason: experiment method not separately reported
  locator: &id044
    pdf_page_index: 7
    page: 8
    table: '1'
    row: FMS35
- experiment_id: FMS20_1260C_fe_1280
  method:
    tag: unknown
    reason: experiment method not separately reported
  locator: &id031
    pdf_page_index: 7
    page: 8
    table: '1'
    row: FMS20
- experiment_id: FMS60a_1320C_p4_1350
  method:
    tag: unknown
    reason: experiment method not separately reported
  locator: &id067
    pdf_page_index: 7
    page: 8
    table: '1'
    row: FMS60a
- experiment_id: FMSSn1_1185C_SnFe
  method:
    tag: unknown
    reason: experiment method not separately reported
  locator: &id006
    pdf_page_index: 10
    page: 11
    table: '2'
    row: FMSSn1
- experiment_id: FMSSn2_1250C_SnFe
  method:
    tag: unknown
    reason: experiment method not separately reported
  locator: &id007
    pdf_page_index: 10
    page: 11
    table: '2'
    row: FMSSn2
- experiment_id: FMSSn5_1285C_SnFe
  method:
    tag: unknown
    reason: experiment method not separately reported
  locator: &id008
    pdf_page_index: 10
    page: 11
    table: '2'
    row: FMSSn5
- experiment_id: FMS60_1380C_p4_1400
  method:
    tag: unknown
    reason: experiment method not separately reported
  locator: &id029
    pdf_page_index: 3
    page: 4
    table: '1'
    row: FMS60
- experiment_id: FMS45_1575C_p4_1590
  method:
    tag: unknown
    reason: experiment method not separately reported
  locator: &id023
    pdf_page_index: 3
    page: 4
    table: '1'
    row: FMS45
- experiment_id: FMS34c_1300C_fe_
  method:
    tag: unknown
    reason: experiment method not separately reported
  locator: &id021
    pdf_page_index: 3
    page: 4
    table: '1'
    row: FMS34c
- experiment_id: FMS34a_1490C_fe_
  method:
    tag: unknown
    reason: experiment method not separately reported
  locator: &id019
    pdf_page_index: 3
    page: 4
    table: '1'
    row: FMS34a
- experiment_id: FMS34b_1400C_fe_
  method:
    tag: unknown
    reason: experiment method not separately reported
  locator: &id020
    pdf_page_index: 3
    page: 4
    table: '1'
    row: FMS34b
- experiment_id: FMS28_1400C_fe_1420
  method:
    tag: unknown
    reason: experiment method not separately reported
  locator: &id012
    pdf_page_index: 3
    page: 4
    table: '1'
    row: FMS28
- experiment_id: FMS29c_1465C_fe_
  method:
    tag: unknown
    reason: experiment method not separately reported
  locator: &id013
    pdf_page_index: 3
    page: 4
    table: '1'
    row: FMS29c
- experiment_id: FMS22_1500C_fe_1510
  method:
    tag: unknown
    reason: experiment method not separately reported
  locator: &id011
    pdf_page_index: 3
    page: 4
    table: '1'
    row: FMS22
- experiment_id: FMS46a_1540C_p4_1550
  method:
    tag: unknown
    reason: experiment method not separately reported
  locator: &id026
    pdf_page_index: 4
    page: 5
    table: '1'
    row: FMS46a
- experiment_id: FMS46_1565C_p4_1570
  method:
    tag: unknown
    reason: experiment method not separately reported
  locator: &id024
    pdf_page_index: 4
    page: 5
    table: '1'
    row: FMS46
- experiment_id: FMS47_1600C_p4_1610
  method:
    tag: unknown
    reason: experiment method not separately reported
  locator: &id028
    pdf_page_index: 4
    page: 5
    table: '1'
    row: FMS47
- experiment_id: FMS31d_1500C_p6_
  method:
    tag: unknown
    reason: experiment method not separately reported
  locator: &id017
    pdf_page_index: 4
    page: 5
    table: '1'
    row: FMS31d
- experiment_id: FMS47_1560C_p6_
  method:
    tag: unknown
    reason: experiment method not separately reported
  locator: &id027
    pdf_page_index: 4
    page: 5
    table: '1'
    row: FMS47
- experiment_id: FMS46_1615C_p6_1620
  method:
    tag: unknown
    reason: experiment method not separately reported
  locator: &id025
    pdf_page_index: 4
    page: 5
    table: '1'
    row: FMS46
- experiment_id: FMS30_1410C_fe_1420
  method:
    tag: unknown
    reason: experiment method not separately reported
  locator: &id014
    pdf_page_index: 4
    page: 5
    table: '1'
    row: FMS30
- experiment_id: FMS31d_1420C_fe_1420
  method:
    tag: unknown
    reason: experiment method not separately reported
  locator: &id016
    pdf_page_index: 4
    page: 5
    table: '1'
    row: FMS31d
- experiment_id: FMS32_1500C_fe_
  method:
    tag: unknown
    reason: experiment method not separately reported
  locator: &id018
    pdf_page_index: 4
    page: 5
    table: '1'
    row: FMS32
- experiment_id: FMS31_1505C_fe_
  method:
    tag: unknown
    reason: experiment method not separately reported
  locator: &id015
    pdf_page_index: 4
    page: 5
    table: '1'
    row: FMS31
- experiment_id: FMS36a_1550C_fe_
  method:
    tag: unknown
    reason: experiment method not separately reported
  locator: &id022
    pdf_page_index: 4
    page: 5
    table: '1'
    row: FMS36a
- experiment_id: FMS60a_1330C_p4_1350_in_air
  method:
    tag: unknown
    reason: experiment method not separately reported
  locator: &id003
    pdf_page_index: 4
    page: 5
    table: '1'
    row: FMS60a
- experiment_id: FMS60a_1330C_p4_1350_at_p_o2_10_6
  method:
    tag: unknown
    reason: experiment method not separately reported
  locator: &id002
    pdf_page_index: 4
    page: 5
    table: '1'
    row: FMS60a
- experiment_id: FMS65_1380C_p4_
  method:
    tag: unknown
    reason: experiment method not separately reported
  locator: &id005
    pdf_page_index: 4
    page: 5
    table: '1'
    row: FMS65
- experiment_id: FMS63a_1430C_p4_
  method:
    tag: unknown
    reason: experiment method not separately reported
  locator: &id004
    pdf_page_index: 4
    page: 5
    table: '1'
    row: FMS63a
- experiment_id: FMS44_1400C_p6_1430
  method:
    tag: unknown
    reason: experiment method not separately reported
  locator: &id001
    pdf_page_index: 4
    page: 5
    table: '1'
    row: FMS44
fidelity_samples:
- path: species.SiO2.observations[babaian_2026_t1_fms53_1700c_p4_liquid_poor_sio2].values.component_amount
  value: 62.5
  locator:
    pdf_page_index: 3
    page: 4
    table: '1'
    row: FMS53
species:
  Fe:
    observations:
    - observation_id: babaian_2026_t2_fmssn1_1185c_snfe_metal_fe
      type: composition_series
      units: mol.% as printed
      experiment: FMSSn1_1185C_SnFe
      locator: &id009
        pdf_page_index: 10
        page: 11
        table: '2'
        row: FMSSn1
      row_note: Table 2 old wt.% total is 93.8; low totals in the Sn–Fe alloy reflect polishing difficulty.
      values:
        quantity: equilibrium_phase_composition
        formula: Fe
        component_amount: 1.8
        component_amount_as_published: 1.8 ± 0.5
        phase_label: metal
        phase_label_as_published: Liquid metal
        basis: mole_fraction
        T_C: 1185
        sample_id_as_published: FMSSn1
        assemblage_id: FMSSn1_1185C_SnFe
        assemblage_as_published: liquid slag + solid phases + liquid metal
        preheat_as_published: 1250
        substrate_as_published: SiO2 ampoule
        time_h_as_published: 17
        redox_condition_as_published: in equilibrium with Sn–Fe alloy
        old_wt_percent_total_as_published: 93.8
        method_class: measured_direct
        analytical_method: electron probe microanalysis (EPMA), corrected phase composition
        admission_status: admitted
        point_conditions:
          T_C:
            state:
              tag: value
              value: 1185
            locator:
              pdf_page_index: 10
              page: 11
              table: '2'
              row: FMSSn1
      uncertainty:
        reported_status: printed
        sigma: 0.5
        units: mol.%
    - observation_id: babaian_2026_t2_fmssn2_1250c_snfe_metal_fe
      type: composition_series
      units: mol.% as printed
      experiment: FMSSn2_1250C_SnFe
      locator: &id010
        pdf_page_index: 10
        page: 11
        table: '2'
        row: FMSSn2
      row_note: Table 2 old wt.% total is 91.9; low totals in the Sn–Fe alloy reflect polishing difficulty.
      values:
        quantity: equilibrium_phase_composition
        formula: Fe
        component_amount: 1.3
        component_amount_as_published: 1.3 ± 0.9
        phase_label: metal
        phase_label_as_published: Liquid metal
        basis: mole_fraction
        T_C: 1250
        sample_id_as_published: FMSSn2
        assemblage_id: FMSSn2_1250C_SnFe
        assemblage_as_published: liquid slag + solid phases + liquid metal
        preheat_as_published: 1300
        substrate_as_published: SiO2 ampoule
        time_h_as_published: 17
        redox_condition_as_published: in equilibrium with Sn–Fe alloy
        old_wt_percent_total_as_published: 91.9
        method_class: measured_direct
        analytical_method: electron probe microanalysis (EPMA), corrected phase composition
        admission_status: admitted
        point_conditions:
          T_C:
            state:
              tag: value
              value: 1250
            locator:
              pdf_page_index: 10
              page: 11
              table: '2'
              row: FMSSn2
      uncertainty:
        reported_status: printed
        sigma: 0.9
        units: mol.%
    - observation_id: babaian_2026_t2_fmssn5_1285c_snfe_metal_fe
      type: composition_series
      units: mol.% as printed
      experiment: FMSSn5_1285C_SnFe
      locator: &id030
        pdf_page_index: 10
        page: 11
        table: '2'
        row: FMSSn5
      row_note: Table 2 old wt.% total is 96.6; low totals in the Sn–Fe alloy reflect polishing difficulty.
      values:
        quantity: equilibrium_phase_composition
        formula: Fe
        component_amount: 1.0
        component_amount_as_published: 1.0 ± 0.6
        phase_label: metal
        phase_label_as_published: Liquid metal
        basis: mole_fraction
        T_C: 1285
        sample_id_as_published: FMSSn5
        assemblage_id: FMSSn5_1285C_SnFe
        assemblage_as_published: liquid slag + solid phases + liquid metal
        preheat_as_published: 1310
        substrate_as_published: SiO2 ampoule
        time_h_as_published: 17
        redox_condition_as_published: in equilibrium with Sn–Fe alloy
        old_wt_percent_total_as_published: 96.6
        method_class: measured_direct
        analytical_method: electron probe microanalysis (EPMA), corrected phase composition
        admission_status: admitted
        point_conditions:
          T_C:
            state:
              tag: value
              value: 1285
            locator:
              pdf_page_index: 10
              page: 11
              table: '2'
              row: FMSSn5
      uncertainty:
        reported_status: printed
        sigma: 0.6
        units: mol.%
  FeO:
    observations:
    - observation_id: babaian_2026_t1_fms44_1400c_p6_1430_liquid_feo
      type: composition_series
      units: mol.% as printed
      experiment: FMS44_1400C_p6_1430
      locator: *id001
      row_note: Table 1 old wt.% total is 97.4 and is not the corrected mol.% sum.
      values:
        quantity: equilibrium_phase_composition
        formula: FeO
        component_amount: 72.1
        component_amount_as_published: 72.1 ± 0.6
        phase_label: melt
        phase_label_as_published: Liquid
        basis: mole_fraction
        T_C: 1400
        sample_id_as_published: FMS44
        assemblage_id: FMS44_1400C_p6_1430
        assemblage_as_published: Liquid + spinel
        preheat_as_published: '1430'
        substrate_as_published: PtIr foil
        time_h_as_published: 4.0
        pO2_as_published: 10^{-6} atm
        old_wt_percent_total_as_published: '97.4'
        method_class: measured_direct
        analytical_method: electron probe microanalysis (EPMA), corrected phase composition
        admission_status: admitted
        point_conditions:
          T_C:
            state:
              tag: value
              value: 1400
            locator:
              pdf_page_index: 4
              page: 5
              table: '1'
              row: FMS44
          pO2_Pa:
            state:
              tag: value
              value: 0.101325
            locator:
              pdf_page_index: 4
              page: 5
              table: '1'
              row: FMS44
      uncertainty:
        reported_status: printed
        sigma: 0.6
        units: mol.%
    - observation_id: babaian_2026_t1_fms44_1400c_p6_1430_liquid_mgo
      type: composition_series
      units: mol.% as printed
      experiment: FMS44_1400C_p6_1430
      locator: *id001
      row_note: Table 1 old wt.% total is 97.4 and is not the corrected mol.% sum.
      values:
        quantity: equilibrium_phase_composition
        formula: MgO
        component_amount: 11.1
        component_amount_as_published: 11.1 ± 0.3
        phase_label: melt
        phase_label_as_published: Liquid
        basis: mole_fraction
        T_C: 1400
        sample_id_as_published: FMS44
        assemblage_id: FMS44_1400C_p6_1430
        assemblage_as_published: Liquid + spinel
        preheat_as_published: '1430'
        substrate_as_published: PtIr foil
        time_h_as_published: 4.0
        pO2_as_published: 10^{-6} atm
        old_wt_percent_total_as_published: '97.4'
        method_class: measured_direct
        analytical_method: electron probe microanalysis (EPMA), corrected phase composition
        admission_status: admitted
        point_conditions:
          T_C:
            state:
              tag: value
              value: 1400
            locator:
              pdf_page_index: 4
              page: 5
              table: '1'
              row: FMS44
          pO2_Pa:
            state:
              tag: value
              value: 0.101325
            locator:
              pdf_page_index: 4
              page: 5
              table: '1'
              row: FMS44
      uncertainty:
        reported_status: printed
        sigma: 0.3
        units: mol.%
    - observation_id: babaian_2026_t1_fms44_1400c_p6_1430_liquid_sio2
      type: composition_series
      units: mol.% as printed
      experiment: FMS44_1400C_p6_1430
      locator: *id001
      row_note: Table 1 old wt.% total is 97.4 and is not the corrected mol.% sum.
      values:
        quantity: equilibrium_phase_composition
        formula: SiO2
        component_amount: 16.8
        component_amount_as_published: 16.8 ± 0.4
        phase_label: melt
        phase_label_as_published: Liquid
        basis: mole_fraction
        T_C: 1400
        sample_id_as_published: FMS44
        assemblage_id: FMS44_1400C_p6_1430
        assemblage_as_published: Liquid + spinel
        preheat_as_published: '1430'
        substrate_as_published: PtIr foil
        time_h_as_published: 4.0
        pO2_as_published: 10^{-6} atm
        old_wt_percent_total_as_published: '97.4'
        method_class: measured_direct
        analytical_method: electron probe microanalysis (EPMA), corrected phase composition
        admission_status: admitted
        point_conditions:
          T_C:
            state:
              tag: value
              value: 1400
            locator:
              pdf_page_index: 4
              page: 5
              table: '1'
              row: FMS44
          pO2_Pa:
            state:
              tag: value
              value: 0.101325
            locator:
              pdf_page_index: 4
              page: 5
              table: '1'
              row: FMS44
      uncertainty:
        reported_status: printed
        sigma: 0.4
        units: mol.%
    - observation_id: babaian_2026_t1_fms60a_1330c_p4_1350_at_p_o2_10_6_liquid_feo
      type: composition_series
      units: mol.% as printed
      experiment: FMS60a_1330C_p4_1350_at_p_o2_10_6
      locator: *id002
      row_note: Table 1 old wt.% total is 98.9 and is not the corrected mol.% sum.
      values:
        quantity: equilibrium_phase_composition
        formula: FeO
        component_amount: 38.8
        component_amount_as_published: 38.8 ± 0.1
        phase_label: melt
        phase_label_as_published: Liquid
        basis: mole_fraction
        T_C: 1330
        sample_id_as_published: FMS60a
        assemblage_id: FMS60a_1330C_p4_1350_at_p_o2_10_6
        assemblage_as_published: Liquid + spinel
        preheat_as_published: 1350 at p(O2)=10^{-6}
        substrate_as_published: Ir wire
        time_h_as_published: 48.0
        pO2_as_published: 10^{-4} atm
        old_wt_percent_total_as_published: '98.9'
        method_class: measured_direct
        analytical_method: electron probe microanalysis (EPMA), corrected phase composition
        admission_status: admitted
        point_conditions:
          T_C:
            state:
              tag: value
              value: 1330
            locator:
              pdf_page_index: 4
              page: 5
              table: '1'
              row: FMS60a
          pO2_Pa:
            state:
              tag: value
              value: 10.1325
            locator:
              pdf_page_index: 4
              page: 5
              table: '1'
              row: FMS60a
      uncertainty:
        reported_status: printed
        sigma: 0.1
        units: mol.%
    - observation_id: babaian_2026_t1_fms60a_1330c_p4_1350_at_p_o2_10_6_liquid_mgo
      type: composition_series
      units: mol.% as printed
      experiment: FMS60a_1330C_p4_1350_at_p_o2_10_6
      locator: *id002
      row_note: Table 1 old wt.% total is 98.9 and is not the corrected mol.% sum.
      values:
        quantity: equilibrium_phase_composition
        formula: MgO
        component_amount: 20.0
        component_amount_as_published: 20.0 ± 0.2
        phase_label: melt
        phase_label_as_published: Liquid
        basis: mole_fraction
        T_C: 1330
        sample_id_as_published: FMS60a
        assemblage_id: FMS60a_1330C_p4_1350_at_p_o2_10_6
        assemblage_as_published: Liquid + spinel
        preheat_as_published: 1350 at p(O2)=10^{-6}
        substrate_as_published: Ir wire
        time_h_as_published: 48.0
        pO2_as_published: 10^{-4} atm
        old_wt_percent_total_as_published: '98.9'
        method_class: measured_direct
        analytical_method: electron probe microanalysis (EPMA), corrected phase composition
        admission_status: admitted
        point_conditions:
          T_C:
            state:
              tag: value
              value: 1330
            locator:
              pdf_page_index: 4
              page: 5
              table: '1'
              row: FMS60a
          pO2_Pa:
            state:
              tag: value
              value: 10.1325
            locator:
              pdf_page_index: 4
              page: 5
              table: '1'
              row: FMS60a
      uncertainty:
        reported_status: printed
        sigma: 0.2
        units: mol.%
    - observation_id: babaian_2026_t1_fms60a_1330c_p4_1350_at_p_o2_10_6_liquid_sio2
      type: composition_series
      units: mol.% as printed
      experiment: FMS60a_1330C_p4_1350_at_p_o2_10_6
      locator: *id002
      row_note: Table 1 old wt.% total is 98.9 and is not the corrected mol.% sum.
      values:
        quantity: equilibrium_phase_composition
        formula: SiO2
        component_amount: 41.1
        component_amount_as_published: 41.1 ± 0.1
        phase_label: melt
        phase_label_as_published: Liquid
        basis: mole_fraction
        T_C: 1330
        sample_id_as_published: FMS60a
        assemblage_id: FMS60a_1330C_p4_1350_at_p_o2_10_6
        assemblage_as_published: Liquid + spinel
        preheat_as_published: 1350 at p(O2)=10^{-6}
        substrate_as_published: Ir wire
        time_h_as_published: 48.0
        pO2_as_published: 10^{-4} atm
        old_wt_percent_total_as_published: '98.9'
        method_class: measured_direct
        analytical_method: electron probe microanalysis (EPMA), corrected phase composition
        admission_status: admitted
        point_conditions:
          T_C:
            state:
              tag: value
              value: 1330
            locator:
              pdf_page_index: 4
              page: 5
              table: '1'
              row: FMS60a
          pO2_Pa:
            state:
              tag: value
              value: 10.1325
            locator:
              pdf_page_index: 4
              page: 5
              table: '1'
              row: FMS60a
      uncertainty:
        reported_status: printed
        sigma: 0.1
        units: mol.%
    - observation_id: babaian_2026_t1_fms60a_1330c_p4_1350_in_air_liquid_feo
      type: composition_series
      units: mol.% as printed
      experiment: FMS60a_1330C_p4_1350_in_air
      locator: *id003
      row_note: Table 1 old wt.% total is 99.1 and is not the corrected mol.% sum.
      values:
        quantity: equilibrium_phase_composition
        formula: FeO
        component_amount: 38.8
        component_amount_as_published: 38.8 ± 0.1
        phase_label: melt
        phase_label_as_published: Liquid
        basis: mole_fraction
        T_C: 1330
        sample_id_as_published: FMS60a
        assemblage_id: FMS60a_1330C_p4_1350_in_air
        assemblage_as_published: Liquid + spinel
        preheat_as_published: 1350 in air
        substrate_as_published: Ir wire
        time_h_as_published: 48.0
        pO2_as_published: 10^{-4} atm
        old_wt_percent_total_as_published: '99.1'
        method_class: measured_direct
        analytical_method: electron probe microanalysis (EPMA), corrected phase composition
        admission_status: admitted
        point_conditions:
          T_C:
            state:
              tag: value
              value: 1330
            locator:
              pdf_page_index: 4
              page: 5
              table: '1'
              row: FMS60a
          pO2_Pa:
            state:
              tag: value
              value: 10.1325
            locator:
              pdf_page_index: 4
              page: 5
              table: '1'
              row: FMS60a
      uncertainty:
        reported_status: printed
        sigma: 0.1
        units: mol.%
    - observation_id: babaian_2026_t1_fms60a_1330c_p4_1350_in_air_liquid_mgo
      type: composition_series
      units: mol.% as printed
      experiment: FMS60a_1330C_p4_1350_in_air
      locator: *id003
      row_note: Table 1 old wt.% total is 99.1 and is not the corrected mol.% sum.
      values:
        quantity: equilibrium_phase_composition
        formula: MgO
        component_amount: 20.3
        component_amount_as_published: 20.3 ± 0.2
        phase_label: melt
        phase_label_as_published: Liquid
        basis: mole_fraction
        T_C: 1330
        sample_id_as_published: FMS60a
        assemblage_id: FMS60a_1330C_p4_1350_in_air
        assemblage_as_published: Liquid + spinel
        preheat_as_published: 1350 in air
        substrate_as_published: Ir wire
        time_h_as_published: 48.0
        pO2_as_published: 10^{-4} atm
        old_wt_percent_total_as_published: '99.1'
        method_class: measured_direct
        analytical_method: electron probe microanalysis (EPMA), corrected phase composition
        admission_status: admitted
        point_conditions:
          T_C:
            state:
              tag: value
              value: 1330
            locator:
              pdf_page_index: 4
              page: 5
              table: '1'
              row: FMS60a
          pO2_Pa:
            state:
              tag: value
              value: 10.1325
            locator:
              pdf_page_index: 4
              page: 5
              table: '1'
              row: FMS60a
      uncertainty:
        reported_status: printed
        sigma: 0.2
        units: mol.%
    - observation_id: babaian_2026_t1_fms60a_1330c_p4_1350_in_air_liquid_sio2
      type: composition_series
      units: mol.% as printed
      experiment: FMS60a_1330C_p4_1350_in_air
      locator: *id003
      row_note: Table 1 old wt.% total is 99.1 and is not the corrected mol.% sum.
      values:
        quantity: equilibrium_phase_composition
        formula: SiO2
        component_amount: 40.9
        component_amount_as_published: 40.9 ± 0.2
        phase_label: melt
        phase_label_as_published: Liquid
        basis: mole_fraction
        T_C: 1330
        sample_id_as_published: FMS60a
        assemblage_id: FMS60a_1330C_p4_1350_in_air
        assemblage_as_published: Liquid + spinel
        preheat_as_published: 1350 in air
        substrate_as_published: Ir wire
        time_h_as_published: 48.0
        pO2_as_published: 10^{-4} atm
        old_wt_percent_total_as_published: '99.1'
        method_class: measured_direct
        analytical_method: electron probe microanalysis (EPMA), corrected phase composition
        admission_status: admitted
        point_conditions:
          T_C:
            state:
              tag: value
              value: 1330
            locator:
              pdf_page_index: 4
              page: 5
              table: '1'
              row: FMS60a
          pO2_Pa:
            state:
              tag: value
              value: 10.1325
            locator:
              pdf_page_index: 4
              page: 5
              table: '1'
              row: FMS60a
      uncertainty:
        reported_status: printed
        sigma: 0.2
        units: mol.%
    - observation_id: babaian_2026_t1_fms63a_1430c_p4_liquid_feo
      type: composition_series
      units: mol.% as printed
      experiment: FMS63a_1430C_p4_
      locator: *id004
      row_note: Table 1 old wt.% total is 97.9 and is not the corrected mol.% sum.
      values:
        quantity: equilibrium_phase_composition
        formula: FeO
        component_amount: 52.9
        component_amount_as_published: 52.9 ± 0.1
        phase_label: melt
        phase_label_as_published: Liquid
        basis: mole_fraction
        T_C: 1430
        sample_id_as_published: FMS63a
        assemblage_id: FMS63a_1430C_p4_
        assemblage_as_published: Liquid + spinel
        preheat_as_published: —
        substrate_as_published: Ir wire
        time_h_as_published: 3.0
        pO2_as_published: 10^{-4} atm
        old_wt_percent_total_as_published: '97.9'
        method_class: measured_direct
        analytical_method: electron probe microanalysis (EPMA), corrected phase composition
        admission_status: admitted
        point_conditions:
          T_C:
            state:
              tag: value
              value: 1430
            locator:
              pdf_page_index: 4
              page: 5
              table: '1'
              row: FMS63a
          pO2_Pa:
            state:
              tag: value
              value: 10.1325
            locator:
              pdf_page_index: 4
              page: 5
              table: '1'
              row: FMS63a
      uncertainty:
        reported_status: printed
        sigma: 0.1
        units: mol.%
    - observation_id: babaian_2026_t1_fms63a_1430c_p4_liquid_mgo
      type: composition_series
      units: mol.% as printed
      experiment: FMS63a_1430C_p4_
      locator: *id004
      row_note: Table 1 old wt.% total is 97.9 and is not the corrected mol.% sum.
      values:
        quantity: equilibrium_phase_composition
        formula: MgO
        component_amount: 18.1
        component_amount_as_published: 18.1 ± 0.1
        phase_label: melt
        phase_label_as_published: Liquid
        basis: mole_fraction
        T_C: 1430
        sample_id_as_published: FMS63a
        assemblage_id: FMS63a_1430C_p4_
        assemblage_as_published: Liquid + spinel
        preheat_as_published: —
        substrate_as_published: Ir wire
        time_h_as_published: 3.0
        pO2_as_published: 10^{-4} atm
        old_wt_percent_total_as_published: '97.9'
        method_class: measured_direct
        analytical_method: electron probe microanalysis (EPMA), corrected phase composition
        admission_status: admitted
        point_conditions:
          T_C:
            state:
              tag: value
              value: 1430
            locator:
              pdf_page_index: 4
              page: 5
              table: '1'
              row: FMS63a
          pO2_Pa:
            state:
              tag: value
              value: 10.1325
            locator:
              pdf_page_index: 4
              page: 5
              table: '1'
              row: FMS63a
      uncertainty:
        reported_status: printed
        sigma: 0.1
        units: mol.%
    - observation_id: babaian_2026_t1_fms63a_1430c_p4_liquid_sio2
      type: composition_series
      units: mol.% as printed
      experiment: FMS63a_1430C_p4_
      locator: *id004
      row_note: Table 1 old wt.% total is 97.9 and is not the corrected mol.% sum.
      values:
        quantity: equilibrium_phase_composition
        formula: SiO2
        component_amount: 29.0
        component_amount_as_published: 29.0 ± 0.2
        phase_label: melt
        phase_label_as_published: Liquid
        basis: mole_fraction
        T_C: 1430
        sample_id_as_published: FMS63a
        assemblage_id: FMS63a_1430C_p4_
        assemblage_as_published: Liquid + spinel
        preheat_as_published: —
        substrate_as_published: Ir wire
        time_h_as_published: 3.0
        pO2_as_published: 10^{-4} atm
        old_wt_percent_total_as_published: '97.9'
        method_class: measured_direct
        analytical_method: electron probe microanalysis (EPMA), corrected phase composition
        admission_status: admitted
        point_conditions:
          T_C:
            state:
              tag: value
              value: 1430
            locator:
              pdf_page_index: 4
              page: 5
              table: '1'
              row: FMS63a
          pO2_Pa:
            state:
              tag: value
              value: 10.1325
            locator:
              pdf_page_index: 4
              page: 5
              table: '1'
              row: FMS63a
      uncertainty:
        reported_status: printed
        sigma: 0.2
        units: mol.%
    - observation_id: babaian_2026_t1_fms65_1380c_p4_liquid_feo
      type: composition_series
      units: mol.% as printed
      experiment: FMS65_1380C_p4_
      locator: *id005
      row_note: Table 1 old wt.% total is 98.2 and is not the corrected mol.% sum.
      values:
        quantity: equilibrium_phase_composition
        formula: FeO
        component_amount: 69.7
        component_amount_as_published: 69.7 ± 0.7
        phase_label: melt
        phase_label_as_published: Liquid
        basis: mole_fraction
        T_C: 1380
        sample_id_as_published: FMS65
        assemblage_id: FMS65_1380C_p4_
        assemblage_as_published: Liquid + spinel
        preheat_as_published: —
        substrate_as_published: Ir wire
        time_h_as_published: 3.0
        pO2_as_published: 10^{-4} atm
        old_wt_percent_total_as_published: '98.2'
        method_class: measured_direct
        analytical_method: electron probe microanalysis (EPMA), corrected phase composition
        admission_status: admitted
        point_conditions:
          T_C:
            state:
              tag: value
              value: 1380
            locator:
              pdf_page_index: 4
              page: 5
              table: '1'
              row: FMS65
          pO2_Pa:
            state:
              tag: value
              value: 10.1325
            locator:
              pdf_page_index: 4
              page: 5
              table: '1'
              row: FMS65
      uncertainty:
        reported_status: printed
        sigma: 0.7
        units: mol.%
    - observation_id: babaian_2026_t1_fms65_1380c_p4_liquid_mgo
      type: composition_series
      units: mol.% as printed
      experiment: FMS65_1380C_p4_
      locator: *id005
      row_note: Table 1 old wt.% total is 98.2 and is not the corrected mol.% sum.
      values:
        quantity: equilibrium_phase_composition
        formula: MgO
        component_amount: 0.0
        component_amount_as_published: '0'
        phase_label: melt
        phase_label_as_published: Liquid
        basis: mole_fraction
        T_C: 1380
        sample_id_as_published: FMS65
        assemblage_id: FMS65_1380C_p4_
        assemblage_as_published: Liquid + spinel
        preheat_as_published: —
        substrate_as_published: Ir wire
        time_h_as_published: 3.0
        pO2_as_published: 10^{-4} atm
