Repository: simonrowland/regolith-pyrolysis-simulator

# Regolith Pyrolysis Simulator

Interactive simulator for a solar-thermal regolith refinery that models controlled overhead oxygen pressure to make vacuum pyrolysis and molten regolith electrolysis (MRE) workflows more practical for extracting metals, glass and ceramics from sample regolith feedstock profiles for the Moon, Mars, and asteroids.

The core idea is simple: regolith pyrolysis is attractive because sunlight can provide most of the heat, but hard-vacuum pyrolysis can turn silica into SiO vapor. SiO boiloff can foul ducts, condensers, windows, turbines, and product streams.

File: data/literature/extracts/abdul-2023-cao-sio2-calphad.yaml (part 1 of 3)
schema_version: literature_extract.v1
source_id: abdul-2023-cao-sio2-calphad
source:
  citation: 'Abdul, W., Mawalala, C., Pisch, A. & Bannerman, M. N. (2023). CaO-SiO2 assessment using 3rd generation CALPHAD models. Cement and Concrete Research, 173, 107309. doi:10.1016/j.cemconres.2023.107309.'
  doi: 10.1016/j.cemconres.2023.107309
  url: https://eprints.whiterose.ac.uk/id/eprint/202703/1/1-s2.0-S0008884623002235-main.pdf
  year: 2023
  cited_references:
    '3': 'J. L. Haas Jr., G. R. Robinson Jr. & B. S. Hemingway, Thermodynamic tabulations for selected phases in the system CaO-Al2O3-SiO2-H2 at 101.325 kPa (1 atm) between 273.15 and 1800 K, Journal of Physical and Chemical Reference Data 10 (1981) 575–670. doi:10.1063/1.555645.'
    '5': 'C. W. Bale, E. Bélisle, P. Chartrand, S. A. Decterov, G. Eriksson, A. E. Gheribi, K. Hack, I. H. Jung, Y. B. Kang, J. Melançon, A. D. Pelton, S. Petersen, C. Robelin, J. Sangster, P. Spencer & M. A. Van Ende, FactSage thermochemical software and databases, 2010–2016, Calphad 54 (2016) 35–53. doi:10.1016/j.calphad.2016.05.002.'
    '6': 'G. Deffrennes, N. Jakse, C. M. S. S. Alvares, I. Nuta, A. Pasturel, A. Khvan & A. Pisch, Thermodynamic modelling of the Ca–O system including 3rd generation description of CaO and CaO2, Calphad 69 (2020) 101764. doi:10.1016/j.calphad.2020.101764.'
    '7': 'I. Bajenova, A. Khvan, A. Dinsdale & A. Kondratiev, Implementation of the extended Einstein and two-state liquid models for thermodynamic description of pure SiO2 at 1 atm, Calphad 68 (2020) 101716. doi:10.1016/j.calphad.2019.101716.'
    '8': 'M. Bigaré, A. Guinier, C. Mazières, M. Regourd, N. Yannaquis, W. Eysbl, T. Hahn & E. Woermann, Polymorphism of tricalcium silicate and its solid solutions, Journal of the American Ceramic Society 50 (1967) 609–619. doi:10.1111/j.1151-2916.1967.tb15009.x.'
    '9': 'E. G. King, Low temperature heat capacities and entropies at 298.15 K of some crystalline silicates containing calcium, Journal of the American Chemical Society 79 (1957) 5437–5438. doi:10.1021/ja01577a028.'
    '10': 'M. Hillert, B. Sundman & X. Wang, An assessment of the CaO-SiO2 system, Metallurgical Transactions B 21 (1990) 303–312. doi:10.1007/BF02664198.'
    '11': 'M. Hillert, B. Sundman, X. Wang & T. Barry, A reevaluation of the rankinite phase in the CaO-SiO2 system, Calphad 15 (1991) 53–58. doi:10.1016/0364-5916(91)90025-F.'
    '13': 'G. Eriksson, P. Wu, M. Blander & A. D. Pelton, Critical evaluation and optimization of the thermodynamic properties and phase diagrams of the MnO-SiO2 and CaO-SiO2 systems, Canadian Metallurgical Quarterly 33 (1994) 13–21. doi:10.1179/cmq.1994.33.1.13.'
    '15': 'T. I. Barry, A. T. Dinsdale & J. A. Gisby, Predictive thermochemistry and phase equilibria of slags, JOM 45 (1993) 32–38. doi:10.1007/BF03223284.'
    '20': 'M. Regourd, Polymorphism of tricalcium silicate—new X-ray-diffraction data, Comptes Rendus Hebdomadaires des Séances de l’Académie des Sciences, Série B 289 (1979) 17–20.'
    '21': 'F. Dunstetter, M. N. De Noirfontaine & M. Courtial, Polymorphism of tricalcium silicate, the major compound of Portland cement clinker: 1. Structural data: review and unified analysis, Cement and Concrete Research 36 (2006) 39–53. doi:10.1016/j.cemconres.2004.12.003.'
    '22': 'J. W. Jeffery, The crystal structure of tricalcium silicate, Acta Crystallographica 5 (1952) 26. doi:10.1107/S0365110X52000083.'
    '23': 'F. Nishi & Y. Takeuchi, The rhombohedral structure of tricalcium silicate at 1200 °C, Zeitschrift für Kristallographie—Materials 168 (1984) 197–212.'
    '24': 'N. I. Golovastikov, R. G. Matveeva & N. V. Belov, Crystal structure of tricalcium silicate, 3CaOSiO2=C3S, Soviet Physics Crystallography 20 (1975) 441–445.'
    '25': 'W. G. Mumme, Crystal-structure of tricalcium silicate from a Portland-cement clinker and its application to quantitative XRD analysis, Neues Jahrbuch für Mineralogie (1995) 145–160.'
    '26': 'F. Nishi, Y. Takeuchi & I. Maki, Tricalcium silicate Ca3O[SiO4]: the monoclinic superstructure, Zeitschrift für Kristallographie—Materials 172 (1985) 297–314.'
    '27': 'Á. G. De La Torre, S. Bruque, J. Campo & M. A. G. Aranda, The superstructure of C3S from synchrotron and neutron powder diffraction and its role in quantitative phase analyses, Cement and Concrete Research 32 (2002) 1347–1356.'
    '28': 'A. Guinier & M. Regourd, Structure of Portland cement minerals, in: 5th International Congress on the Chemistry of Cement, Part 1 (1968) 1–43.'
    '29': 'W. G. Mumme, L. Cranswick & B. Chakoumakos, Rietveld crystal structure refinement from high-temperature neutron powder diffraction data for the polymorphs of dicalcium silicate, Neues Jahrbuch für Mineralogie—Abhandlungen 170 (1996) 171–188.'
    '30': 'J. Forest, Knowledge of dicalcium silicate, Bulletin de la Société Française de Minéralogie et de Cristallographie 94 (1971) 118.'
    '31': 'W. Lerch, Approximate glass content of commercial Portland cement clinker, Journal of Research of the National Bureau of Standards 20 (1938) 77–81. doi:10.6028/jres.020.045.'
    '32': 'F. Hanic, J. Kamarad, J. Stracelsky & I. Kapralik, The P-T diagram of Ca2SiO4, British Ceramic Transactions Journal 86 (1987) 194–198.'
    '33': 'S. Saburi, I. Kusachi, C. Henmi, A. Kawahara, K. Henmi & I. Kawada, Refinement of the structure of rankinite, Mineralogical Journal 8 (1976) 240–246. doi:10.2465/minerj.8.240.'
    '34': 'S. O. Agrell & P. Gay, Kilchoanite, a polymorph of rankinite, Nature 189 (1961) 743.'
    '35': 'K. F. Hesse, Refinement of the crystal structure of wollastonite-2M (parawollastonite), Zeitschrift für Kristallographie—New Crystal Structures 168 (1984). doi:10.1524/zkri.1984.168.1-4.93.'
    '36': 'H. Yang & C. T. Prewitt, Crystal structure and compressibility of a two-layer polytype of pseudowollastonite (CaSiO3), American Mineralogist 84 (1999). doi:10.2138/am-1999-11-1217.'
    '37': 'T. Yamanaka & H. Mori, The structure and polytypes of α-CaSiO3 (pseudowollastonite), Acta Crystallographica Section B 37 (1981). doi:10.1107/S0567740881004962.'
    '38': 'Y. K. Voronko, A. A. Sobol, S. N. Ushakov, J. Guochang & Y. Jinglin, Phase transformations and melt structure of calcium metasilicate, Inorganic Materials 38 (2002).'
    '39': 'S. S. Todd, Low-temperature heat capacities and entropies at 298.16 K of crystalline calcium orthosilicate, zinc orthosilicate and tricalcium silicate, Journal of the American Chemical Society 73 (1951) 3277–3278. doi:10.1021/ja01151a084.'
    '40': 'K. D. Grevel, F. Bellmann, J. Majzlan, E. Dachs, A. Benisek & H. M. Ludwig, Thermodynamic data of belite polymorphs, Cement and Concrete Research 152 (2022) 106621. doi:10.1016/j.cemconres.2021.106621.'
    '41': 'J. P. Coughlin & C. J. O’Brien, High temperature heat contents of calcium orthosilicate, Journal of Physical Chemistry 61 (1957) 767–769. doi:10.1021/j150552a016.'
    '42': 'E. G. King, Heats of formation of crystalline calcium orthosilicate, tricalcium silicate and zinc orthosilicate, Journal of the American Chemical Society 73 (1951) 656–658. doi:10.1021/ja01146a046.'
    '43': 'K. K. Kelley, Heats and Free Energies of Formation of Anhydrous Silicates, U.S. Department of the Interior, Bureau of Mines (1962).'
    '44': 'H. E. von Gronow & H. E. Schwiete, Die spezifischen Wärmen von CaO, Al2O3, CaO·Al2O3, 3CaO·Al2O3, 2CaO·SiO2, 3CaO·SiO2, 2CaO·Al2O3·SiO2 von 20° bis 1500°C, Zeitschrift für anorganische und allgemeine Chemie 216 (1933) 185–195. doi:10.1002/zaac.19332160212.'
    '45': 'S. Brunauer, D. L. Kantro & C. H. Weise, The heat of decomposition of tricalcium silicate into β-dicalcium silicate and calcium oxide, Journal of Physical Chemistry 60 (1956) 771–774. doi:10.1021/j150540a015.'
    '46': 'W. F. Weeks, Heats of formation of metamorphic minerals in the system CaO-MgO-SiO2-H2O and their petrological significance, Journal of Geology 64 (1956) 456–472. JSTOR 30057040.'
    '47': 'R. Benz & C. Wagner, Thermodynamics of the solid system CaO-SiO2 from electromotive force data, Journal of Physical Chemistry 65 (1961) 1308–1311. doi:10.1021/j100826a007.'
    '48': 'H. Wagner, Zur Thermochemie der Metasilikate des Calciums und Magnesiums und des Diopsids, Zeitschrift für anorganische und allgemeine Chemie 208 (1932) 1–22. doi:10.1002/zaac.19322080102.'
    '49': 'P. Courtial, C. Tequi & P. Richet, Thermodynamics of diopside, anorthite, pseudowollastonite, CaMgGeO4 olivine and akermanite up to near the melting point, Physics and Chemistry of Minerals 27 (2000) 242–250. doi:10.1007/s002690050253.'
    '50': 'P. Richet & G. Fiquet, High-temperature heat capacity and premelting of minerals in the system MgO-CaO-Al2O3-SiO2, Journal of Geophysical Research: Solid Earth 96 (1991) 445–456. doi:10.1029/90JB02172.'
    '51': 'T. V. Charlu, R. C. Newton & O. J. Kleppa, Enthalpy of formation of some lime silicates by high-temperature solution calorimetry, with discussion of high pressure phase equilibria, Geochimica et Cosmochimica Acta 42 (1978) 367–375. doi:10.1016/0016-7037(78)90267-3.'
    '52': 'E. M. Levin, C. R. Robbins, H. F. McMurdie & American Ceramic Society, Phase Diagrams for Ceramists, American Ceramic Society, Columbus, Ohio (1964).'
    '53': 'G. A. Rankin, The ternary system CaO-Al2O3-SiO2, American Journal of Science XXXIX (1915) 1–79.'
    '54': 'T. J. D. & H. P. C., The two phase region in the CaO-SiO2 system: experimental data and thermodynamic analysis, Physics and Chemistry of Glasses 20 (1979) 41–52.'
    '55': 'J. W. Greig, Immiscibility in silicate melts, American Journal of Science 13 (1927) 1–44.'
    '56': 'R. H. Rein & J. Chipman, Activities in the liquid solution SiO2-CaO-MgO-Al2O3 at 1600°C, Transactions of the Metallurgical Society of AIME 233 (1965) 415–425.'
    '57': 'R. A. Sharma & F. D. Richardson, Solubility of calcium sulphide and activities in lime-silica melts, Journal of the Iron and Steel Institute 200 (1962) 373.'
    '58': 'J. D. Baird & J. Taylor, Reaction between silica and carbon and the activity of silica in slag solution, Transactions of the Faraday Society 54 (1958) 526–539.'
    '59': 'D. A. R. Kay & J. Taylor, Activities of silica in the lime + alumina + silica system, Transactions of the Faraday Society 56 (1960) 1372–1386.'
    '79': 'D. R. Torgeson & T. G. Sahama, A hydrofluoric acid solution calorimeter and the determination of the heats of formation of Mg2SiO4, MgSiO3, and CaSiO3, Journal of the American Chemical Society 70 (1948) 2156–2160. doi:10.1021/ja01186a048.'
    '80': 'P. T. Carter & T. G. Macfarlane, Part II—the thermodynamic properties of CaO-SiO2 slags, Journal of the Iron and Steel Institute 185 (1957) 62–66.'
    '81': 'M. A. Bredig, Polymorphism of calcium orthosilicate, Journal of the American Ceramic Society 33 (1950) 188–192. doi:10.1111/j.1151-2916.1950.tb12789.x.'
    '82': 'I. Barin, F. Sauert, E. Schultze-Rhonhof & W. Shu Sheng, Thermochemical Data of Pure Substances, VCH, Weinheim (1989).'
    '83': 'K. Adamkovicova, The Heat of Fusion of CaSiO3 (1980).'
    '85': 'W. Köther & F. Müller, Thermochemische Untersuchung zur Stabilität von Orthosilicaten und -germanaten, Zeitschrift für anorganische und allgemeine Chemie 444 (1978) 77–90.'
    '86': 'E. T. Carlson, The decomposition of tricalcium silicate in the temperature range 1000–1300°C, Bureau of Standards Journal of Research 7 (1931).'
    '87': 'M. Akaogi, M. Yano, Y. Tejima, M. Iijima & H. Kojitani, High-pressure transitions of diopside and wollastonite: phase equilibria and thermochemistry of CaMgSi2O6, CaSiO3 and CaSi2O5-CaTiSiO5 system, Physics of the Earth and Planetary Interiors 143 (2004) 145–156. doi:10.1016/j.pepi.2003.08.008.'
extraction:
  method: manual transcription from controller-supplied PDF; all pages rendered at 180 dpi and data-table pages checked against images
  date: '2026-10-04'
  worker: extract-abdul2023
  provenance_path: tables/abdul-2023-cao-sio2-calphad
  method_token_note: >-
    Drop calorimetry and solution calorimetry have no MethodToken in the pinned simulator
    vocabulary. Own drop-calorimetry and DSC methods retain their published names; the
    drop-calorimetry experiment uses the typed unknown method State. No enum token was added.
  source_note: >-
    The paper uses CALPHAD calculated quantities, experimental comparisons, and cited
    source values. Printed values and labels are preserved in the table context rows and CSVs.
    Table 3's printed heat-content unit header reads J mol−1 K−1 and that exact header is
    retained in its context table. The typed H_minus_H298 projection uses the listed
    heat-content amounts in J/mol, then the simulator's exact J-to-kJ conversion; no
    numeric value is adjusted. This preserves the apparent printed dimensional mismatch.
    No numerical CaO melting point or explicit CaO liquid reference-state value is printed.
review_status: draft
fidelity_samples:
  - path: species.Ca3Si2O7.observations[abdul_2023_rankinite_heat_content].values.series[0].enthalpy_increment
    value: 147433.0
    locator: {page: 8, published_page: 7, table: '3'}
  - path: species.Ca2SiO4.observations[abdul_2023_belite_heat_content].values.series[0].enthalpy_increment
    value: 108430.8
    locator: {page: 8, published_page: 7, table: '4'}
  - species: CaO-SiO2
    observation_id: abdul_2023_table9_assessment_transitions_and_invariants
    field: composition_basis_as_printed
    value: 'X(SiO2) in liquid; interpreted as a binary oxide mole fraction from X notation; the paper does not state a formula-unit basis explicitly'
    locator: {page: 10, published_page: 9, table: '9'}
benches:
  - id: abdul-2023-mhtc96-drop-calorimeter
    identity: {basis: described_in_this_work}
    apparatus_family:
      state: {tag: value, value: MHTC96 high-temperature calorimeter}
      locator: {page: 7, published_page: 6, section: '5.2 Heat content measurements'}
    method:
      state: {tag: value, value: high-temperature drop calorimetry}
      locator: {page: 7, published_page: 6, section: '5.2 Heat content measurements'}
    detector:
      state: {tag: value, value: 'drop measuring head, Type S'}
      locator: {page: 7, published_page: 6, section: '5.2 Heat content measurements'}
    cell_material_and_liner:
      state: {tag: value, value: alumina crucible with platinum inlay}
      locator: {page: 7, published_page: 6, section: '5.2 Heat content measurements'}
    temperature_measurement:
      introduction_temperature_sensor:
        state: {tag: value, value: thermocouple}
        locator: {page: 7, published_page: 6, section: '5.2 Heat content measurements'}
    temperature_calibration:
      reference_material:
        state: {tag: value, value: 'pure alumina (Al2O3, 99.95 %)'}
        locator: {page: 7, published_page: 6, section: '5.2 Heat content measurements'}
      reference_material_preparation:
        state: {tag: value, value: dried and calcined at 1400 °C for 12 h}
        locator: {page: 7, published_page: 6, section: '5.2 Heat content measurements'}
      calibration_constant_method:
        state: {tag: value, value: 'linear regression of integrated heat flux against alumina heat content, forced through the origin; heat reference values from FTOxid [5]'}
        locator: {page: 7, published_page: 6, section: '5.2 Heat content measurements'}
      calibration_constant_uncertainty:
        state: {tag: value, value: twice the standard variation of the slope}
        locator: {page: 7, published_page: 6, section: '5.2 Heat content measurements'}
    other_facts:
      - name: introduction_temperature_uncertainty
        unit: K
        value: {state: {tag: value, value: {kind: point, point: '0.1'}}, locator: {page: 7, published_page: 6, section: '5.2 Heat content measurements', note: 'Printed ±0.1 K.'}}
      - name: high_temperature_variation
        unit: K
        value: {state: {tag: value, value: {kind: point, point: '0.4'}}, locator: {page: 7, published_page: 6, section: '5.2 Heat content measurements', note: 'Printed ±0.4 K.'}}
      - name: baseline_return_time
        unit: min
        value: {state: {tag: value, value: {kind: point, point: '25'}}, locator: {page: 7, published_page: 6, section: '5.2 Heat content measurements'}}
      - name: maximum_temperature
        unit: °C
        value: {state: {tag: value, value: {kind: point, point: '1300'}}, locator: {page: 7, published_page: 6, section: '5.2 Heat content measurements'}}
      - name: crucible_diameter
        unit: mm
        value: {state: {tag: value, value: {kind: point, point: '13'}}, locator: {page: 7, published_page: 6, section: '5.2 Heat content measurements'}}
      - name: crucible_height
        unit: mm
        value: {state: {tag: value, value: {kind: point, point: '46'}}, locator: {page: 7, published_page: 6, section: '5.2 Heat content measurements'}}
      - name: calibration_pellet_mass
        unit: mg
        value: {state: {tag: value, value: {kind: interval, interval_low: '15', interval_high: '150'}}, locator: {page: 7, published_page: 6, section: '5.2 Heat content measurements'}}
      - name: calibration_pellet_mass_uncertainty
        unit: mg
        value: {state: {tag: value, value: {kind: point, point: '0.02'}}, locator: {page: 7, published_page: 6, section: '5.2 Heat content measurements'}}
      - name: calibration_series_per_temperature
        unit: count
        value: {state: {tag: value, value: {kind: interval, interval_low: '3', interval_high: '3'}}, locator: {page: 7, published_page: 6, section: '5.2 Heat content measurements', note: 'Three series at each setpoint.'}}
      - name: calibration_pellets_per_series
        unit: count
        value: {state: {tag: value, value: {kind: interval, interval_low: '6', interval_high: '7'}}, locator: {page: 7, published_page: 6, section: '5.2 Heat content measurements'}}
      - name: atmosphere
        unit: as published
        value: {state: {tag: value, value: {kind: categorical, categorical: flowing Ar}}, locator: {page: 7, published_page: 6, section: '5.2 Heat content measurements'}}
      - name: integration_software
        unit: name
        value: {state: {tag: value, value: {kind: categorical, categorical: Calypso (Setaram)}}, locator: {page: 7, published_page: 6, section: '5.2 Heat content measurements'}}
  - id: abdul-2023-labsys-evo-dsc
    identity: {basis: described_in_this_work}
    apparatus_family:
      state: {tag: value, value: differential scanning calorimeter}
      locator: {page: 7, published_page: 6, section: '5.2 Heat content measurements'}
    method:
      state: {tag: value, value: differential scanning calorimetry}
      locator: {page: 7, published_page: 6, section: '5.2 Heat content measurements'}
    detector:
      state: {tag: value, value: 'Labsys Evo, SETARAM'}
      locator: {page: 7, published_page: 6, section: '5.2 Heat content measurements'}
    temperature_measurement:
      sensor:
        state: {tag: unknown, reason: not_published}
        locator: {page: 7, published_page: 6, section: '5.2 Heat content measurements', note: 'No DSC temperature sensor is specified.'}
    temperature_calibration:
      reference_materials:
        state: {tag: value, value: 'pure NaCl (99.9 % Alfa Aesar), α-β quartz transition, and K2SO4 melting point (99.5 % Alfa Aesar)'}
        locator: {page: 7, published_page: 6, section: '5.2 Heat content measurements'}
    other_facts:
      - name: calibration_heating_cooling_rates
        unit: K/min
        value: {state: {tag: value, value: {kind: interval, interval_low: '5', interval_high: '10'}}, locator: {page: 7, published_page: 6, section: '5.2 Heat content measurements', note: 'Both heating and cooling rates are printed in K/min.'}}
      - name: NaCl_purity
        unit: '%'
        value: {state: {tag: value, value: {kind: point, point: '99.9'}}, locator: {page: 7, published_page: 6, section: '5.2 Heat content measurements'}}
      - name: K2SO4_purity
        unit: '%'
        value: {state: {tag: value, value: {kind: point, point: '99.5'}}, locator: {page: 7, published_page: 6, section: '5.2 Heat content measurements'}}
experiments:
  - experiment_id: abdul-2023-heat-content-measurements
    bench_id: abdul-2023-mhtc96-drop-calorimeter
    method: {tag: unknown, reason: 'unmapped published method: drop calorimetry'}
    method_as_published: high-temperature drop calorimetry
    locator: {page: 7, published_page: 6, section: '5.2 Heat content measurements', tables: ['3', '4']}
    sample:
      mass_kg:
        state: {tag: value, value: {kind: interval, interval_low: '0.000015', interval_high: '0.000080'}}
        locator: {page: 7, published_page: 6, section: '5.2 Heat content measurements', note: 'Printed 15–80 mg; converted to 0.000015–0.000080 kg (1 mg = 10−6 kg).'}
      form:
        state: {tag: value, value: pellets}
        locator: {page: 7, published_page: 6, section: '5.2 Heat content measurements'}
      characterization:
        state: {tag: value, value: rankinite (Ca3Si2O7) and belite (Ca2SiO4) pellets; preparation is described in Section 5.1}
        locator: {page: 7, published_page: 6, section: '5.1 Synthesis of C3S2 and γ-C2S'}
    pressure_environment:
      total_pressure_Pa:
        state: {tag: unknown, reason: not_published}
        locator: {page: 7, published_page: 6, section: '5.2 Heat content measurements', note: 'Pressure is not stated.'}
      sweep_gas:
        state: {tag: value, value: {species: Ar, flow_sccm: {tag: unknown, reason: not_published}, partial_pressure_Pa: {tag: unknown, reason: not_published}}}
        locator: {page: 7, published_page: 6, section: '5.2 Heat content measurements'}
      regime:
        regime_class: {tag: unknown, reason: not_published}
    fO2_control:
      channel: {tag: unknown, reason: not_published}
      atmosphere: {state: {tag: value, value: flowing Ar}, locator: {page: 7, published_page: 6, section: '5.2 Heat content measurements', note: 'No oxygen fugacity control is stated.'}}
      oxygen_partial_pressure_Pa: {state: {tag: unknown, reason: not_published}, locator: {page: 7, published_page: 6, section: '5.2 Heat content measurements', note: 'No oxygen partial pressure is stated.'}}
    thermal_schedule:
      method:
        state: {tag: value, value: pellets are dropped into the high-temperature calorimeter at a calibration temperature}
        locator: {page: 7, published_page: 6, section: '5.2 Heat content measurements'}
      total_duration_s:
        state: {tag: unknown, reason: not_published}
        locator: {page: 7, published_page: 6, section: '5.2 Heat content measurements'}
      cooling_or_quench:
        state: {tag: unknown, reason: not_published}
        locator: {page: 7, published_page: 6, section: '5.2 Heat content measurements'}
  - experiment_id: abdul-2023-rankinite-melting-dsc
    bench_id: abdul-2023-labsys-evo-dsc
    method: dta_dsc
    method_as_published: differential scanning calorimetry
    locator: {page: 7, published_page: 6, section: '5.2 Heat content measurements'}
    sample:
      mass_kg:
        state: {tag: unknown, reason: not_published}
        locator: {page: 7, published_page: 6, section: '5.2 Heat content measurements', note: 'No DSC sample mass is printed.'}
      characterization:
        state: {tag: value, value: rankinite sample; authors report residual γ-Ca2SiO4 and CaSiO3 that did not completely convert to Ca3Si2O7}
        locator: {page: 7, published_page: 6, section: '5.2 Heat content measurements'}
    conditions:
      temperature_K:
        state: {tag: value, value: 1737}
        locator: {page: 7, published_page: 6, section: '5.2 Heat content measurements', note: 'Measured melting temperature.'}
    fO2_control:
      channel: {tag: unknown, reason: not_published}
      oxygen_partial_pressure_Pa: {state: {tag: unknown, reason: not_published}, locator: {page: 7, published_page: 6, section: '5.2 Heat content measurements', note: 'No oxygen fugacity control is stated.'}}
    thermal_schedule:
      method:
        state: {tag: unknown, reason: not_published}
        locator: {page: 7, published_page: 6, section: '5.2 Heat content measurements', note: 'The stated 5 and 10 K/min rates apply to reference calibration; sample run schedule is not stated.'}
      total_duration_s:
        state: {tag: unknown, reason: not_published}
        locator: {page: 7, published_page: 6, section: '5.2 Heat content measurements'}
species:
  CaO-SiO2:
    observations: []
    context:
      - observation_id: abdul_2023_cited_reference_bibliography_context
        type: reference_citation_map
        locator:
          section: References
        units: full citation as printed in source.cited_references
        values:
          reference_count: 58
          references:
            '3': J. L. Haas Jr., G. R. Robinson Jr. & B. S. Hemingway, Thermodynamic tabulations for selected phases in
              the system CaO-Al2O3-SiO2-H2 at 101.325 kPa (1 atm) between 273.15 and 1800 K, Journal of Physical and Chemical
              Reference Data 10 (1981) 575–670. doi:10.1063/1.555645.
            '5': C. W. Bale, E. Bélisle, P. Chartrand, S. A. Decterov, G. Eriksson, A. E. Gheribi, K. Hack, I. H. Jung,
              Y. B. Kang, J. Melançon, A. D. Pelton, S. Petersen, C. Robelin, J. Sangster, P. Spencer & M. A. Van Ende,
              FactSage thermochemical software and databases, 2010–2016, Calphad 54 (2016) 35–53. doi:10.1016/j.calphad.2016.05.002.
            '6': G. Deffrennes, N. Jakse, C. M. S. S. Alvares, I. Nuta, A. Pasturel, A. Khvan & A. Pisch, Thermodynamic
              modelling of the Ca–O system including 3rd generation description of CaO and CaO2, Calphad 69 (2020) 101764.
              doi:10.1016/j.calphad.2020.101764.
            '7': I. Bajenova, A. Khvan, A. Dinsdale & A. Kondratiev, Implementation of the extended Einstein and two-state
              liquid models for thermodynamic description of pure SiO2 at 1 atm, Calphad 68 (2020) 101716. doi:10.1016/j.calphad.2019.101716.
            '8': M. Bigaré, A. Guinier, C. Mazières, M. Regourd, N. Yannaquis, W. Eysbl, T. Hahn & E. Woermann, Polymorphism
              of tricalcium silicate and its solid solutions, Journal of the American Ceramic Society 50 (1967) 609–619.
              doi:10.1111/j.1151-2916.1967.tb15009.x.
            '9': E. G. King, Low temperature heat capacities and entropies at 298.15 K of some crystalline silicates containing
              calcium, Journal of the American Chemical Society 79 (1957) 5437–5438. doi:10.1021/ja01577a028.
            '10': M. Hillert, B. Sundman & X. Wang, An assessment of the CaO-SiO2 system, Metallurgical Transactions B
              21 (1990) 303–312. doi:10.1007/BF02664198.
            '11': M. Hillert, B. Sundman, X. Wang & T. Barry, A reevaluation of the rankinite phase in the CaO-SiO2 system,
              Calphad 15 (1991) 53–58. doi:10.1016/0364-5916(91)90025-F.
            '13': G. Eriksson, P. Wu, M. Blander & A. D. Pelton, Critical evaluation and optimization of the thermodynamic
              properties and phase diagrams of the MnO-SiO2 and CaO-SiO2 systems, Canadian Metallurgical Quarterly 33
              (1994) 13–21. doi:10.1179/cmq.1994.33.1.13.
            '15': T. I. Barry, A. T. Dinsdale & J. A. Gisby, Predictive thermochemistry and phase equilibria of slags,
              JOM 45 (1993) 32–38. doi:10.1007/BF03223284.
            '20': M. Regourd, Polymorphism of tricalcium silicate—new X-ray-diffraction data, Comptes Rendus Hebdomadaires
              des Séances de l’Académie des Sciences, Série B 289 (1979) 17–20.
            '21': 'F. Dunstetter, M. N. De Noirfontaine & M. Courtial, Polymorphism of tricalcium silicate, the major
              compound of Portland cement clinker: 1. Structural data: review and unified analysis, Cement and Concrete
              Research 36 (2006) 39–53. doi:10.1016/j.cemconres.2004.12.003.'
            '22': J. W. Jeffery, The crystal structure of tricalcium silicate, Acta Crystallographica 5 (1952) 26. doi:10.1107/S0365110X52000083.
            '23': F. Nishi & Y. Takeuchi, The rhombohedral structure of tricalcium silicate at 1200 °C, Zeitschrift für
              Kristallographie—Materials 168 (1984) 197–212.
            '24': N. I. Golovastikov, R. G. Matveeva & N. V. Belov, Crystal structure of tricalcium silicate, 3CaOSiO2=C3S,
              Soviet Physics Crystallography 20 (1975) 441–445.
            '25': W. G. Mumme, Crystal-structure of tricalcium silicate from a Portland-cement clinker and its application
              to quantitative XRD analysis, Neues Jahrbuch für Mineralogie (1995) 145–160.
            '26': 'F. Nishi, Y. Takeuchi & I. Maki, Tricalcium silicate Ca3O[SiO4]: the monoclinic superstructure, Zeitschrift
              für Kristallographie—Materials 172 (1985) 297–314.'
            '27': Á. G. De La Torre, S. Bruque, J. Campo & M. A. G. Aranda, The superstructure of C3S from synchrotron
              and neutron powder diffraction and its role in quantitative phase analyses, Cement and Concrete Research
              32 (2002) 1347–1356.
            '28': 'A. Guinier & M. Regourd, Structure of Portland cement minerals, in: 5th International Congress on the
              Chemistry of Cement, Part 1 (1968) 1–43.'
            '29': W. G. Mumme, L. Cranswick & B. Chakoumakos, Rietveld crystal structure refinement from high-temperature
              neutron powder diffraction data for the polymorphs of dicalcium silicate, Neues Jahrbuch für Mineralogie—Abhandlungen
              170 (1996) 171–188.
            '30': J. Forest, Knowledge of dicalcium silicate, Bulletin de la Société Française de Minéralogie et de Cristallographie
              94 (1971) 118.
            '31': W. Lerch, Approximate glass content of commercial Portland cement clinker, Journal of Research of the
              National Bureau of Standards 20 (1938) 77–81. doi:10.6028/jres.020.045.
            '32': F. Hanic, J. Kamarad, J. Stracelsky & I. Kapralik, The P-T diagram of Ca2SiO4, British Ceramic Transactions
              Journal 86 (1987) 194–198.
            '33': S. Saburi, I. Kusachi, C. Henmi, A. Kawahara, K. Henmi & I. Kawada, Refinement of the structure of rankinite,
              Mineralogical Journal 8 (1976) 240–246. doi:10.2465/minerj.8.240.
            '34': S. O. Agrell & P. Gay, Kilchoanite, a polymorph of rankinite, Nature 189 (1961) 743.
            '35': K. F. Hesse, Refinement of the crystal structure of wollastonite-2M (parawollastonite), Zeitschrift
              für Kristallographie—New Crystal Structures 168 (1984). doi:10.1524/zkri.1984.168.1-4.93.
            '36': H. Yang & C. T. Prewitt, Crystal structure and compressibility of a two-layer polytype of pseudowollastonite
              (CaSiO3), American Mineralogist 84 (1999). doi:10.2138/am-1999-11-1217.
            '37': T. Yamanaka & H. Mori, The structure and polytypes of α-CaSiO3 (pseudowollastonite), Acta Crystallographica
              Section B 37 (1981). doi:10.1107/S0567740881004962.
            '38': Y. K. Voronko, A. A. Sobol, S. N. Ushakov, J. Guochang & Y. Jinglin, Phase transformations and melt
              structure of calcium metasilicate, Inorganic Materials 38 (2002).
            '39': S. S. Todd, Low-temperature heat capacities and entropies at 298.16 K of crystalline calcium orthosilicate,
              zinc orthosilicate and tricalcium silicate, Journal of the American Chemical Society 73 (1951) 3277–3278.
              doi:10.1021/ja01151a084.
            '40': K. D. Grevel, F. Bellmann, J. Majzlan, E. Dachs, A. Benisek & H. M. Ludwig, Thermodynamic data of belite
              polymorphs, Cement and Concrete Research 152 (2022) 106621. doi:10.1016/j.cemconres.2021.106621.
            '41': J. P. Coughlin & C. J. O’Brien, High temperature heat contents of calcium orthosilicate, Journal of
              Physical Chemistry 61 (1957) 767–769. doi:10.1021/j150552a016.
            '42': E. G. King, Heats of formation of crystalline calcium orthosilicate, tricalcium silicate and zinc orthosilicate,
              Journal of the American Chemical Society 73 (1951) 656–658. doi:10.1021/ja01146a046.
            '43': K. K. Kelley, Heats and Free Energies of Formation of Anhydrous Silicates, U.S. Department of the Interior,
              Bureau of Mines (1962).
            '44': H. E. von Gronow & H. E. Schwiete, Die spezifischen Wärmen von CaO, Al2O3, CaO·Al2O3, 3CaO·Al2O3, 2CaO·SiO2,
              3CaO·SiO2, 2CaO·Al2O3·SiO2 von 20° bis 1500°C, Zeitschrift für anorganische und allgemeine Chemie 216 (1933)
              185–195. doi:10.1002/zaac.19332160212.
            '45': S. Brunauer, D. L. Kantro & C. H. Weise, The heat of decomposition of tricalcium silicate into β-dicalcium
              silicate and calcium oxide, Journal of Physical Chemistry 60 (1956) 771–774. doi:10.1021/j150540a015.
            '46': W. F. Weeks, Heats of formation of metamorphic minerals in the system CaO-MgO-SiO2-H2O and their petrological
              significance, Journal of Geology 64 (1956) 456–472. JSTOR 30057040.
            '47': R. Benz & C. Wagner, Thermodynamics of the solid system CaO-SiO2 from electromotive force data, Journal
              of Physical Chemistry 65 (1961) 1308–1311. doi:10.1021/j100826a007.
            '48': H. Wagner, Zur Thermochemie der Metasilikate des Calciums und Magnesiums und des Diopsids, Zeitschrift
              für anorganische und allgemeine Chemie 208 (1932) 1–22. doi:10.1002/zaac.19322080102.
            '49': P. Courtial, C. Tequi & P. Richet, Thermodynamics of diopside, anorthite, pseudowollastonite, CaMgGeO4
              olivine and akermanite up to near the melting point, Physics and Chemistry of Minerals 27 (2000) 242–250.
              doi:10.1007/s002690050253.
            '50': 'P. Richet & G. Fiquet, High-temperature heat capacity and premelting of minerals in the system MgO-CaO-Al2O3-SiO2,
              Journal of Geophysical Research: Solid Earth 96 (1991) 445–456. doi:10.1029/90JB02172.'
            '51': T. V. Charlu, R. C. Newton & O. J. Kleppa, Enthalpy of formation of some lime silicates by high-temperature
              solution calorimetry, with discussion of high pressure phase equilibria, Geochimica et Cosmochimica Acta
              42 (1978) 367–375. doi:10.1016/0016-7037(78)90267-3.
            '52': E. M. Levin, C. R. Robbins, H. F. McMurdie & American Ceramic Society, Phase Diagrams for Ceramists,
              American Ceramic Society, Columbus, Ohio (1964).
            '53': G. A. Rankin, The ternary system CaO-Al2O3-SiO2, American Journal of Science XXXIX (1915) 1–79.
            '54': 'T. J. D. & H. P. C., The two phase region in the CaO-SiO2 system: experimental data and thermodynamic
              analysis, Physics and Chemistry of Glasses 20 (1979) 41–52.'
            '55': J. W. Greig, Immiscibility in silicate melts, American Journal of Science 13 (1927) 1–44.
            '56': R. H. Rein & J. Chipman, Activities in the liquid solution SiO2-CaO-MgO-Al2O3 at 1600°C, Transactions
              of the Metallurgical Society of AIME 233 (1965) 415–425.
            '57': R. A. Sharma & F. D. Richardson, Solubility of calcium sulphide and activities in lime-silica melts,
              Journal of the Iron and Steel Institute 200 (1962) 373.
            '58': J. D. Baird & J. Taylor, Reaction between silica and carbon and the activity of silica in slag solution,
              Transactions of the Faraday Society 54 (1958) 526–539.
            '59': D. A. R. Kay & J. Taylor, Activities of silica in the lime + alumina + silica system, Transactions of
              the Faraday Society 56 (1960) 1372–1386.
            '79': D. R. Torgeson & T. G. Sahama, A hydrofluoric acid solution calorimeter and the determination of the
              heats of formation of Mg2SiO4, MgSiO3, and CaSiO3, Journal of the American Chemical Society 70 (1948) 2156–2160.
              doi:10.1021/ja01186a048.
            '80': P. T. Carter & T. G. Macfarlane, Part II—the thermodynamic properties of CaO-SiO2 slags, Journal of
              the Iron and Steel Institute 185 (1957) 62–66.
            '81': M. A. Bredig, Polymorphism of calcium orthosilicate, Journal of the American Ceramic Society 33 (1950)
              188–192. doi:10.1111/j.1151-2916.1950.tb12789.x.
            '82': I. Barin, F. Sauert, E. Schultze-Rhonhof & W. Shu Sheng, Thermochemical Data of Pure Substances, VCH,
              Weinheim (1989).
            '83': K. Adamkovicova, The Heat of Fusion of CaSiO3 (1980).
            '85': W. Köther & F. Müller, Thermochemische Untersuchung zur Stabilität von Orthosilicaten und -germanaten,
              Zeitschrift für anorganische und allgemeine Chemie 444 (1978) 77–90.
            '86': E. T. Carlson, The decomposition of tricalcium silicate in the temperature range 1000–1300°C, Bureau
              of Standards Journal of Research 7 (1931).
            '87': 'M. Akaogi, M. Yano, Y. Tejima, M. Iijima & H. Kojitani, High-pressure transitions of diopside and wollastonite:
              phase equilibria and thermochemistry of CaMgSi2O6, CaSiO3 and CaSi2O5-CaTiSiO5 system, Physics of the Earth
              and Planetary Interiors 143 (2004) 145–156. doi:10.1016/j.pepi.2003.08.008.'
      - observation_id: abdul_2023_figure_only_data_context
        type: figure_context
        locator: {section: 'Figures 1–8', note: 'Figure-specific PDF page and identifier are recorded on each item.'}
        units: figure values not digitized
        values:
          figures:
            - {figure: '1', page: 5, method_class: figure_only, description: diagnostic error plot of experimental heat-capacity measurements used while fitting C2S polymorphs, numeric_values_digitized: false}
            - {figure: '2', page: 8, method_class: figure_only, description: rankinite heat-content measurements compared with FactSage and Haas estimates, numeric_values_digitized: false}
            - {figure: '3', page: 9, method_class: figure_only, description: gamma and alpha-prime Ca2SiO4 heat-content measurements compared with FactSage and Haas data, numeric_values_digitized: false}
            - {figure: '4', page: 10, method_class: figure_only, description: calculated 298 K formation enthalpies compared with experimental values, numeric_values_digitized: false}
            - {figure: '5', page: 11, method_class: figure_only, description: calculated SiO2 activity at 1823 K compared with experiments, numeric_values_digitized: false}
            - {figure: '6', page: 11, method_class: figure_only, description: calculated CaO activity at 1773 K compared with experiments, numeric_values_digitized: false}
            - {figure: '7', page: 11, method_class: figure_only, description: calculated C2S and CS abundance in the melt compared with spectroscopic data, numeric_values_digitized: false}
            - {figure: '8', page: 12, method_class: figure_only, description: calculated CaO-SiO2 phase diagram with experimental points, numeric_values_digitized: false}
      - observation_id: abdul_2023_table1_structure
        type: table_transcription
        locator: {page: 3, table: '1', source_path: tables/abdul-2023-cao-sio2-calphad/table-1.csv}
        units: as printed
        values:
          table_number: '1'
          title_as_printed: Structural information, polymorphism & transition data for the solid phases in the CaO-SiO2 binary system as found in the literature
          method_class: quoted_attributed
          columns_as_printed: [Compound, Designation, Space group, Reference]
          rows:
            - {compound: Ca3SiO5, designation: T1, space_group: P-1, reference: '[22,24]'}
            - {compound: Ca3SiO5, designation: T2, space_group: '–', reference: '[20,21]'}
            - {compound: Ca3SiO5, designation: T3, space_group: '–', reference: '[20,21]'}
