Repository: simonrowland/regolith-pyrolysis-simulator

# Regolith Pyrolysis Simulator

Interactive simulator for a solar-thermal regolith refinery that models controlled overhead oxygen pressure to make vacuum pyrolysis and molten regolith electrolysis (MRE) workflows more practical for extracting metals, glass and ceramics from sample regolith feedstock profiles for the Moon, Mars, and asteroids.

The core idea is simple: regolith pyrolysis is attractive because sunlight can provide most of the heat, but hard-vacuum pyrolysis can turn silica into SiO vapor. SiO boiloff can foul ducts, condensers, windows, turbines, and product streams.

File: data/literature/extracts/abdul-2023-clinker-thesis.yaml (part 1 of 2)
schema_version: literature_extract.v1
source_id: abdul-2023-clinker-thesis
source:
  citation: 'Abdul, W. (2023). Thermodynamic Modelling of Portland Cement Clinker Production. PhD thesis, University of Aberdeen.'
  url: https://www.marcusbannerman.co.uk/wahab_abdul_thesis.pdf
  year: 2023
extraction:
  method: Born-digital PDF transcription; Table 4.1-4.3 row assignments checked against 600 dpi renders, Tables 5.3-5.4 checked against 600 dpi renders, and appendix B transcribed from the PDF text layer.
  date: '2026-10-22'
  worker: fam49-1022
  provenance_path: text/abdul-2023-clinker-thesis/pdftotext-layout.txt
review_status: draft
species:
  CaO:
    observations: []
    context:
    - observation_id: abdul_thesis_figure4_2_cao_mgo_phase_diagram
      type: figure_context
      locator: {pdf_page_index: 71, page: 72, published_page: 72, figure: '4.2'}
      units: phase fields and temperature as plotted
      values:
        method_class: figure_only
        quantity_as_printed: sequential optimized CaO-MgO phase diagrams
        species_formula: CaO-MgO system
        x_axis_as_printed: X(CaO)
        y_axis_as_printed: Temperature (K)
        series_list_as_printed: ideal mixing and sequential fitted diagrams
        marker_count_per_series: no point markers reported in caption; deferred with digitisation
        caption: 'Sequential CaO-MgO phase diagrams, optimised using the developed automatic approach. The first phase diagram is ideally-mixed, with zero terms; monoxide terms were added in subsequent fits.'
        digitisation: deferred to a figure pass
    - observation_id: abdul_thesis_figure4_3_cao_mgo_phase_diagram
      type: figure_context
      locator: {pdf_page_index: 72, page: 73, published_page: 73, figure: '4.3'}
      units: phase fields and temperature as plotted
      values:
        method_class: figure_only
        quantity_as_printed: optimized CaO-MgO phase diagram compared with Hillert and Wang
        species_formula: CaO-MgO system
        x_axis_as_printed: X(CaO) in present-work panel; w(CaO) in Hillert and Wang panel
        y_axis_as_printed: Temperature (K)
        series_list_as_printed: ['present work', 'Hillert and Wang [11]']
        marker_count_per_series: experimental markers not counted; deferred with digitisation
        caption: 'Optimised phase diagram of the CaO-MgO from the present work compared against the phase diagram of Hillert and Wang (right).'
        digitisation: deferred to a figure pass
    - observation_id: abdul_thesis_table4_1_solid_cao_mgo_parameters
      type: model_parameter_table
      locator:
        pdf_page_index: 70
        page: 71
        published_page: 71
        table: '4.1'
      units: 'α and θ dimensionless and K; H and H′ J/mol; a J/mol/K²; b J/mol/K; c J/mol/K²; S′ J/mol/K; A J/mol/K; B K; C dimensionless'
      values:
        quantity_as_printed: parameters for the solid MgO and CaO functions
        method_class: model_derived
        equation_references_as_printed: '4.4.1 and 4.4.2'
        CaO_solid:
          alpha_theta_pairs:
            - [0.9465361807, 314.8272896]
            - [0.05193351134, 125.12812657]
            - [1.001522312, 598.37301449]
          H: -652625.815
          a: -0.00174450265
          b: -14.85294988
          c: 0.00298095
          H_prime: -727925.76111
          S_prime: -486.19356495
          A: 80.5
          B: -281.8126077
          C: 0.09083109344
        MgO_solid:
          alpha_theta_pairs:
            - [1.04609077, 475.5615692]
            - [0.831024371, 775.50257671]
            - [0.122996143, 259.55358863]
          H: -621095.005
          a: -0.00184931485
          b: -15.81600803
          c: 0.00327218470
          H_prime: -683262.3811
          S_prime: -467.52323656
          A: 76.5
          B: -70.973453808
          C: 0.025713125847
        note: Table reports fitted functions; these are model parameters rather than measured thermodynamic points.
    - observation_id: abdul_thesis_table4_2_liquid_cao_mgo_parameters
      type: model_parameter_table
      locator:
        pdf_page_index: 70
        page: 71
        published_page: 71
        table: '4.2'
      units: 'α dimensionless; θ K; H J/mol; a J/mol/K²; A J/mol; B dimensionless; C dimensionless'
      values:
        quantity_as_printed: parameters for the liquid MgO and CaO functions
        method_class: model_derived
        equation_reference_as_printed: '3.1.9'
        CaO_liquid:
          alpha_theta_pairs:
            - [1.002336891, 629.27558]
            - [0.9976541127, 234.0578]
          H: -652625.815
          a: -0.00184186045
          Gdiff_parameters_as_printed:
            A: '2*63019.5887'
            B: '2*-6.2358'
            C: '2*-0.997138715'
        MgO_liquid:
          alpha_theta_pairs:
            - [1.066915801, 802.97139]
            - [0.9330752028, 316.655056]
          H: -583817.9035
          a: -0.002702806
          Gdiff_parameters_as_printed:
            A: '2*57951.4061'
            B: '2*-6.2358'
            C: '2*-0.62402962815'
    - observation_id: abdul_thesis_table4_3_cao_mgo_melt_and_monoxide_model
      type: model_parameter_table
      locator:
        pdf_page_index: 72
        page: 73
        published_page: 73
        table: '4.3'
      units: 'L0 J/mol; L1 J/mol/K; T K'
      values:
        quantity_as_printed: Gibbs energy expression for the liquid and monoxide solid solution
        method_class: model_derived
        liquid_endmember_relations:
          - 'G_CaO^Melt = G_CaO^Liquid'
          - 'G_MgO^Melt = G_MgO^Liquid'
        liquid_excess:
          - 'L1(CaO,MgO) = -10.415*T'
        monoxide_endmember_relations:
          - 'G_CaO^Monoxide = G_CaO^Monoxide'
          - 'G_MgO^Monoxide = G_MgO^Monoxide'
        monoxide_excess:
          - 'L0(CaO,MgO) = 119445 - 24.2*T'
          - 'L1(CaO,MgO) = -9.13*T'
        note: Table 4.3 model coefficients were checked against the rendered table. The printed formulas are preserved; no fitted values are promoted to scored measurements.
  Ca3Si2O7:
    observations: []
    context:
    - observation_id: abdul_thesis_figure5_2_rankinite_heat_content
      type: figure_context
      locator:
        pdf_page_index: 83
        page: 84
        published_page: 84
        figure: '5.2'
      units: 'heat content J/mol; temperature K'
      values:
        method_class: figure_only
        quantity_as_printed: rankinite heat content compared with FTOX and Haas et al.
        species_formula: Ca3Si2O7
        phase: rankinite
        x_axis_as_printed: temperature, K
        y_axis_as_printed: heat content, J/mol
        series_list_as_printed: ['Haas et al. [2]', 'This work', 'FTPs']
        marker_count_per_series: {'Haas et al. [2]': continuous line, 'This work': 7, FTPs: continuous line}
        caption: 'Heat content measurements for the rankinite compound compared to the values extrapolated from the FTOX database [4] and Haas et al. [2].'
        digitisation: deferred to a figure pass
        note: The measured values are also tabulated and linked to the published article; plotted coordinates are not digitized.
    - observation_id: abdul_thesis_table5_3_rankinite_heat_contents
      type: heat_content_table_context
      locator:
        pdf_page_index: 82
        page: 83
        published_page: 83
        table: '5.3'
      units: 'T_C °C; T_K K; H_T−H_298.15 and uncertainty J mol−1 as printed; uncertainty_percent %'
      values:
        quantity_as_printed: measured rankinite heat contents
        linked_source_id: abdul-2023-cao-sio2-calphad
        linked_observation_id: abdul_2023_rankinite_heat_content
        method_class: measured_direct
        confidence_interval: 95%
        formula_as_printed: Ca3Si2O7 (C3S2)
        molar_weight_g_mol: 288.42
        heat_content_header_as_printed: J mol−1
        published_article_heat_content_header_as_printed: J mol−1 K−1, as retained in the linked article extract
        rows:
          - {T_C: 599.3, T_K: 872.45, H_T_minus_H_298.15_J_mol: 147433, uncertainty_J_mol: 3570.3, uncertainty_percent: 2.4}
          - {T_C: 699.8, T_K: 972.95, H_T_minus_H_298.15_J_mol: 180036.6, uncertainty_J_mol: 4109.9, uncertainty_percent: 2.3}
          - {T_C: 799.2, T_K: 1072.35, H_T_minus_H_298.15_J_mol: 206085.9, uncertainty_J_mol: 5517.3, uncertainty_percent: 2.7}
          - {T_C: 899.0, T_K: 1172.15, H_T_minus_H_298.15_J_mol: 233439.6, uncertainty_J_mol: 6032.1, uncertainty_percent: 2.6}
          - {T_C: 998.8, T_K: 1271.95, H_T_minus_H_298.15_J_mol: 264146.9, uncertainty_J_mol: 6983.6, uncertainty_percent: 2.6}
          - {T_C: 1097.7, T_K: 1370.85, H_T_minus_H_298.15_J_mol: 293304.5, uncertainty_J_mol: 7690.3, uncertainty_percent: 2.6}
          - {T_C: 1198.5, T_K: 1471.65, H_T_minus_H_298.15_J_mol: 322841.2, uncertainty_J_mol: 6913.1, uncertainty_percent: 2.2}
        note: The render confirms all seven table rows and cells. These values duplicate the published article's measured series; the thesis row is retained as linked context and is not scored a second time.
    - observation_id: abdul_thesis_rankinite_dsc_melting_temperature
      type: melting_temperature_context
      locator:
        pdf_page_index: 82
        page: 83
        published_page: 83
        section: 5.5.1
      units: K
      values:
        quantity_as_printed: measured melting temperature of rankinite
        value: 1737
        uncertainty: 5
        source: This thesis
        linked_source_id: abdul-2023-cao-sio2-calphad
        linked_observation_id: abdul_2023_rankinite_melting_dsc_context
        note: The thesis states 1737±5 K and describes incomplete conversion on cooling; the linked journal article carries the same measurement.
  Ca2SiO4:
    observations: []
    context:
    - observation_id: abdul_thesis_figure5_3_belite_heat_content
      type: figure_context
      locator:
        pdf_page_index: 84
        page: 85
        published_page: 85
        figure: '5.3'
      units: 'heat content J/mol; temperature K'
      values:
        method_class: figure_only
        quantity_as_printed: gamma and alpha-prime Ca2SiO4 heat contents compared with experimental and calculated values
        species_formula: Ca2SiO4
        phase: gamma and alpha-prime Ca2SiO4
        x_axis_as_printed: temperature, K
        y_axis_as_printed: heat content, J/mol
        series_list_as_printed: ['Coughlin 1957 (γ)', 'Coughlin 1957 (α′)', 'This work (γ)', 'This work (α′)', 'FTPs (γ)', 'FTPs (α′)', 'Haas 1981 (γ)', 'Haas 1981 (α′)', 'This work_Fit (γ)', 'This work_Fit (α′)']
        marker_count_per_series: 'Coughlin 1957 series marker counts not separately distinguishable in the render; This work has 6 tabulated markers (2 γ, 4 α′); remaining series are curves.'
        caption: 'γ- and α′-Ca2SiO4 heat content measurements, compared against the experimental values of Coughlin [37] and calculated values of the present work, FTOX [4] and Haas et al. [2].'
        digitisation: deferred to a figure pass
        note: The measured values are also tabulated and linked to the published article; plotted coordinates are not digitized.
    - observation_id: abdul_thesis_table5_4_belite_heat_contents
      type: heat_content_table_context
      locator:
        pdf_page_index: 83
        page: 84
        published_page: 84
        table: '5.4'
      units: 'T_C °C; T_K K; H_T−H_298.15 and uncertainty J mol−1 as printed; uncertainty_percent %'
      values:
        quantity_as_printed: measured γ/α′-Ca2SiO4 heat contents
        linked_source_id: abdul-2023-cao-sio2-calphad
        linked_observation_id: abdul_2023_belite_heat_content
        method_class: measured_direct
        transition_temperature_K_as_printed: 1170
        printed_table_range_K: [972.86, 1471.05]
        printed_prose_range_K: [972.86, 1471.65]
        formula_as_printed: Ca2SiO4
        molar_weight_g_mol: 172.24
        heat_content_header_as_printed: J mol−1
        published_article_heat_content_header_as_printed: J mol−1 K−1, as retained in the linked article extract
        confidence_interval: 95%
        rows:
          - {T_C: 699.7, T_K: 972.86, H_T_minus_H_298.15_J_mol: 108430.8, uncertainty_J_mol: 3617.9, uncertainty_percent: 3.3}
          - {T_C: 798.9, T_K: 1072.09, H_T_minus_H_298.15_J_mol: 123306.7, uncertainty_J_mol: 3251.5, uncertainty_percent: 2.6}
          - {T_C: 898.2, T_K: 1171.39, H_T_minus_H_298.15_J_mol: 148801.8, uncertainty_J_mol: 3879.2, uncertainty_percent: 2.6}
          - {T_C: 998.5, T_K: 1271.67, H_T_minus_H_298.15_J_mol: 171305.2, uncertainty_J_mol: 4185.5, uncertainty_percent: 2.4}
          - {T_C: 1097.9, T_K: 1371.05, H_T_minus_H_298.15_J_mol: 187889.9, uncertainty_J_mol: 4479.1, uncertainty_percent: 2.4}
          - {T_C: 1197.9, T_K: 1471.05, H_T_minus_H_298.15_J_mol: 212360.1, uncertainty_J_mol: 6444.6, uncertainty_percent: 3.0}
        note: The render confirms six measured rows. The table title and prose disagree on the upper range (1471.05 K in the title and final row; 1471.65 K in prose). These values duplicate the linked published article series and are not scored twice.
  SiO2:
    observations: []
    context:
    - observation_id: abdul_thesis_figure5_4_formation_enthalpy
      type: figure_context
      locator: {pdf_page_index: 86, page: 87, published_page: 87, figure: '5.4'}
      units: 'enthalpy relative to oxides at 298 K, units as plotted'
      values:
        method_class: figure_only
        quantity_as_printed: formation enthalpy of stable and metastable CaO-SiO2 phases
        species_formula: CaO-SiO2 system
        phase: solid compounds
        x_axis_as_printed: X(SiO2)
        y_axis_as_printed: H_form, J/mol
        series_list_as_printed: ['Calculated', 'King 1951', 'Kelley 1962', 'Wilford 1956', 'Torgesen 1948', 'DFT']
        marker_count_per_series: 'Calculated is a curve; experimental marker counts not transcribed.'
        caption: 'Enthalpy of formation at 298 K of the stable phases at room temperature, with C3S metastable at room temperature, relative to the single oxides and compared against experimental data.'
        digitisation: deferred to a figure pass
    - observation_id: abdul_thesis_figure5_5_cao_sio2_phase_diagram
      type: figure_context
      locator: {pdf_page_index: 87, page: 88, published_page: 88, figure: '5.5'}
      units: phase fields and temperature as plotted
      values:
        method_class: figure_only
        quantity_as_printed: calculated CaO-SiO2 phase diagram and experimental points
        species_formula: CaO-SiO2 system
        x_axis_as_printed: X(SiO2)
        y_axis_as_printed: Temperature (K)
        series_list_as_printed: calculated phase diagram and experimental points [55]
        marker_count_per_series: experimental markers not counted; deferred with digitisation
        caption: 'CaO-SiO2 phase diagram calculated in this assessment plotted with experimental points obtained from Ref. [55].'
        digitisation: deferred to a figure pass
    - observation_id: abdul_thesis_figure5_6_silica_activity
      type: figure_context
      locator: {pdf_page_index: 88, page: 89, published_page: 89, figure: '5.6'}
      units: log activity and composition as plotted
      values:
        method_class: figure_only
        quantity_as_printed: silica activity at 1823 K
        component_as_printed: SiO2
        species_formula: SiO2
        phase: liquid, reference cristobalite
        temperature_K: 1823
        x_axis_as_printed: x(CaO)
        y_axis_as_printed: Activity of SiO2
        series_list_as_printed: ['Calculated', 'Kay and Taylor', 'Rein and Chipman', 'Baird and Taylor']
        marker_count_per_series: {'Calculated': curve, 'Kay and Taylor': 4, 'Rein and Chipman': 8, 'Baird and Taylor': 4}
        caption: 'Activity of SiO2 (at 1823 K, reference: cristobalite) calculated from the model compared with experimental data.'
        digitisation: deferred to a figure pass
    - observation_id: abdul_thesis_figure5_7_cao_activity
      type: figure_context
      locator: {pdf_page_index: 88, page: 89, published_page: 89, figure: '5.7'}
      units: activity and composition as plotted
      values:
        method_class: figure_only
        quantity_as_printed: calcium oxide activity at 1773 K
        component_as_printed: CaO
        species_formula: CaO
        phase: liquid, reference solid CaO
        temperature_K: 1773
        x_axis_as_printed: x(CaO)
        y_axis_as_printed: Activity of CaO
        series_list_as_printed: ['Calculated', 'Carter and Macfarlane', 'Sharma and Richardson']
        marker_count_per_series: {'Calculated': curve, 'Carter and Macfarlane': 6, 'Sharma and Richardson': 6}
        caption: 'Activity of CaO (1773 K, reference: solid CaO) calculated from the model compared with experimental data.'
        digitisation: deferred to a figure pass
    - observation_id: abdul_thesis_figure5_8_melt_species_abundance
      type: figure_context
      locator: {pdf_page_index: 89, page: 90, published_page: 90, figure: '5.8'}
      units: abundance as plotted
      values:
        method_class: figure_only
        quantity_as_printed: C2S and CS species abundance in the melt compared with spectroscopy
        species_formula: CaO-SiO2 melt species
        phase: melt
        x_axis_as_printed: Non Bridging Oxygen
        y_axis_as_printed: Abundance / Mole Frac.
        series_list_as_printed: ['CS Expt', 'CS Calc', 'C2S calc', 'C2S Expt', 'SiO2 calc', 'SiO2 Expt']
        marker_count_per_series: {'CS Expt': 3, 'CS Calc': 3, 'C2S calc': 3, 'C2S Expt': 3, 'SiO2 calc': 3, 'SiO2 Expt': 1}
        caption: 'Abundance of C2S and CS species in the melt compared against spectroscopic data from [66].'
        digitisation: deferred to a figure pass
    - observation_id: abdul_thesis_table5_2_transition_context
      type: thermodynamic_transition_table_context
      locator:
        pdf_page_index: 80
        page: 81
        published_page: 81
        table: '5.2'
      units: 'transition temperature °C; transition heat kJ/mol'
      values:
        quantity_as_printed: literature transition temperatures and enthalpies for CaO-SiO2 compounds
        method_class: quoted_attributed
        linked_source_id: abdul-2023-cao-sio2-calphad
        linked_observation_id: abdul_2023_table2_solid_transitions
        rows:
          - {compound: Ca3SiO5, reaction: 'TI → TII', temperature_C: 620, transition_heat_kJ_mol: 0.57, technique: DTA, reference: '[25]'}
          - {compound: Ca3SiO5, reaction: 'TII → TIII', temperature_C: 920, transition_heat_kJ_mol: 0.96, technique: DTA, reference: '[25]'}
          - {compound: Ca3SiO5, reaction: 'TIII → MI', temperature_C: 980, transition_heat_kJ_mol: 0.48, technique: DTA, reference: '[25]'}
          - {compound: Ca3SiO5, reaction: 'MI → MII', temperature_C: 990, transition_heat_kJ_mol: 0.05, technique: DTA, reference: '[25]'}
          - {compound: Ca3SiO5, reaction: 'MII → R', temperature_C: 1050, transition_heat_kJ_mol: 0.048, technique: DTA, reference: '[8, 25]'}
          - {compound: Ca2SiO4, reaction: 'γ → α′L', temperature_C: 847, transition_heat_kJ_mol_as_printed: '7.757–15.460', technique: DTA, reference: '[27]'}
          - {compound: Ca2SiO4, reaction: 'γ → α′L', transition_heat_kJ_mol: 14.393, technique: drop calorimetry, reference: '[37]'}
          - {compound: Ca2SiO4, reaction: 'γ → α′L', temperature_C: 711, transition_heat_kJ_mol: 13.020, technique: DTA at 0.34 GPa, reference: '[29]'}
          - {compound: Ca2SiO4, reaction: 'β → α′L', temperature_C: 680, transition_heat_kJ_mol: 1.439, technique: DTA, reference: '[26]'}
          - {compound: Ca2SiO4, reaction: 'β → α′L', transition_heat_kJ_mol: 1.841, technique: drop calorimetry, reference: '[26]'}
          - {compound: Ca2SiO4, reaction: 'β → α′L', temperature_C: 711, transition_heat_kJ_mol: 1.780, technique: DTA at 0.34 GPa, reference: '[29]'}
          - {compound: Ca2SiO4, reaction: 'γ → β', transition_heat_kJ_mol: 4.678, technique: DTA, reference: '[27]'}
          - {compound: Ca2SiO4, reaction: 'γ → β', transition_heat_kJ_mol: 4.48, technique: solution calorimetry at 20 °C, reference: '[28]'}
          - {compound: Ca2SiO4, reaction: 'γ → β', temperature_C: 711, transition_heat_kJ_mol: 11.250, technique: DTA at 0.34 GPa, reference: '[29]'}
          - {compound: Ca2SiO4, reaction: 'α′H → α′L', temperature_C: 1160, transition_heat_kJ_mol: 0.720, technique: DTA, reference: '[27]'}
          - {compound: Ca2SiO4, reaction: 'α′H → α', temperature_C: 1425, transition_heat_kJ_mol: 13.305, technique: DTA, reference: '[27]'}
          - {compound: Ca2SiO4, reaction: 'α′H → α', transition_heat_kJ_mol: 14.184, technique: drop calorimetry, reference: '[37]'}
          - {compound: Ca3Si2O7, reaction: 'kilchoanite → rankinite', temperature_C_range: [954, 1090], transition_heat_as_printed: '—', technique: '—', reference: '[29]'}
          - {compound: CaSiO3, reaction: 'wollastonite → pseudo-wollastonite', temperature_C: 1125, transition_heat_as_printed: '—', technique: '—', reference: '[35]'}
        note: Thesis reference numbers differ from the linked article; all numeric rows are repeated literature values rather than new measurements.
    - observation_id: abdul_thesis_table5_5_dft_energies
      type: model_calculated_energy_table_context
      locator:
        pdf_page_index: 84
        page: 85
        published_page: 85
        table: '5.5'
      units: eV per formula unit
      values:
        quantity_as_printed: calculated ground state energies at 0 K
        method_class: model_derived
        linked_source_id: abdul-2023-cao-sio2-calphad
        linked_observation_id: abdul_2023_table5_dft_ground_state_energies
        rows:
          - {compound: CaO, E0_eV: -27.36219, transition_energy_eV: ground_state}
          - {compound: alpha_quartz-SiO2, E0_eV: -31.66647, transition_energy_eV: ground_state}
          - {compound: monoclinic-Ca3SiO5, E0_eV: -114.97448, transition_energy_eV: ground_state}
          - {compound: gamma-Ca2SiO4, E0_eV: -87.74651, transition_energy_eV: ground_state}
          - {compound: beta-Ca2SiO4, E0_eV: -87.65976, transition_energy_eV: 0.08675}
          - {compound: alpha_prime-Ca2SiO4, E0_eV: -87.63451, transition_energy_eV: 0.112}
          - {compound: Ca3Si2O7, E0_eV: -147.61658, transition_energy_eV: ground_state}
          - {compound: wollastonite-CaSiO3, E0_eV: -59.91709, transition_energy_eV: ground_state}
          - {compound: cyclowollastonite-CaSiO3, E0_eV: -59.8318, transition_energy_eV: 0.085}
    - observation_id: abdul_thesis_table5_6_formation_and_transition_energies
      type: model_calculated_energy_table_context
      locator:
        pdf_page_index: 85
        page: 86
        published_page: 86
        table: '5.6'
      units: kJ/mol relative to CaO and alpha-quartz SiO2
      values:
        quantity_as_printed: calculated formation and transition energies at 0 K
        method_class: model_derived
        linked_source_id: abdul-2023-cao-sio2-calphad
        linked_observation_id: abdul_2023_table6_formation_and_transition_energies
        rows:
          - {compound: monoclinic-Ca3SiO5, formation_energy_kJ_mol: -117.9, transition_energy_kJ_mol: '—'}
          - {compound: gamma-Ca2SiO4, formation_energy_kJ_mol: -131.2, transition_energy_kJ_mol: '—'}
          - {compound: beta-Ca2SiO4, formation_energy_kJ_mol: -124.8, transition_energy_kJ_mol: 6.2}
          - {compound: alpha_prime-Ca2SiO4, formation_energy_kJ_mol: -122.4, transition_energy_kJ_mol: 8.8}
          - {compound: Ca3Si2O7, formation_energy_kJ_mol: -212, transition_energy_kJ_mol: '—'}
          - {compound: wollastonite-CaSiO3, formation_energy_kJ_mol: -85.7, transition_energy_kJ_mol: '—'}
          - {compound: cyclowollastonite-CaSiO3, formation_energy_kJ_mol: -77.5, transition_energy_kJ_mol: 8.2}
        note: Ca2SiO4 formation energies include zero-point corrections of −0.4 kJ/mol for gamma and −2.5 kJ/mol for beta and alpha-prime, as stated in the text.
    - observation_id: abdul_thesis_table5_7_h298_s298_model_comparison
      type: model_thermochemistry_table_context
      locator:
        pdf_page_index: 85
        page: 86
        published_page: 86
        table: '5.7'
      units: 'H298 kJ/mol; S298 J/mol/K'
      values:
        quantity_as_printed: calculated H298 and S298 compared with Haas et al.
        method_class: model_derived
        linked_source_id: abdul-2023-cao-sio2-calphad
        linked_observation_id: abdul_2023_table7_model_and_haas_thermodynamics
        rows:
          - {compound: monoclinic-Ca3SiO5, H298_calculated: -2932, H298_Haas: '—', S298_calculated: 166.4, S298_Haas: '—'}
          - {compound: triclinic-Ca3SiO5, H298_calculated: -2933, H298_Haas: -2933, S298_calculated: 166.5, S298_Haas: 168.6}
          - {compound: rhombohedral-Ca3SiO5, H298_calculated: -2932, H298_Haas: '—', S298_calculated: 166.4, S298_Haas: '—'}
          - {compound: rankinite-Ca3Si2O7, H298_calculated: -3951, H298_Haas: -3973, S298_calculated: 207.6, S298_Haas: 210.6}
          - {compound: wollastonite-CaSiO3, H298_calculated: -1634, H298_Haas: -1634, S298_calculated: 79.6, S298_Haas: 81}
          - {compound: cyclowollastonite-CaSiO3, H298_calculated: -1627, H298_Haas: -1627, S298_calculated: 87.6, S298_Haas: 87.2}
          - {compound: alpha-Ca2SiO4, H298_calculated: -2293, H298_Haas: '-2548*', S298_calculated: 132.7, S298_Haas: '84.91*'}
          - {compound: alpha_prime-Ca2SiO4, H298_calculated: -2304, H298_Haas: -2198, S298_calculated: 130.4, S298_Haas: 116}
          - {compound: beta-Ca2SiO4, H298_calculated: -2307, H298_Haas: -2306, S298_calculated: 126.1, S298_Haas: 126.7}
          - {compound: gamma-Ca2SiO4, H298_calculated: -2316, H298_Haas: -2316, S298_calculated: 119, S298_Haas: 120.5}
        note: Asterisks mark Haas values extrapolated beyond the temperature limits of the curve.
    - observation_id: abdul_thesis_table5_8_melt_model_coefficients
      type: model_parameter_table
      locator:
        pdf_page_index: 86
        page: 87
        published_page: 87
        table: '5.8'
      units: 'G and L coefficients kJ/mol and J/mol/K as printed; T K'
      values:
        quantity_as_printed: optimized associate model functions for the CaO-SiO2 melt
        method_class: model_derived
        linked_source_id: abdul-2023-cao-sio2-calphad
        linked_observation_id: abdul_2023_table8_liquid_associate_model
        endmembers_as_printed:
          - GC = GCaO,Liquid [6]
          - GS = GSiO2,Liquid [7]
        associates:
          - 'GC2S = 2GCaO,Liquid + GSiO2,Liquid − 183422.297315552 − 2.28483183782731*T'
          - 'GCS = GCaO,Liquid + GSiO2,Liquid − 116624.5108961 + 3.86841542916429*T'
        interaction_terms:
          - 'LCS,S,0 = 251273.138042155 − 132.4131763105*T'
          - 'LCS,S,1 = −76026.8593265931 + 22.9753135769968*T'
          - 'LCS,S,2 = 117268.159674298 − 40.3850726577932*T'
          - 'LC,C2S,2 = 8.99637059634927*T'
          - 'LC2S,S,0 = 9.04086951648876*T'
    - observation_id: abdul_thesis_table5_9_transitions_invariants_and_fusion
      type: model_phase_diagram_table_context
      locator:
        pdf_page_index: 87
        page: 88
        published_page: 88
        table: '5.9'
      units: 'T K; Htransition and Hfusion kJ/mol; X(SiO2) mole fraction'
      values:
        quantity_as_printed: transitions, invariant reactions, and compound fusion data from calculated phase diagram
        method_class: model_derived
        linked_source_id: abdul-2023-cao-sio2-calphad
        linked_observation_id: abdul_2023_table9_assessment_transitions_and_invariants
        transitions:
          - {reaction: 'gamma-Ca2SiO4 → alpha_prime-Ca2SiO4', T_K: 1120, comparison_T_K: 1120, Htransition_kJ_mol: 14.3, comparison_Htransition_kJ_mol: 14.3, attribution: '[63], [37]'}
          - {reaction: 'beta-Ca2SiO4 → alpha_prime-Ca2SiO4', T_K: 970, comparison_T_K: 970, Htransition_kJ_mol: 2.17, comparison_Htransition_kJ_mol: 1.84, attribution: '[63], [37]'}
          - {reaction: 'alpha_prime-Ca2SiO4 → alpha-Ca2SiO4', T_K: 1710, comparison_T_K: 1710, Htransition_kJ_mol: 16.2, comparison_Htransition_kJ_mol: 14.1, attribution: '[63], [37]'}
          - {reaction: 'wollastonite → cyclo-CaSiO3', T_K: 1397, comparison_T_K: 1398, Htransition_kJ_mol: 8.68, comparison_Htransition_kJ_mol: 5.85, attribution: '[35], [49]'}
          - {reaction: 'triclinic → monoclinic-Ca3SiO5', T_K: 1254, comparison_T_K: 1253, Htransition_kJ_mol: 0.477, comparison_Htransition_kJ_mol: -0.477, attribution: '[8]'}
          - {reaction: 'monoclinic → rhombohedral-Ca3SiO5', T_K: 1317, comparison_T_K: 1323, Htransition_kJ_mol: 0.047, comparison_Htransition_kJ_mol: -0.047, attribution: '[8]'}
        invariants:
          - {reaction: 'liquid + CaO → Ca3SiO5', T_K: 2423, comparison_T_K: 2423, X_SiO2_liquid: 0.27, comparison_X_SiO2_liquid: 0.27, attribution: '[55]'}
          - {reaction: 'liquid → Ca3SiO5 + alpha-Ca2SiO4', T_K: 2305, comparison_T_K: 2323, X_SiO2_liquid: 0.3, comparison_X_SiO2_liquid: 0.29, attribution: '[55]'}
          - {reaction: 'liquid + alpha-Ca2SiO4 → Ca3Si2O7', T_K: 1746, comparison_T_K: 1737, X_SiO2_liquid: 0.41, comparison_X_SiO2_liquid: 0.43, attribution: '[55]'}
          - {reaction: 'liquid → Ca3Si2O7 + CaSiO3', T_K: 1739, comparison_T_K: 1733, X_SiO2_liquid: 0.43, comparison_X_SiO2_liquid: 0.44, attribution: '[55]'}
          - {reaction: 'liquid → SiO2 + CaSiO3', T_K: 1709, comparison_T_K: 1709, X_SiO2_liquid: 0.62, comparison_X_SiO2_liquid: 0.61, attribution: '[55]'}
        compound_fusion:
          - {compound: alpha-Ca2SiO4, Tm_K: '2390 (2403)', Hfusion_kJ_mol: '62.1 (61.0)', attribution: '[56], [64]'}
          - {compound: cyclo-CaSiO3, Tm_K_as_printed: '1822 -1817', Hfusion_kJ_mol_as_printed: '61.3 (57.3)', attribution: '[65]'}
        note: Model and comparison values are retained exactly as printed in context; no calculated curve was digitized.
    - observation_id: abdul_thesis_appendix_b_tdb_context
      type: assessed_calphad_database_context
      locator:
        pdf_page_index: 184
        page: 185
        published_page: 185
        appendix: B
        note: Full printed TDB continues through PDF pages 185-218.
      units: As printed in the TDB file; parameter unit conventions are embedded in the source.
      values:
        quantity_as_printed: complete assessed CaO-Al2O3-SiO2-MgO-Fe-O thermodynamic database
        method_class: model_derived
        pseudo_element_definitions_as_printed: 'A=Al2O3; Q=SiO2; L=CaO; M=MgO'
        tdb_file_as_printed: |2
                                                                                   APPENDIX
                                                                                            B
          
                                                             APPENDIX: TDB FILE
          
          
              Provided here is a copy of the TDB (Thermodynamic database file) for the CaO-
          Al2 O3 -SiO2 -MgO-Fe-O system that was developed in the present work. This file has
          been tested to be compatible with the Pycalphad thermodynamic package for python, but
          should also be compatible with Thermo-calc and PANDAT.
          
          $$$$$$$$$$$$$$$$$$$$$$$$$$$$$$$$$$$$$$$$$$$$$$$$$$$$$$$$$$$
          $ TDB File for the CAO-AL2O3-SIO2-FE-O-MGO SYSTEM
          $ FOR OPC CLINKERS
          $ PRODUCED AS PART OF THESIS:
          $ "THERMODYNAMIC MODELLING OF PORTLAND CEMENT CLINKERS"
          $$$$$$$$$$$$$$$$$$$$$$$$$$$$$$$$$$$$$$$$$$$$$$$$$$$$$$$$$$$
          $ ELEMENT DEFINITIONS
          $ A=AL2O3, Q=SIO2
          $ L = CAO M=MGO
          $$$$$$$$$$$$$$$$$$$$$$$$$$$$$$$$$$$$$$$$$$$$$$$$$$$$$$$$$$$
          ELEMENT A CORUNDUM 101.96 0.0000E+00 0.0000E+00!
          ELEMENT /- ELECTRON_GAS 0.0000E+00 0.0000E+00 0.0000E+00!
          ELEMENT VA VACUUM 0.0000E+00 0.0000E+00 0.0000E+00!
          ELEMENT FE BCC_A2 5.5847E+01 4.4890E+03 2.7280E+01!
          ELEMENT O 1/2_MOLE_O2(G) 1.5999E+01 4.3410E+03 1.0252E+02!
          ELEMENT L BLANK 56.07 0.0 0.0 !
          ELEMENT Q BLANK 60.08 0.0 0.0 !
          ELEMENT M BLANK 40.3 0.0 0.0 !
          $$$$$$$$$$$$$$$$$$$$$$$$$$$$$$$$$$$$$$$$$$$$$$$$$$$$$$$$$$$
          SPECIES ALL A0.5 !
          SPECIES C3AL L3A1 !
          SPECIES CAOL L1 !
          SPECIES ASL A0.6666666666666666Q1 !
          SPECIES C2A L2.0A1.0 !
          SPECIES C2F L2.0FE2O3 !
          
                                                  185
          
          APPENDIX B. APPENDIX: TDB FILE
          
          
          SPECIES SIL A1Q1 !
          SPECIES COR A1.5 !
          SPECIES FE+2                           FE1/+2!
          SPECIES FE+3                           FE1/+3!
          SPECIES FEO                            FE1O1!
          SPECIES FEO3/2                         FE1O1.5!
          SPECIES FE2O3                          FE2O3 !
          SPECIES M2SL M2Q1 !
          SPECIES MGOL M1 !
          SPECIES O-2                            O1/-2!
          SPECIES O2                             O2!
          SPECIES O1                             O1!
          SPECIES O3                             O3!
          
          SPECIES C2SL L2Q1 !
          SPECIES CSL L1Q1 !
          SPECIES SIO2L Q1 !
          SPECIES CAS2L A0.5L0.5Q1 !
          
          FUNCTION TEMP      0.1 +T**(-1); 6000 N !
          FUNCTION RTEMP     0.1 +R#**(-1)*TEMP#; 6000 N !
          FUNCTION TMLN      0.1 +1-LN(T); 6000 N !
          FUNCTION TLNT      0.1 +T*LN(T); 6000 N !
          $$$$$$$$$$$$$$$$$$$$$$$$$$$$$$$$$$$$$$$$$$$$$$$$
          $-----------------------------------------------
          $              SOLID PHASE FUNCTIONS           $
          $ solid functions use the 3rd generation function
          $ function is split apart to implement maximum
          $ compatability with software.
          $-----------------------------------------------
          $                 ALPHA C2S                    $
          $-----------------------------------------------
          $ Einstein Terms $
          FUNCTION AC2S0 1 (1 - EXP(-427.508038/T)); 10000 N !
          FUNCTION AC2S1 1 (1 - EXP(-174.273816/T)); 10000 N !
          FUNCTION AC2S2 1 (1 - EXP(-1235.840109/T)); 10000 N !
          
          FUNCTION GAC2S 1 -2316104.80639131
          + 50.6232292353224 * T *
          LN(AC2S2)-0.008061 * T**(2)
          
          
                                           186
          
          + 82.5742623603897 * T * LN(AC2S0) +
          41.4017086323043 * T * LN(AC2S1); 3000 N !
          $-----------------------------------------------
          $                 ALPHA PRIME C2S              $
          $-----------------------------------------------
          FUNCTION APC2S0 1 (1 - EXP(-1092.028025/T)); 10000 N !
          FUNCTION APC2S1 1 (1 - EXP(-315.618264/T)); 10000 N !
          FUNCTION APC2S2 1 (1 - EXP(-122.320053/T)); 10000 N !
          
          FUNCTION GAPC2S 1 -2324937.35232995
          -0.005737 * T**(2) + 15.631497357245 * T *
          LN(APC2S2) + 68.7466957561671 * T * LN(APC2S0)
          + 90.0024531502235 * T * LN(APC2S1); 3000 N !
          $-----------------------------------------------
          $                 BETA C2S                     $
          $-----------------------------------------------
          FUNCTION BC2S0 1 (1 - EXP(-2585.222081/T)); 10000 N !
          FUNCTION BC2S1 1 (1 - EXP(-835.357211/T)); 10000 N !
          FUNCTION BC2S2 1 (1 - EXP(-259.231418/T)); 10000 N !
          
          FUNCTION GBC2S 1 -2328266.62444862
          -0.008614 * T**(2) + 87.5281189618368 * T *
          LN(BC2S2) + 11.2908490028119 * T * LN(BC2S0)
          + 75.7757673969417 * T * LN(BC2S1); 3000 N !
          
          $-----------------------------------------------
          $                GAMMA C2S                     $
          $-----------------------------------------------
          FUNCTION GC2S0 1 (1 - EXP(-88.647382/T)); 10000 N !
          FUNCTION GC2S1 1 (1 - EXP(-257.3199/T)); 10000 N !
          FUNCTION GC2S2 1 (1 - EXP(-759.369678/T)); 10000 N !
          
          FUNCTION GGC2S 1 -2336268.1787659
          + 103.720069300784 * T * LN(GC2S2)-0.001096 * T**(2)
          + 3.7837123904187 * T * LN(GC2S0)
          + 67.0926997075379 * T * LN(GC2S1); 3000 N !
          $-----------------------------------------------
          $             ALPHA CRISTOBALITE               $
          $-----------------------------------------------
          FUNCTION ACRIS0 1 (1 - EXP(-100.17/T)); 10000 N !
          
          
                                      187
          
          APPENDIX B. APPENDIX: TDB FILE
          
          
          FUNCTION ACRIS1 1 (1 - EXP(-374.45/T)); 10000 N !
          FUNCTION ACRIS2 1 (1 - EXP(-1134/T)); 10000 N !
          
          FUNCTION GACRIS 1 -914067.250936864
          + 38.9116850529572 * T * LN(ACRIS2)
          + 7.23358247779332 * T * LN(ACRIS0)
          + 28.6848960326287 * T * LN(ACRIS1); 6000 N !
          $-----------------------------------------------
          $             BETA CRISTOBALITE                $
          $-----------------------------------------------
          FUNCTION BCRIS0 1 (1 - EXP(-125.65/T)); 10000 N !
          FUNCTION BCRIS1 1 (1 - EXP(-966.5/T)); 10000 N !
          
          FUNCTION GBCRIS 1 -912412.146717818
          + 55.2052048672473 * T * LN(BCRIS1)
          + 19.6249586961318 * T * LN(BCRIS0); 6000 N !
          $-----------------------------------------------
          $             ALPHA QUARTZ                     $
          $-----------------------------------------------
          FUNCTION AQUARTZ0 1 (1 - EXP(-159.2/T)); 10000 N !
          FUNCTION AQUARTZ1 1 (1 - EXP(-524/T)); 10000 N !
          FUNCTION AQUARTZ2 1 (1 - EXP(-1421/T)); 10000 N !
          FUNCTION AQUARTZ3 1 (1 - EXP(-159.2/T)); 10000 N !
          FUNCTION AQUARTZ4 1 (1 - EXP(-524/T)); 10000 N !
          FUNCTION AQUARTZ5 1 (1 - EXP(-1421/T)); 10000 N !
          
          FUNCTION GAQUARTZ 1 -917661.326977757
          -1.076E-12 * T**(5) + 13.3696558899904 * T * LN(AQUARTZ0)
          + 29.0341034625911 * T * LN(AQUARTZ2)
          + 32.4264042107976 * T * LN(AQUARTZ1); 847.1 Y
          -914725.826977757
          -9.16882E+33 * T**(-11)
          + 32.4264042107976 * T * LN(AQUARTZ1)
          + 13.3696558899904 * T * LN(AQUARTZ0)
          + 29.0341034625911 * T * LN(AQUARTZ2)
          -2.72959E+16 * T**(-5)-3.87837 * T; 6000 N !
          $-----------------------------------------------
          $             BETA QUARTZ                      $
          $-----------------------------------------------
          FUNCTION BQUARTZ0 1 (1 - EXP(-66.518134/T)); 10000 N !
          
          
                                           188
          
          FUNCTION BQUARTZ1 1 (1 - EXP(-1024.54773/T)); 10000 N !
          
          FUNCTION GBQUARTZ 1 -913771.02970493
          + 59.8851830700525 * T * LN(BQUARTZ1)
          + 14.9449804933267 * T * LN(BQUARTZ0); 6000 N !
          $-----------------------------------------------
          $             WOLLOSTONITE                      $
          $-----------------------------------------------
          FUNCTION WCS0 1 (1 - EXP(-39.983404/T)); 10000 N !
          FUNCTION WCS1 1 (1 - EXP(-180.16112/T)); 10000 N !
          FUNCTION WCS2 1 (1 - EXP(-777.592204/T)); 10000 N !
          
          FUNCTION GWCS 1 -1647683.13184533
          -0.00094 * T**(2)
          + 90.0829704062177 * T * LN(WCS2)
          + 0.546908722096884 * T * LN(WCS0)
          + 34.0286926164046 * T * LN(WCS1); 6000 N !
          $-----------------------------------------------
          $             p-WOLLOSTONITE                   $
          $-----------------------------------------------
