Repository: simonrowland/regolith-pyrolysis-simulator

# Regolith Pyrolysis Simulator

Interactive simulator for a solar-thermal regolith refinery that models controlled overhead oxygen pressure to make vacuum pyrolysis and molten regolith electrolysis (MRE) workflows more practical for extracting metals, glass and ceramics from sample regolith feedstock profiles for the Moon, Mars, and asteroids.

The core idea is simple: regolith pyrolysis is attractive because sunlight can provide most of the heat, but hard-vacuum pyrolysis can turn silica into SiO vapor. SiO boiloff can foul ducts, condensers, windows, turbines, and product streams.

File: data/literature/extracts/arxiv-1902-05005.yaml
schema_version: literature_extract.v1
source_id: arxiv-1902-05005
source:
  citation: >-
    Sossi, P. A. & Fegley, B. Jr. (2018), "Thermodynamics of Element Volatility and its
    Application to Planetary Processes", Reviews in Mineralogy and Geochemistry 84(1):393-459.
  doi: 10.2138/rmg.2018.84.11
  year: 2018
extraction:
  method: pdftotext -layout transcription of printed Tables 1-2 and source-faithful review/model notes
  date: '2026-09-20'
  worker: i1-arxiv-1902-05005
  provenance_path: corpus/raw/arxiv-1902-05005/arxiv-1902-05005.pdf
review_status: draft
fidelity_samples:
- path: species.Al.observations[sossi_fegley_2018_table1_parent_oxide_vapour_species].values.rows[0].gas_species
  value: 'Al, AlO, Al2O, AlO2, Al2O2'
  locator: {pdf_page_index: 12, table: '1', note: 'Table 1, printed p. 13; alpha-Al2O3 row.'}
corrections: []
species:
  Al:
    observations:
    - observation_id: sossi_fegley_2018_table1_parent_oxide_vapour_species
      type: gas_speciation
      locator: {pdf_page_index: 12, table: '1', note: 'Table 1, printed p. 13; values are compilation rows and superscript references.'}
      phase: pure_oxide
      regime: equilibrium_saturated_vapour_compilation
      units: K and gas species as printed
      values:
        quantity: saturated_vapour_species
        method_class: compilation_assessed
        source_basis: cited experimental and thermochemical literature listed in Table 1
        rows:
        - {oxide: 'alpha-Al2O3(s,l)', temperature_K: ['2309-2605', '1500-1800', '2188-2594', '1900-2600', '2300-2600', '2450', '2200-2318', '2105-2800', '3500-4700', '2300-2600'], gas_species: 'Al, AlO, Al2O, AlO2, Al2O2'}
        - {oxide: CaO(s), temperature_K: ['2080-2206', '1500-1900', '1923-2227'], gas_species: 'Ca, CaO'}
        - {oxide: Cr2O3(s), temperature_K: ['1839-2059', '1690-2020'], gas_species: 'Cr, CrO, CrO2, CrO3'}
        - {oxide: Fe1-xO(s), temperature_K: ['1776 (l)', '1773-1867 (l)', '1600-1750 (s,l)', '1543-1573 (l)', '1930-1950 (l)'], gas_species: 'Fe > FeO'}
        - {oxide: Fe3O4(s), temperature_K: ['1400-1600', '1373-1673'], gas_species: 'Fe'}
        - {oxide: 'Fe2O3(s,l)', temperature_K: ['1030-1200', '1639-1764'], gas_species: 'Fe, FeO, FeO2'}
        - {oxide: 'K2O(s,l)', temperature_K: ['1087-1186', '1037-1184', '580-825', '298-3000'], gas_species: 'K, K2O, KO, K2O2, K2, KO2'}
        - {oxide: MgO(s), temperature_K: ['1950', '1720-1960', '2020-2160', '1573-1973', '1820-1983'], gas_species: 'Mg, MgO'}
        - {oxide: MnO(s), temperature_K: ['1767', '1618-1815', '1858-1999', '1535-1782'], gas_species: 'Mn, MnO, MnO2'}
        - {oxide: Na2O(s), temperature_K: ['987-1114', '1144-1304', '984-1056', '873-1003'], gas_species: 'Na, Na2O, NaO, NaO2'}
        - {oxide: SiO2(cristobalite), temperature_K: ['1840-1951', '1200-1950', '1600-1754'], gas_species: 'SiO, SiO2 >> Si'}
        - {oxide: SiO2(l), temperature_K: ['1823-1983', '1833-1877', '1887-1988', '1800-2200'], gas_species: 'SiO, SiO2 >> Si'}
        - {oxide: 'TiO2(rutile,l)', temperature_K: ['1881', '2193', '1850-2540'], gas_species: 'TiO2, TiO, Ti'}
      uncertainty: {note: 'No numeric uncertainty is printed for these compilation ranges.'}
  Fe:
    observations:
    - observation_id: sossi_fegley_2018_table2_activity_coefficients
      type: activity_coefficient
      locator: {pdf_page_index: 22, table: '2', note: 'Table 2, printed pp. 23-24; all 28 listed oxide species transcribed below.'}
      phase: complex_silicate_melt
      regime: compiled_activity_measurements
      units: K, composition labels, and dimensionless gamma as printed
      values:
        quantity: activity_coefficient
        method_class: compilation_assessed
        source_basis: cited determinations; review warns values are guides and composition/fO2 dependent
        rows:
        - {oxide: AlO1.5, temperature_K: '1573-1773', composition: 'CMAS (An-Di)', gamma: '0.28-0.37', reference: 'Ghiorso and Sack 1995'}
        - {oxide: AsO1.5, temperature_K: '1573', composition: FCS, gamma: '0.03-0.56', reference: 'Chen and Jahanshahi 2010'}
        - {oxide: BiO1.5, temperature_K: '1573', composition: FCS, gamma: '0.3-0.5', reference: 'Paulina et al. 2013'}
        - {oxide: CaO, temperature_K: '1873', composition: 'CMAS (0.55 < Basicity < 0.65)', gamma: 'approximately 0.001-0.15', reference: 'Beckett 2002'}
        - {oxide: CoO, temperature_K: ['1573-1873', '1673'], composition: ['(F)CMAS', CMAS], gamma: ['0.5-2.2', '0.8-1.8'], reference: 'Holzheid et al. 1997; O’Neill and Eggins 2002; O’Neill and Berry 2006'}
        - {oxide: CrO, temperature_K: '1773', composition: CAS, gamma: '1.9-7.2', reference: 'Pretorius and Muan 1992'}
        - {oxide: CrO1.5, temperature_K: '1773', composition: CAS, gamma: '23-42', reference: 'Pretorius and Muan 1992'}
        - {oxide: CuO0.5, temperature_K: ['1573', '1923'], composition: ['(F)CMAS', CMAS], gamma: ['9-11', '3.5'], reference: 'Holzheid and Lodders 2001; Wood and Wade 2013'}
        - {oxide: FeO, temperature_K: ['1600', '1573-1873', '1673', '1923'], composition: ['SKAnFa', '(F)CMAS', CMAS, CMAS], gamma: ['0.6-2.3', '1.2-2.1', '0.9-1.8', 'approximately 0.5-2.5'], reference: 'Doyle 1988; Holzheid et al. 1997; O’Neill and Eggins 2002; Wood and Wade 2013'}
        - {oxide: GeO, temperature_K: '1423-1523', composition: FCAS, gamma: '1.44-2.55', reference: 'Yan and Swinbourne 2013'}
        - {oxide: GeO2, temperature_K: '1573', composition: FCMS, gamma: '0.24-1.50', reference: 'Shuva et al. 2016'}
        - {oxide: InO1.5, temperature_K: '1923', composition: CMAS, gamma: '0.02', reference: 'Wood and Wade 2013'}
        - {oxide: KO0.5, temperature_K: '1573', composition: 'KFCAS with KAlSiO4(s)', gamma: '6.3e-5-7.1e-4', reference: 'Hastie et al. 1981'}
        - {oxide: MgO, temperature_K: '1873', composition: 'CMAS (0.55 < Basicity < 0.65)', gamma: 'approximately 0.25-4', reference: 'Beckett 2002'}
        - {oxide: MnO, temperature_K: ['1823-1923', '1873'], composition: ['FCMS(P)', CAS], gamma: ['0.7-3.5', '0.5-7.2'], reference: 'Suito and Inoue 1984; Ohta and Suito 1995'}
        - {oxide: MoO2, temperature_K: ['1673', '1923'], composition: CMAS, gamma: ['67-227', 'approximately 5-100'], reference: 'O’Neill and Eggins 2002; Wood and Wade 2013'}
        - {oxide: MoO3, temperature_K: '1673', composition: CMAS, gamma: '0.1-0.8', relation: 'log gamma_MoO3 = 1.49(log gamma_MoO2)-3.59', reference: 'O’Neill and Eggins 2002'}
        - {oxide: NaO0.5, temperature_K: ['1623', '1673'], composition: ['CMAS', CMS], gamma: [1.0e-3, '8.4e-4-2.2e-3'], reference: 'Mathieu et al. 2008; Mathieu et al. 2011'}
        - {oxide: NiO, temperature_K: ['1573-1873', '1673', '1923'], composition: ['(F)CMAS', 'CMAS', CMAS], gamma: ['1.3-3.5', '2.0-4.3', 'approximately 1.5-3.0'], reference: 'Holzheid et al. 1997; O’Neill and Eggins 2002; O’Neill and Berry 2006; Wood and Wade 2013'}
        - {oxide: PO2.5, temperature_K: '1823-1923', composition: CMFS, gamma: '1e-6-1e-10', reference: 'Turkdogan 2000'}
        - {oxide: PbO, temperature_K: '1923', composition: CMAS, gamma: '0.22', reference: 'Wood and Wade 2013'}
        - {oxide: SiO2, temperature_K: '1573-1773', composition: 'CMAS (An-Di)', gamma: '0.9-1.1', reference: 'Ghiorso and Sack 1995'}
        - {oxide: SnO, temperature_K: '1573', composition: FCS, gamma: '5-6.2', reference: 'Takeda and Yazawa 1989'}
        - {oxide: TiO2, temperature_K: '1573-1773', composition: CMAS, gamma: '1.5-1.7', reference: 'Ghiorso and Sack 1995'}
        - {oxide: V2O3, temperature_K: ['1900', '2000', '2100'], composition: CMAS, gamma: ['1.2-20.8', '0.3-5.2', '0.05-1.65'], reference: 'Wang et al. 2010'}
        - {oxide: WO2, temperature_K: '1673', composition: CMAS, gamma: '7.4-45', relation: 'log gamma_WO2 = log gamma_MoO2 - 2.20', reference: 'O’Neill et al. 2008'}
        - {oxide: WO3, temperature_K: ['1673', '1923'], composition: CMAS, gamma: '0.02-0.3 at 1673 K', relation: 'printed note: log gamma_WO3 = log gamma_MoO3 - 1.42 for the 1923 K row', reference: 'O’Neill et al. 2008; Wood and Wade 2013'}
        - {oxide: ZnO, temperature_K: '1673-1823', composition: CAS, gamma: '0.25-0.58', reference: 'Reyes and Gaskell 1983'}
      uncertainty: {note: 'No uncertainty intervals are printed; ranges and approximate markers are retained.'}
figures_not_digitized:
  locator: {pdf_page_index: 25, figure: '3', note: 'Calculated partial vapour pressures over lunar basalt 12022; plotted values not transcribed.'}
  admission_status: figure_only
  measurements_seen: 'Cited KEMS data from De Maria et al. (1971) and Gooding and Muenow (1976); no point read from the figure.'
apparatus_not_stated:
  - primary KEMS cell geometry, orifice, Clausing factor, sample mass, exposed area, pumping, and run durations
  - primary transpiration and torsion-effusion apparatus details
  - primary lunar-basalt sample preparation and calibration details
refused:
  - what: measured_direct assignment or a single apparatus for the review tables
    why: this source is a review and compilation; its tables cite primary experiments but do not report an authors-own apparatus or run set
  - what: digitization of plotted Figure 3 values
    why: values are figure-only and the brief forbids treating read-off points as printed values

File: data/literature/extracts/arxiv-2509-sio-flame-nucleation.yaml
schema_version: literature_extract.v1
source_id: arxiv-2509-sio-flame-nucleation
source:
  citation: "Haugen, N. E. L., Brandenburg, A., Friede, B. & Birkeland, R. G. (2025), Silicon-monoxide flames: the nucleation and condensation of silica fume, arXiv:2509.03106v2."
  url: https://arxiv.org/abs/2509.03106
  year: 2025
extraction:
  method: manual transcription from pdftotext -layout; page and equation/table locators retained
  date: '2026-09-20'
  worker: i1-arxiv-2509-sio-flame-nucleation
review_status: draft
evidence_policy:
  classification: mixed_model_and_figure_only
  measurement_claim: The paper is a numerical study. Model inputs and outputs are model_derived; the real-furnace particle-size distribution is retained as figure_only because no numeric points are printed.
  missing_values: Values absent from the paper are not inferred; figure curves are not digitized.
model_generators:
  - authors' Lagrangian and Eulerian silica-fume particle solver
  - classical homogeneous nucleation model used by the authors
  - Panjwani and Olsen reaction mechanism, with NOx reactions omitted
species:
  SiO2:
    observations:
    - observation_id: haugen_2025_sio2_nucleation_model
      type: rate_series
      locator: {page: 5, equation: '18-21', section: '2.1.1 Particle nucleation'}
      phase: gas_to_silica_fume_particle
      regime: homogeneous_nucleation
      units: as printed in equations
      values:
        method_class: model_derived
        generator: authors' classical homogeneous nucleation implementation
        quantity: critical_radius_and_nucleation_rate
        critical_radius_expression: r_min = 2 gamma v_c / (k_B T ln S_e)
        nucleation_rate_expression: J = J_0 exp[-16 pi gamma^3 v_c^2 / (3 (k_B T)^3 (ln S_e)^2)]
        source_inputs:
          v_c_m3_per_SiO2_molecule: 4.5e-29
          S_e_definition: C_SiO2 / C_sat
        source_term_expression: rho_dot_nucl = (4 pi r_min^3 / 3) rho_ms J
        semantics: equations_and_model_inputs_not_measurements
    - observation_id: haugen_2025_sio2_surface_energy_temperature_model
      type: rate_series
      locator: {page: 8, equation: '31', section: '3.1 Surface energy'}
      phase: silica_fume_particle
      units: J m^-2 and J m^-2 K^-1
      values:
        method_class: model_derived
        generator: Kingery temperature-dependent expression as adopted by authors
        quantity: surface_energy
        expression: gamma = gamma_0 + gamma_T (T - T_gamma)
        gamma_0_J_m2: 0.307
        gamma_T_J_m2_K: 3.1e-5
        T_gamma_K: 2073.0
        alternate_sensitivity_value_gamma_J_m2: 3.2e-2
        alternate_sensitivity_locator: page 16, figure 12 discussion
        semantics: model_parameter_and_sensitivity_case
    - observation_id: haugen_2025_sio2_saturation_pressure_model
      type: psat_series
      locator: {page: 9, equation: '35-36', section: '3.3 Saturation concentration'}
      phase: silica_fume
      regime: Clausius_Clapeyron_saturation_model
      units: Pa, Torr, J mol^-1, mol m^-3
      values:
        method_class: model_derived
        generator: authors' Clausius-Clapeyron model with ideal-gas conversion
        quantity: p_sat
        pressure_expression: P_sat = P_boil exp[-DeltaH/R_gas (1/T - 1/T_boil)]
        concentration_expression: C_sat = P_sat / (R_gas T)
        P_boil_Pa: 101325.0
        T_boil_K: 2503.0
        DeltaH_options_J_per_mol: ['7.06e5', '5.99e5', '5.78e5']
        DeltaH_used_J_per_mol: '7.06e5'
        reference_pressure_as_printed: 10^-4 Torr at 1025 deg C
        DeltaH_from_reference_point_J_per_mol: '3.55e5'
        reference_point_semantics: author-reported reference used to show an alternative blue curve; authors call its applicability questionable because 1025 deg C is below the silica-fume melting point
        R_gas_J_per_mol_K: 8.314
    - observation_id: haugen_2025_sio2_transition_thresholds
      type: transition_point
      locator: {page: 6, section: '2.2 Silica fume particle interactions'}
      phase: silica_fume
      units: K
      values:
        method_class: model_derived
        generator: authors' droplet approximation for silica fume particle interactions
        quantity: transition_temperature
        coalescence_lower_limit_K: 1823.0
        upper_limit_semantics: above the boiling point of quartz no silica-fume particles can exist
        semantics: model thresholds, not direct transition measurements
    - observation_id: haugen_2025_sio2_melting_threshold_result
      type: transition_point
      locator: {page: 13, section: '5.2 Growth of silica fume particles'}
      phase: silica_fume
      units: deg C and K
      values:
        method_class: model_derived
        generator: authors' zero-dimensional simulation rule
        quantity: transition_temperature
        melting_temperature_as_printed: 1560 deg C (=1833 K)
        semantics: competing_internal_value_do_not_reconcile
        disagreement: page 6 uses 1823 K as the silica melting-point lower limit; page 13 uses 1560 deg C (=1833 K)
    - observation_id: haugen_2025_sio2_particle_density
      type: transition_point
      locator: {page: 20, equation: '52', section: 'B.2 Validation of expression for Brownian motion'}
      phase: silica_fume_particle
      units: g cm^-3
      values:
        derivation:
          relation: "g_per_cm3_to_kg_per_m3"
          inputs:
          - "pdf:arxiv-2509-sio-flame-nucleation"
          output_unit: "kg_per_m3"
          method:
            state:
              tag: value
              value: "authors' particle-mass and volume model"
            locator:
              page: 20
              equation: "52"
              section: "B.2 Validation of expression for Brownian motion"
          references:
          - "Haugen, N. E. L., Brandenburg, A., Friede, B. & Birkeland, R. G. (2025), Silicon-monoxide flames: the nucleation and condensation of silica fume, arXiv:2509.03106v2."
        method_class: model_derived
        generator: authors' particle-mass and volume model
        quantity: density
        density_g_cm3: 2.196
        density_kg_m3_also_printed: 2196.0
    - observation_id: haugen_2025_sio2_condensation_growth_model
      type: rate_series
      locator: {page: 20, equations: '59-63', section: 'C.1 Molecular/kinematic regime'}
      phase: gas_to_silica_fume_particle
      regime: molecular_kinematic_condensation
      units: mol m^-2 s^-1, m s^-1, kg m^-3
      values:
        method_class: model_derived
        generator: authors' molecular/kinematic condensation model
        quantity: particle_radius_growth
        molecular_flux_expression: F = N u / 4
        mean_speed_expression: u = sqrt(8 k_B T / (pi m_SiO2))
        radius_growth_expression: dr/dt = A (C_SiO2 - C_sat) sqrt(T)
        A_expression: A = sqrt(8 k_B M_SiO2 / (pi m_SiO2 4 rho_ms))
        M_SiO2_kg_per_kmol: 60.0
        rho_ms_kg_m3: 2196.0
        m_SiO2_as_printed: 60 mu
        mu_kg: 1.67e-27
        semantics: model_equations_and_constants
    - observation_id: haugen_2025_sio2_reaction_mechanism
      type: rate_series
      locator: {page: 7, table: '1', section: '2.3 Fluid equations'}
      phase: gas_reaction_mixture
      units: 'as printed: A, n, E'
      values:
        method_class: quoted_attributed
        evidence_class: quoted_attributed
        attribution: Panjwani, B.; Olsen, J. E. (2013), "Combustion and mechanism for NOx formation in ferrosilicon electric arc furnaces," Proceedings of the European Combustion Meeting (ref. 14), as cited by Haugen et al. (2025); NOx elements omitted
        generator: Panjwani and Olsen reaction mechanism as used by authors; NOx elements omitted
        quantity: Arrhenius_reaction_mechanism
        rows_as_printed:
        - {i: 1, reaction: 'CO + O2 <=> CO2 + O', A: 2.50e12, n: 0.00, E: 47800.0}
        - {i: 2, reaction: 'OH + OH <=> H2O + O', A: 3.57e4, n: 2.40, E: -2110.0}
        - {i: 3, reaction: 'CO + OH <=> CO2 + H', A: 4.76e7, n: 1.23, E: 70.0}
        - {i: 4, reaction: 'H + O2 <=> O + OH', A: 2.65e16, n: -0.67, E: 17041.0}
        - {i: 5, reaction: 'H + O + M <=> OH + M', A: 5.00e17, n: -1.00, E: 0.0}
        - {i: 6, reaction: 'O + O + M <=> O2 + M', A: 1.20e17, n: -1.00, E: 0.0}
        - {i: 7, reaction: 'CO + O <=> CO2', A: 1.80e10, n: 0.00, E: 2385.0}
        - {i: 8, reaction: 'H + OH + M <=> H2O + M', A: 2.20e22, n: -2.00, E: 0.0}
        - {i: 9, reaction: 'O2 + SiO <=> O + SiO2', A: 2.31e13, n: 0.00, E: 26016.0}
        - {i: 10, reaction: 'OH + SiO <=> H + SiO2', A: 1.80e10, n: 0.78, E: 1218.0}
        third_body_efficiencies: unity
    - observation_id: haugen_2025_sio2_nonreactive_validation_setup
      type: rate_series
      locator: {page: 10, table: '2', section: '4.1 Lagrangian vs. Eulerian particle tracking'}
      phase: gas_to_silica_fume_particle
      units: kg, 10^11, s, mol m^-3
      values:
        method_class: model_derived
        generator: authors' Lagrangian and Eulerian zero-dimensional solver
        quantity: validation_case_parameters_and_runtime
        initial_mass_fractions: {N2: 0.767, O2: 0.142, SiO2: 0.091}
        constant_saturation_concentration_mol_m3: 0.01
        table_rows_as_printed:
        - {case: 'Eul. 200', nbins: 200, mthr: null, Nsw: null, Nphys_1e11: 3.0, time_s: 1.85}
        - {case: 'Eul. 1200', nbins: 1200, mthr: null, Nsw: null, Nphys_1e11: 3.0, time_s: 8.60}
        - {case: 'Lagr. 10', nbins: 5, mthr_kg: '1e-10', Nsw: 2, Nphys_1e11: 2.7, time_s: 0.50}
        - {case: 'Lagr. 11', nbins: 10, mthr_kg: '1e-11', Nsw: 22, Nphys_1e11: 3.0, time_s: 0.56}
        - {case: 'Lagr. 12', nbins: 40, mthr_kg: '1e-12', Nsw: 204, Nphys_1e11: 3.0, time_s: 1.03}
    - observation_id: haugen_2025_sio2_furnace_particle_size_distribution
      type: rate_series
      locator: {page: 15, figure: '10', section: '5.3 Particle size distributions'}
      phase: silica_fume_particle
      units: figure only; numeric axis values not transcribed
      values:
        method_class: figure_only
        generator: Malvern Panalytical Mastersizer 3000 laser-diffraction measurement; sample from Elkem silicon-furnace bag filter
        quantity: measured_particle_size_distribution
        measured_data: present_in_figure_only
        digitized_values: absent
        semantics: measured direct provenance retained without inventing point values
    - observation_id: haugen_2025_brownian_validation
      type: rate_series
      locator: {page: 20, figure: '14', section: 'B.2 Validation of expression for Brownian motion'}
      phase: silica_fume_particle
      units: nm, K, count
      values:
        method_class: model_derived
        generator: authors' Brownian-motion particle solver
        quantity: Brownian_motion_validation_setup
        particle_diameter_nm: 10.0
        T_K: 750.0
        fluid_temperature_K: 750.0
        tracked_particles: 1000
        measured_output: mean_displacement curves shown in Figure 14; numerical points not printed
        semantics: simulation validation, not apparatus measurement
fidelity_samples:
- species: SiO2
  observable: psat_series
  observation_id: haugen_2025_sio2_saturation_pressure_model
  field: DeltaH_used_J_per_mol
  value: '7.06e5'
  locator: {page: 9, equation: '35', section: '3.3 Saturation concentration'}

File: data/literature/extracts/asai-yokokawa-1982-nasoborosilicate-activity.yaml (part 1 of 7)
schema_version: literature_extract.v1
source_id: asai-yokokawa-1982-nasoborosilicate-activity
source:
  citation: Asai, K. & Yokokawa, T. (1982). Thermodynamic activity of Na2O in Na2O–B2O3–SiO2 melt. Transactions of the Japan Institute
    of Metals 23(9), 571–577.
  doi: 10.2320/matertrans1960.23.571
  url: https://www.jstage.jst.go.jp/article/matertrans1960/23/9/23_9_571/_pdf
  year: 1982
extraction:
  method: All seven PDF pages (scanned at 300 ppi) rendered with pdftoppm at 300 dpi and read as images. Tables 1 and 2 were transcribed
    independently from the page images (strip pass, then a column-by-column second pass), then diffed against the unverified draft CSVs
    pinned at b663bc1b; the draft errors were corrected from the images. The PDF text layer contains no table numbers and was used only
    as a lead for prose.
  date: '2026-10-05'
  worker: regolith-empirical-b6-asai
  provenance_path: tables/asai-yokokawa-1982-nasoborosilicate-activity
review_status: draft
benches:
- id: asai-1982-o2-pt-concentration-cell
  identity:
    basis: described_in_this_work
  apparatus_family:
    state:
      tag: value
      value: Oxide-melt concentration cell O2(Pt)|Na2O·2B2O3¦Na2O–B2O3–SiO2|O2(Pt) with an alumina-arch liquid junction
    locator:
      published_page: 571
      pdf_page_index: 0
      section: II. Experimental
  cell_material_and_liner:
    state:
      tag: value
      value: Platinum crucibles (one per half-cell), each coupled with a subsidiary compartment joined to the main body through a 1
        mm hole; alumina arch wetted by the melts as the liquid junction; Pt wire electrodes 1 mm in diameter
    locator:
      published_page: 571
      pdf_page_index: 0
      section: II. Experimental
      note: cell description continues on p. 574 (separate liquid-junction compartment) and p. 575 (electrodes, potentiometer, thermocouple)
  cell_materials:
  - state:
      tag: value
      value: Pt
    locator:
      published_page: 571
      pdf_page_index: 0
      section: II. Experimental
      note: Pt crucibles and Pt wire electrodes
  - state:
      tag: value
      value: Al2O3
    locator:
      published_page: 571
      pdf_page_index: 0
      section: II. Experimental
      note: arch of alumina used as the liquid junction
  heating_method:
    state:
      tag: unknown
      reason: not_published
    locator:
      published_page: 571
      pdf_page_index: 0
      section: II. Experimental
      note: furnace type is not described; construction refers to ref. (2)
  temperature_measurement:
    sensor:
      state:
        tag: value
        value: CA thermocouple
      locator:
        published_page: 575
        pdf_page_index: 4
        section: II. Experimental
  temperature_calibration:
    method:
      state:
        tag: value
        value: thermocouple calibrated to the melting points of copper and antimony (printed "caribrated")
      locator:
        published_page: 575
        pdf_page_index: 4
        section: II. Experimental
    uncertainty:
      state:
        tag: unknown
        reason: not_published
      locator:
        published_page: 575
        pdf_page_index: 4
        section: II. Experimental
        note: no temperature uncertainty is stated
  detector:
    state:
      tag: value
      value: Yokogawa p-1 type potentiometer
    locator:
      published_page: 575
      pdf_page_index: 4
      section: II. Experimental
  other_facts:
  - name: liquid_junction_hole_diameter
    unit: mm
    value:
      state:
        tag: value
        value:
          kind: point
          point: '1'
      locator:
        published_page: 571
        pdf_page_index: 0
        section: II. Experimental
        note: hole 1 mm in diameter between the subsidiary compartment and the main body
  - name: electrode_wire_diameter
    unit: mm
    value:
      state:
        tag: value
        value:
          kind: point
          point: '1'
      locator:
        published_page: 575
        pdf_page_index: 4
        section: II. Experimental
        note: Pt wire electrodes 1 mm in diameter immersed in the centre of the melts
experiments:
- experiment_id: asai-1982-emf-concentration-cell-series
  bench_id: asai-1982-o2-pt-concentration-cell
  method: emf_cell
  method_as_printed: concentration cell of the type O2(Pt)|Na2O·2B2O3¦Na2O–B2O3–SiO2|O2(Pt)
  locator:
    published_page: 572
    pdf_page_index: 1
    table: '1'
    note: Table 1 (pp. 572-574) is the emf series; Table 2 (p. 574) is derived from it. One cell family; per-charge assignments are
      not printed.
  sample:
    printed_composition:
      state:
        tag: value
        value: Na2O–B2O3–SiO2 melts along constant Na2O mole fraction lines 2/5, 1/3, 1/4, 1/5, 1/7, 1/10 and 1/16, plus six complementary
          compositions; reference melt Na2O·2B2O3
      locator:
        published_page: 575
        pdf_page_index: 4
        section: III. Results
        note: per-observation compositions are carried in each observation
    form:
      state:
        tag: value
        value: oxide melt
      locator:
        published_page: 574
        pdf_page_index: 3
        section: II. Experimental
    pretreatment:
      state:
        tag: value
        value: Powder mixture of nominal weights of Na2CO3, H3BO3 and SiO2 (guaranteed reagent grade, Wako Chem. Co.) heated in a platinum
          crucible in air at around 1300 K for more than 20 h
      locator:
        published_page: 574
        pdf_page_index: 3
        section: II. Experimental
        note: continues on p. 575
    characterization:
      state:
        tag: value
        value: Composition did not change beyond ±1 wt% as estimated from chemical analysis (SiO2) and an ion-selective-electrode method
          (Na2O)
      locator:
        published_page: 575
        pdf_page_index: 4
        section: II. Experimental
  conditions:
    temperature_K:
      state:
        tag: unknown
        reason: not_published
      locator:
        published_page: 572
        pdf_page_index: 1
        table: '1'
        note: about ten temperatures per charge; Table 1 spans 1090-1264 K; no single setpoint
  pressure_environment:
    total_pressure_Pa:
      state:
        tag: unknown
        reason: not_published
      locator:
        published_page: 571
        pdf_page_index: 0
        section: II. Experimental
        note: No measurement-chamber pressure, gas flow or atmosphere is printed for the emf runs. The cell notation names O2(Pt) gas
          electrodes on both sides; melts were prepared in air (p. 574).
    sweep_gas:
      state:
        tag: unknown
        reason: not_published
      locator:
        published_page: 571
        pdf_page_index: 0
        section: II. Experimental
        note: No measurement-chamber pressure, gas flow or atmosphere is printed for the emf runs. The cell notation names O2(Pt) gas
          electrodes on both sides; melts were prepared in air (p. 574).
    regime:
      regime_class:
        tag: unknown
        reason: not_published
  thermal_schedule:
    method:
      state:
        tag: value
        value: The emf became constant within 16 h (overnight) after the cell was assembled and brought to high temperatures; emf then
          measured at about ten temperatures for every charge
      locator:
        published_page: 575
        pdf_page_index: 4
        section: II. Experimental
    total_duration_s:
      state:
        tag: unknown
        reason: not_published
      locator:
        published_page: 575
        pdf_page_index: 4
        section: II. Experimental
        note: 16 h is the stabilisation bound, not a total run duration
fidelity_samples:
- species: Na2O
  observable: relative_partial_molar_table
  observation_id: asai_1982_t2_relative_partial_molar_k1p5_m3_4
  field: delta_G_kJ_mol
  value: 33.6
  locator:
    published_page: 574
    table: '2'
    note: 'Na2O+(1.5-m)B2O3+mSiO2, m=3/4: 33.6±0.6'
- species: Na2O
  observable: relative_partial_molar_table
  observation_id: asai_1982_t2_relative_partial_molar_k9_m0
  field: delta_H_kJ_mol
  value: -194
  locator:
    published_page: 574
    table: '2'
    note: 'Na2O+(9-m)B2O3+mSiO2, m=0: −194±26'
- species: Na2O
  observable: relative_partial_molar_table
  observation_id: asai_1982_t2_relative_partial_molar_c0p3b_3p0si
  field: delta_S_J_mol_K
  value: 23
  locator:
    published_page: 574
    table: '2'
    note: 'Na2O+0.3B2O3+3.0SiO2: 23±2'
- species: Na2O
  observable: relative_partial_molar_table
  observation_id: asai_1982_t2_relative_partial_molar_k6_m4p0
  field: delta_G_kJ_mol
  value: -25.8
  locator:
    published_page: 574
    table: '2'
    note: 'Na2O+(6-m)B2O3+mSiO2, m=4.0 (right half, first row): −25.8±1.0'
- species: Na2O
  observable: relative_partial_molar_table
  observation_id: asai_1982_t2_relative_partial_molar_k2_m1_3
  field: delta_H_kJ_mol
  value: -18
  locator:
    published_page: 574
    table: '2'
    note: 'Na2O+(2-m)B2O3+mSiO2, m=1/3: ΔH −18 (sign corrected from the b663bc1b draft)'
species:
  Na2O:
    observations: []
    context:
    - observation_id: asai_1982_t1_emf_k1p5_m3_4
      experiment: asai-1982-emf-concentration-cell-series
      type: emf_series_table
      locator:
        published_page: 572
        pdf_page_index: 1
        table: '1'
        note: Table 1 block "Na2O+(1.5-m)B2O3+mSiO2", m=3/4; values read column by column in printed order
      T_range_K:
      - 1128.0
      - 1234.0
      phase: l
      standard_state: emf of the sample (right) electrode relative to the reference (left) electrode in Na2O·2B2O3; by eq. (3), E =
        -(RT/2F) ln[a(Na2O)/a°(Na2O)] = -ΔG(Na2O)/2F with a° the Na2O activity in the reference melt Na2O·2B2O3. No pure-Na2O standard
        state is used.
      regime: emf_cell
      units: emf in mV; temperature in K
      uncertainty:
        note: No uncertainty is printed for individual emf values. Composition did not change beyond ±1 wt% (p. 575). Thermocouple calibrated
          to Cu and Sb melting points; no temperature uncertainty is stated.
      values:
        quantity: cell_emf_vs_reference_melt
        method_class: measured_direct
        composition_as_printed: Na2O+(1.5-m)B2O3+mSiO2
        m_as_printed: 3/4
        moles_per_mol_Na2O:
          Na2O: '1'
          B2O3: '0.75'
          SiO2: '0.75'
        composition_arithmetic: B2O3 = 1.5 - m and SiO2 = m with m = 3/4, substituted into the printed formula; no other arithmetic
        X_Na2O_line_as_printed: 2/5
        X_Na2O_line_locator:
          published_page: 575
          pdf_page_index: 4
          section: III. Results
          note: constant mole fraction line of Na2O 2/5; Na2O/(1 + 1.5) for this formula
        reference_melt_as_printed: Na2O·2B2O3
        table_csv: tables/asai-yokokawa-1982-nasoborosilicate-activity/t1.csv
        context_reason: 'carried as located numeric context: the reader vocabulary has no closed quantity for a cell emf against a reference
          melt (an observation with this quantity migrates with value unavailable); see AMENDMENTS PROPOSED in the extraction report'
        rows:
        - T_K: 1201
          emf_mV: -171.6
          emf_as_printed: −171.6
        - T_K: 1216
          emf_mV: -174.8
          emf_as_printed: −174.8
        - T_K: 1234
          emf_mV: -179.1
          emf_as_printed: −179.1
        - T_K: 1207
          emf_mV: -175.6
          emf_as_printed: −175.6
        - T_K: 1188
          emf_mV: -173.1
          emf_as_printed: −173.1
        - T_K: 1170
          emf_mV: -171.6
          emf_as_printed: −171.6
        - T_K: 1155
          emf_mV: -168.9
          emf_as_printed: −168.9
        - T_K: 1128
          emf_mV: -165.7
          emf_as_printed: −165.7
        - T_K: 1181
          emf_mV: -171.0
          emf_as_printed: −171.0
        - T_K: 1143
          emf_mV: -166.4
          emf_as_printed: −166.4
        n_points: 10
    - observation_id: asai_1982_t1_emf_k1p5_m1p0
      experiment: asai-1982-emf-concentration-cell-series
      type: emf_series_table
      locator:
        published_page: 572
        pdf_page_index: 1
        table: '1'
        note: Table 1 block "Na2O+(1.5-m)B2O3+mSiO2", m=1.0; values read column by column in printed order
      T_range_K:
      - 1178.0
      - 1237.0
      phase: l
      standard_state: emf of the sample (right) electrode relative to the reference (left) electrode in Na2O·2B2O3; by eq. (3), E =
        -(RT/2F) ln[a(Na2O)/a°(Na2O)] = -ΔG(Na2O)/2F with a° the Na2O activity in the reference melt Na2O·2B2O3. No pure-Na2O standard
        state is used.
      regime: emf_cell
      units: emf in mV; temperature in K
      uncertainty:
        note: No uncertainty is printed for individual emf values. Composition did not change beyond ±1 wt% (p. 575). Thermocouple calibrated
          to Cu and Sb melting points; no temperature uncertainty is stated.
      values:
        quantity: cell_emf_vs_reference_melt
        method_class: measured_direct
        composition_as_printed: Na2O+(1.5-m)B2O3+mSiO2
        m_as_printed: '1.0'
        moles_per_mol_Na2O:
          Na2O: '1'
          B2O3: '0.5'
          SiO2: '1'
        composition_arithmetic: B2O3 = 1.5 - m and SiO2 = m with m = 1.0, substituted into the printed formula; no other arithmetic
        X_Na2O_line_as_printed: 2/5
        X_Na2O_line_locator:
          published_page: 575
          pdf_page_index: 4
          section: III. Results
          note: constant mole fraction line of Na2O 2/5; Na2O/(1 + 1.5) for this formula
        reference_melt_as_printed: Na2O·2B2O3
        table_csv: tables/asai-yokokawa-1982-nasoborosilicate-activity/t1.csv
        context_reason: 'carried as located numeric context: the reader vocabulary has no closed quantity for a cell emf against a reference
          melt (an observation with this quantity migrates with value unavailable); see AMENDMENTS PROPOSED in the extraction report'
        rows:
        - T_K: 1217
          emf_mV: -205.8
          emf_as_printed: −205.8
        - T_K: 1237
          emf_mV: -209.1
          emf_as_printed: −209.1
        - T_K: 1212
          emf_mV: -204.3
          emf_as_printed: −204.3
        - T_K: 1194
          emf_mV: -200.6
          emf_as_printed: −200.6
        - T_K: 1178
          emf_mV: -196.9
          emf_as_printed: −196.9
        n_points: 5
    - observation_id: asai_1982_t1_emf_k1p5_m1p5
      experiment: asai-1982-emf-concentration-cell-series
      type: emf_series_table
      locator:
        published_page: 572
        pdf_page_index: 1
        table: '1'
        note: Table 1 block "Na2O+(1.5-m)B2O3+mSiO2", m=1.5; values read column by column in printed order
      T_range_K:
      - 1181.0
      - 1243.0
      phase: l
      standard_state: emf of the sample (right) electrode relative to the reference (left) electrode in Na2O·2B2O3; by eq. (3), E =
        -(RT/2F) ln[a(Na2O)/a°(Na2O)] = -ΔG(Na2O)/2F with a° the Na2O activity in the reference melt Na2O·2B2O3. No pure-Na2O standard
        state is used.
      regime: emf_cell
      units: emf in mV; temperature in K
      uncertainty:
        note: No uncertainty is printed for individual emf values. Composition did not change beyond ±1 wt% (p. 575). Thermocouple calibrated
          to Cu and Sb melting points; no temperature uncertainty is stated.
      values:
        quantity: cell_emf_vs_reference_melt
        method_class: measured_direct
        composition_as_printed: Na2O+(1.5-m)B2O3+mSiO2
        m_as_printed: '1.5'
        moles_per_mol_Na2O:
          Na2O: '1'
          B2O3: '0'
          SiO2: '1.5'
        composition_arithmetic: B2O3 = 1.5 - m and SiO2 = m with m = 1.5, substituted into the printed formula; no other arithmetic
        X_Na2O_line_as_printed: 2/5
        X_Na2O_line_locator:
          published_page: 575
          pdf_page_index: 4
          section: III. Results
          note: constant mole fraction line of Na2O 2/5; Na2O/(1 + 1.5) for this formula
        reference_melt_as_printed: Na2O·2B2O3
        table_csv: tables/asai-yokokawa-1982-nasoborosilicate-activity/t1.csv
        context_reason: 'carried as located numeric context: the reader vocabulary has no closed quantity for a cell emf against a reference
          melt (an observation with this quantity migrates with value unavailable); see AMENDMENTS PROPOSED in the extraction report'
        rows:
        - T_K: 1237
          emf_mV: -199.7
          emf_as_printed: −199.7
        - T_K: 1219
          emf_mV: -198.0
          emf_as_printed: −198.0
        - T_K: 1200
          emf_mV: -194.8
          emf_as_printed: −194.8
        - T_K: 1181
          emf_mV: -188.9
          emf_as_printed: −188.9
        - T_K: 1189
          emf_mV: -191.5
          emf_as_printed: −191.5
        - T_K: 1210
          emf_mV: -195.8
          emf_as_printed: −195.8
        - T_K: 1227
          emf_mV: -198.4
          emf_as_printed: −198.4
        - T_K: 1243
          emf_mV: -201.4
          emf_as_printed: −201.4
        - T_K: 1215
          emf_mV: -194.6
          emf_as_printed: −194.6
        - T_K: 1223
          emf_mV: -196.6
          emf_as_printed: −196.6
        n_points: 10
    - observation_id: asai_1982_t1_emf_k2_m1_3
      experiment: asai-1982-emf-concentration-cell-series
      type: emf_series_table
      locator:
        published_page: 572
        pdf_page_index: 1
        table: '1'
        note: Table 1 block "Na2O+(2-m)B2O3+mSiO2", m=1/3; values read column by column in printed order
      T_range_K:
      - 1149.0
      - 1220.0
      phase: l
      standard_state: emf of the sample (right) electrode relative to the reference (left) electrode in Na2O·2B2O3; by eq. (3), E =
        -(RT/2F) ln[a(Na2O)/a°(Na2O)] = -ΔG(Na2O)/2F with a° the Na2O activity in the reference melt Na2O·2B2O3. No pure-Na2O standard
        state is used.
      regime: emf_cell
      units: emf in mV; temperature in K
      uncertainty:
        note: No uncertainty is printed for individual emf values. Composition did not change beyond ±1 wt% (p. 575). Thermocouple calibrated
          to Cu and Sb melting points; no temperature uncertainty is stated.
      values:
        quantity: cell_emf_vs_reference_melt
        method_class: measured_direct
        composition_as_printed: Na2O+(2-m)B2O3+mSiO2
        m_as_printed: 1/3
        moles_per_mol_Na2O:
          Na2O: '1'
          B2O3: 5/3
          SiO2: 1/3
        composition_arithmetic: B2O3 = 2 - m and SiO2 = m with m = 1/3, substituted into the printed formula; no other arithmetic
        X_Na2O_line_as_printed: 1/3
        X_Na2O_line_locator:
          published_page: 575
          pdf_page_index: 4
          section: III. Results
          note: constant mole fraction line of Na2O 1/3; Na2O/(1 + 2) for this formula
        reference_melt_as_printed: Na2O·2B2O3
        table_csv: tables/asai-yokokawa-1982-nasoborosilicate-activity/t1.csv
        context_reason: 'carried as located numeric context: the reader vocabulary has no closed quantity for a cell emf against a reference
          melt (an observation with this quantity migrates with value unavailable); see AMENDMENTS PROPOSED in the extraction report'
        rows:
        - T_K: 1149
          emf_mV: 22.2
          emf_as_printed: '22.2'
        - T_K: 1167
          emf_mV: 21.4
          emf_as_printed: '21.4'
        - T_K: 1184
          emf_mV: 20.2
          emf_as_printed: '20.2'
        - T_K: 1203
          emf_mV: 19.0
          emf_as_printed: '19.0'
        - T_K: 1220
          emf_mV: 18.0
          emf_as_printed: '18.0'
        - T_K: 1213
          emf_mV: 18.0
          emf_as_printed: '18.0'
        n_points: 6
    - observation_id: asai_1982_t1_emf_k2_m2_3
      experiment: asai-1982-emf-concentration-cell-series
      type: emf_series_table
      locator:
        published_page: 572
        pdf_page_index: 1
        table: '1'
        note: Table 1 block "Na2O+(2-m)B2O3+mSiO2", m=2/3; values read column by column in printed order
      T_range_K:
      - 1115.0
      - 1225.0
      phase: l
      standard_state: emf of the sample (right) electrode relative to the reference (left) electrode in Na2O·2B2O3; by eq. (3), E =
        -(RT/2F) ln[a(Na2O)/a°(Na2O)] = -ΔG(Na2O)/2F with a° the Na2O activity in the reference melt Na2O·2B2O3. No pure-Na2O standard
        state is used.
      regime: emf_cell
      units: emf in mV; temperature in K
      uncertainty:
        note: No uncertainty is printed for individual emf values. Composition did not change beyond ±1 wt% (p. 575). Thermocouple calibrated
          to Cu and Sb melting points; no temperature uncertainty is stated.
      values:
        quantity: cell_emf_vs_reference_melt
        method_class: measured_direct
        composition_as_printed: Na2O+(2-m)B2O3+mSiO2
        m_as_printed: 2/3
        moles_per_mol_Na2O:
          Na2O: '1'
          B2O3: 4/3
          SiO2: 2/3
        composition_arithmetic: B2O3 = 2 - m and SiO2 = m with m = 2/3, substituted into the printed formula; no other arithmetic
        X_Na2O_line_as_printed: 1/3
        X_Na2O_line_locator:
          published_page: 575
          pdf_page_index: 4
          section: III. Results
          note: constant mole fraction line of Na2O 1/3; Na2O/(1 + 2) for this formula
        reference_melt_as_printed: Na2O·2B2O3
        table_csv: tables/asai-yokokawa-1982-nasoborosilicate-activity/t1.csv
        context_reason: 'carried as located numeric context: the reader vocabulary has no closed quantity for a cell emf against a reference
          melt (an observation with this quantity migrates with value unavailable); see AMENDMENTS PROPOSED in the extraction report'
        rows:
        - T_K: 1188
          emf_mV: -38.4
          emf_as_printed: −38.4
        - T_K: 1208
          emf_mV: -39.4
          emf_as_printed: −39.4
        - T_K: 1225
          emf_mV: -40.0
          emf_as_printed: −40.0
        - T_K: 1198
          emf_mV: -40.5
          emf_as_printed: −40.5
        - T_K: 1173
          emf_mV: -38.8
          emf_as_printed: −38.8
        - T_K: 1152
          emf_mV: -37.9
          emf_as_printed: −37.9
        - T_K: 1134
          emf_mV: -37.2
          emf_as_printed: −37.2
        - T_K: 1115
          emf_mV: -36.5
          emf_as_printed: −36.5
        - T_K: 1141
          emf_mV: -37.2
          emf_as_printed: −37.2
        - T_K: 1159
          emf_mV: -37.8
          emf_as_printed: −37.8
        n_points: 10
    - observation_id: asai_1982_t1_emf_k2_m1p0
      experiment: asai-1982-emf-concentration-cell-series
      type: emf_series_table
      locator:
        published_page: 572
        pdf_page_index: 1
        table: '1'
        note: Table 1 block "Na2O+(2-m)B2O3+mSiO2", m=1.0; values read column by column in printed order
      T_range_K:
      - 1131.0
      - 1226.0
      phase: l
      standard_state: emf of the sample (right) electrode relative to the reference (left) electrode in Na2O·2B2O3; by eq. (3), E =
        -(RT/2F) ln[a(Na2O)/a°(Na2O)] = -ΔG(Na2O)/2F with a° the Na2O activity in the reference melt Na2O·2B2O3. No pure-Na2O standard
        state is used.
      regime: emf_cell
      units: emf in mV; temperature in K
      uncertainty:
        note: No uncertainty is printed for individual emf values. Composition did not change beyond ±1 wt% (p. 575). Thermocouple calibrated
          to Cu and Sb melting points; no temperature uncertainty is stated.
      values:
        quantity: cell_emf_vs_reference_melt
        method_class: measured_direct
        composition_as_printed: Na2O+(2-m)B2O3+mSiO2
        m_as_printed: '1.0'
        moles_per_mol_Na2O:
          Na2O: '1'
          B2O3: '1'
          SiO2: '1'
        composition_arithmetic: B2O3 = 2 - m and SiO2 = m with m = 1.0, substituted into the printed formula; no other arithmetic
        X_Na2O_line_as_printed: 1/3
        X_Na2O_line_locator:
          published_page: 575
          pdf_page_index: 4
          section: III. Results
          note: constant mole fraction line of Na2O 1/3; Na2O/(1 + 2) for this formula
        reference_melt_as_printed: Na2O·2B2O3
        table_csv: tables/asai-yokokawa-1982-nasoborosilicate-activity/t1.csv
        context_reason: 'carried as located numeric context: the reader vocabulary has no closed quantity for a cell emf against a reference
          melt (an observation with this quantity migrates with value unavailable); see AMENDMENTS PROPOSED in the extraction report'
        rows:
        - T_K: 1188
          emf_mV: -103.9
          emf_as_printed: −103.9
        - T_K: 1208
          emf_mV: -105.6
          emf_as_printed: −105.6
        - T_K: 1226
          emf_mV: -108.5
          emf_as_printed: −108.5
        - T_K: 1200
          emf_mV: -107.6
          emf_as_printed: −107.6
        - T_K: 1180
          emf_mV: -106.6
          emf_as_printed: −106.6
        - T_K: 1163
          emf_mV: -105.3
          emf_as_printed: −105.3
        - T_K: 1147
          emf_mV: -103.5
          emf_as_printed: −103.5
        - T_K: 1131
          emf_mV: -102.0
          emf_as_printed: −102.0
        - T_K: 1138
          emf_mV: -102.0
          emf_as_printed: −102.0
        - T_K: 1172
          emf_mV: -104.6
          emf_as_printed: −104.6
        n_points: 10
    - observation_id: asai_1982_t1_emf_k2_m4_3
      experiment: asai-1982-emf-concentration-cell-series
      type: emf_series_table
      locator:
        published_page: 572
        pdf_page_index: 1
        table: '1'
        note: Table 1 block "Na2O+(2-m)B2O3+mSiO2", m=4/3; values read column by column in printed order
      T_range_K:
      - 1165.0
      - 1230.0
      phase: l
      standard_state: emf of the sample (right) electrode relative to the reference (left) electrode in Na2O·2B2O3; by eq. (3), E =
        -(RT/2F) ln[a(Na2O)/a°(Na2O)] = -ΔG(Na2O)/2F with a° the Na2O activity in the reference melt Na2O·2B2O3. No pure-Na2O standard
        state is used.
      regime: emf_cell
      units: emf in mV; temperature in K
      uncertainty:
        note: No uncertainty is printed for individual emf values. Composition did not change beyond ±1 wt% (p. 575). Thermocouple calibrated
          to Cu and Sb melting points; no temperature uncertainty is stated.
      values:
        quantity: cell_emf_vs_reference_melt
        method_class: measured_direct
        composition_as_printed: Na2O+(2-m)B2O3+mSiO2
        m_as_printed: 4/3
        moles_per_mol_Na2O:
          Na2O: '1'
          B2O3: 2/3
          SiO2: 4/3
        composition_arithmetic: B2O3 = 2 - m and SiO2 = m with m = 4/3, substituted into the printed formula; no other arithmetic
        X_Na2O_line_as_printed: 1/3
        X_Na2O_line_locator:
          published_page: 575
          pdf_page_index: 4
          section: III. Results
          note: constant mole fraction line of Na2O 1/3; Na2O/(1 + 2) for this formula
        reference_melt_as_printed: Na2O·2B2O3
        table_csv: tables/asai-yokokawa-1982-nasoborosilicate-activity/t1.csv
        context_reason: 'carried as located numeric context: the reader vocabulary has no closed quantity for a cell emf against a reference
          melt (an observation with this quantity migrates with value unavailable); see AMENDMENTS PROPOSED in the extraction report'
        rows:
        - T_K: 1200
          emf_mV: -95.5
          emf_as_printed: −95.5
        - T_K: 1218
          emf_mV: -96.7
          emf_as_printed: −96.7
        - T_K: 1230
          emf_mV: -98.7
          emf_as_printed: −98.7
        - T_K: 1211
          emf_mV: -96.9
          emf_as_printed: −96.9
        - T_K: 1192
          emf_mV: -95.0
          emf_as_printed: −95.0
        - T_K: 1172
          emf_mV: -91.7
          emf_as_printed: −91.7
        - T_K: 1165
          emf_mV: -89.9
          emf_as_printed: −89.9
        n_points: 7
    - observation_id: asai_1982_t1_emf_k2_m5_3
      experiment: asai-1982-emf-concentration-cell-series
      type: emf_series_table
      locator:
        published_page: 572
        pdf_page_index: 1
        table: '1'
        note: Table 1 block "Na2O+(2-m)B2O3+mSiO2", m=5/3; values read column by column in printed order
      T_range_K:
      - 1134.0
      - 1229.0
      phase: l
      standard_state: emf of the sample (right) electrode relative to the reference (left) electrode in Na2O·2B2O3; by eq. (3), E =
        -(RT/2F) ln[a(Na2O)/a°(Na2O)] = -ΔG(Na2O)/2F with a° the Na2O activity in the reference melt Na2O·2B2O3. No pure-Na2O standard
        state is used.
      regime: emf_cell
      units: emf in mV; temperature in K
      uncertainty:
        note: No uncertainty is printed for individual emf values. Composition did not change beyond ±1 wt% (p. 575). Thermocouple calibrated
          to Cu and Sb melting points; no temperature uncertainty is stated.
      values:
        quantity: cell_emf_vs_reference_melt
        method_class: measured_direct
        composition_as_printed: Na2O+(2-m)B2O3+mSiO2
        m_as_printed: 5/3
        moles_per_mol_Na2O:
          Na2O: '1'
          B2O3: 1/3
          SiO2: 5/3
        composition_arithmetic: B2O3 = 2 - m and SiO2 = m with m = 5/3, substituted into the printed formula; no other arithmetic
        X_Na2O_line_as_printed: 1/3
        X_Na2O_line_locator:
          published_page: 575
          pdf_page_index: 4
          section: III. Results
          note: constant mole fraction line of Na2O 1/3; Na2O/(1 + 2) for this formula
        reference_melt_as_printed: Na2O·2B2O3
        table_csv: tables/asai-yokokawa-1982-nasoborosilicate-activity/t1.csv
        context_reason: 'carried as located numeric context: the reader vocabulary has no closed quantity for a cell emf against a reference
          melt (an observation with this quantity migrates with value unavailable); see AMENDMENTS PROPOSED in the extraction report'
        rows:
        - T_K: 1192
          emf_mV: -108.1
          emf_as_printed: −108.1
        - T_K: 1211
          emf_mV: -111.8
          emf_as_printed: −111.8
        - T_K: 1229
          emf_mV: -116.1
          emf_as_printed: −116.1
        - T_K: 1205
          emf_mV: -111.6
          emf_as_printed: −111.6
        - T_K: 1177
          emf_mV: -107.1
          emf_as_printed: −107.1
        - T_K: 1162
          emf_mV: -104.3
          emf_as_printed: −104.3
        - T_K: 1145
          emf_mV: -101.0
          emf_as_printed: −101.0
        - T_K: 1134
          emf_mV: -99.2
          emf_as_printed: −99.2
        - T_K: 1174
          emf_mV: -105.8
          emf_as_printed: −105.8
        - T_K: 1191
          emf_mV: -108.6
          emf_as_printed: −108.6
        n_points: 10
    - observation_id: asai_1982_t1_emf_k2_m2p0
      experiment: asai-1982-emf-concentration-cell-series
      type: emf_series_table
      locator:
        published_page: 572
        pdf_page_index: 1
        table: '1'
        note: Table 1 block "Na2O+(2-m)B2O3+mSiO2", m=2.0; values read column by column in printed order
      T_range_K:
      - 1156.0
      - 1229.0
      phase: l
      standard_state: emf of the sample (right) electrode relative to the reference (left) electrode in Na2O·2B2O3; by eq. (3), E =
        -(RT/2F) ln[a(Na2O)/a°(Na2O)] = -ΔG(Na2O)/2F with a° the Na2O activity in the reference melt Na2O·2B2O3. No pure-Na2O standard
        state is used.
      regime: emf_cell
      units: emf in mV; temperature in K
      uncertainty:
        note: No uncertainty is printed for individual emf values. Composition did not change beyond ±1 wt% (p. 575). Thermocouple calibrated
          to Cu and Sb melting points; no temperature uncertainty is stated.
      values:
        quantity: cell_emf_vs_reference_melt
        method_class: measured_direct
        composition_as_printed: Na2O+(2-m)B2O3+mSiO2
        m_as_printed: '2.0'
        moles_per_mol_Na2O:
          Na2O: '1'
          B2O3: '0'
          SiO2: '2'
        composition_arithmetic: B2O3 = 2 - m and SiO2 = m with m = 2.0, substituted into the printed formula; no other arithmetic
        X_Na2O_line_as_printed: 1/3
        X_Na2O_line_locator:
          published_page: 575
          pdf_page_index: 4
          section: III. Results
          note: constant mole fraction line of Na2O 1/3; Na2O/(1 + 2) for this formula
        reference_melt_as_printed: Na2O·2B2O3
        table_csv: tables/asai-yokokawa-1982-nasoborosilicate-activity/t1.csv
        context_reason: 'carried as located numeric context: the reader vocabulary has no closed quantity for a cell emf against a reference
          melt (an observation with this quantity migrates with value unavailable); see AMENDMENTS PROPOSED in the extraction report'
        rows:
        - T_K: 1218
          emf_mV: -86.2
          emf_as_printed: −86.2
        - T_K: 1229
          emf_mV: -86.4
          emf_as_printed: −86.4
        - T_K: 1210
          emf_mV: -84.8
          emf_as_printed: −84.8
        - T_K: 1192
          emf_mV: -82.5
          emf_as_printed: −82.5
        - T_K: 1173
          emf_mV: -80.3
          emf_as_printed: −80.3
        - T_K: 1156
          emf_mV: -76.2
          emf_as_printed: −76.2
        - T_K: 1164
          emf_mV: -76.8
          emf_as_printed: −76.8
        - T_K: 1182
          emf_mV: -78.8
          emf_as_printed: −78.8
        - T_K: 1225
          emf_mV: -88.7
          emf_as_printed: −88.7
        - T_K: 1224
          emf_mV: -86.7
          emf_as_printed: −86.7
        n_points: 10
    - observation_id: asai_1982_t1_emf_k3_m0
      experiment: asai-1982-emf-concentration-cell-series
      type: emf_series_table
      locator:
        published_page: 572
        pdf_page_index: 1
        table: '1'
        note: Table 1 block "Na2O+(3-m)B2O3+mSiO2", m=0; values read column by column in printed order
      T_range_K:
      - 1113.0
      - 1214.0
      phase: l
      standard_state: emf of the sample (right) electrode relative to the reference (left) electrode in Na2O·2B2O3; by eq. (3), E =
        -(RT/2F) ln[a(Na2O)/a°(Na2O)] = -ΔG(Na2O)/2F with a° the Na2O activity in the reference melt Na2O·2B2O3. No pure-Na2O standard
        state is used.
      regime: emf_cell
      units: emf in mV; temperature in K
      uncertainty:
        note: No uncertainty is printed for individual emf values. Composition did not change beyond ±1 wt% (p. 575). Thermocouple calibrated
          to Cu and Sb melting points; no temperature uncertainty is stated.
      values:
        quantity: cell_emf_vs_reference_melt
        method_class: measured_direct
        composition_as_printed: Na2O+(3-m)B2O3+mSiO2
        m_as_printed: '0'
        moles_per_mol_Na2O:
          Na2O: '1'
          B2O3: '3'
          SiO2: '0'
        composition_arithmetic: B2O3 = 3 - m and SiO2 = m with m = 0, substituted into the printed formula; no other arithmetic
        X_Na2O_line_as_printed: 1/4
        X_Na2O_line_locator:
          published_page: 575
          pdf_page_index: 4
          section: III. Results
          note: constant mole fraction line of Na2O 1/4; Na2O/(1 + 3) for this formula
        reference_melt_as_printed: Na2O·2B2O3
        table_csv: tables/asai-yokokawa-1982-nasoborosilicate-activity/t1.csv
        context_reason: 'carried as located numeric context: the reader vocabulary has no closed quantity for a cell emf against a reference
          melt (an observation with this quantity migrates with value unavailable); see AMENDMENTS PROPOSED in the extraction report'
        rows:
        - T_K: 1131
          emf_mV: 130.4
          emf_as_printed: '130.4'
        - T_K: 1113
          emf_mV: 131.3
          emf_as_printed: '131.3'
        - T_K: 1169
          emf_mV: 126.5
          emf_as_printed: '126.5'
        - T_K: 1214
          emf_mV: 127.9
          emf_as_printed: '127.9'
        - T_K: 1203
          emf_mV: 128.5
          emf_as_printed: 128,5
          note: emf printed "128,5" with a comma in place of the decimal point; read as 128.5 mV
        - T_K: 1197
          emf_mV: 128.1
          emf_as_printed: '128.1'
        - T_K: 1188
          emf_mV: 129.4
          emf_as_printed: '129.4'
        n_points: 7
    - observation_id: asai_1982_t1_emf_k3_m0p2
      experiment: asai-1982-emf-concentration-cell-series
      type: emf_series_table
      locator:
        published_page: 572
        pdf_page_index: 1
        table: '1'
        note: Table 1 block "Na2O+(3-m)B2O3+mSiO2", m=0.2; values read column by column in printed order
      T_range_K:
      - 1129.0
      - 1222.0
      phase: l
      standard_state: emf of the sample (right) electrode relative to the reference (left) electrode in Na2O·2B2O3; by eq. (3), E =
        -(RT/2F) ln[a(Na2O)/a°(Na2O)] = -ΔG(Na2O)/2F with a° the Na2O activity in the reference melt Na2O·2B2O3. No pure-Na2O standard
        state is used.
      regime: emf_cell
      units: emf in mV; temperature in K
      uncertainty:
        note: No uncertainty is printed for individual emf values. Composition did not change beyond ±1 wt% (p. 575). Thermocouple calibrated
          to Cu and Sb melting points; no temperature uncertainty is stated.
      values:
        quantity: cell_emf_vs_reference_melt
        method_class: measured_direct
        composition_as_printed: Na2O+(3-m)B2O3+mSiO2
        m_as_printed: '0.2'
        moles_per_mol_Na2O:
          Na2O: '1'
          B2O3: '2.8'
          SiO2: '0.2'
        composition_arithmetic: B2O3 = 3 - m and SiO2 = m with m = 0.2, substituted into the printed formula; no other arithmetic
        X_Na2O_line_as_printed: 1/4
        X_Na2O_line_locator:
          published_page: 575
          pdf_page_index: 4
          section: III. Results
          note: constant mole fraction line of Na2O 1/4; Na2O/(1 + 3) for this formula
        reference_melt_as_printed: Na2O·2B2O3
        table_csv: tables/asai-yokokawa-1982-nasoborosilicate-activity/t1.csv
        context_reason: 'carried as located numeric context: the reader vocabulary has no closed quantity for a cell emf against a reference
          melt (an observation with this quantity migrates with value unavailable); see AMENDMENTS PROPOSED in the extraction report'
        rows:
        - T_K: 1190
          emf_mV: 120.8
          emf_as_printed: '120.8'
        - T_K: 1212
          emf_mV: 116.6
          emf_as_printed: '116.6'
        - T_K: 1222
          emf_mV: 115.4
          emf_as_printed: '115.4'
        - T_K: 1203
          emf_mV: 115.8
          emf_as_printed: '115.8'
        - T_K: 1174
          emf_mV: 120.9
          emf_as_printed: '120.9'
        - T_K: 1147
          emf_mV: 127.7
          emf_as_printed: '127.7'
        - T_K: 1129
          emf_mV: 131.5
          emf_as_printed: '131.5'
        - T_K: 1140
          emf_mV: 129.6
          emf_as_printed: '129.6'
        - T_K: 1184
          emf_mV: 119.9
          emf_as_printed: '119.9'
        - T_K: 1166
          emf_mV: 125.0
          emf_as_printed: '125.0'
        n_points: 10
    - observation_id: asai_1982_t1_emf_k3_m0p6
      experiment: asai-1982-emf-concentration-cell-series
      type: emf_series_table
      locator:
        published_page: 572
        pdf_page_index: 1
        table: '1'
        note: Table 1 block "Na2O+(3-m)B2O3+mSiO2", m=0.6; values read column by column in printed order
      T_range_K:
      - 1124.0
      - 1224.0
      phase: l
      standard_state: emf of the sample (right) electrode relative to the reference (left) electrode in Na2O·2B2O3; by eq. (3), E =
        -(RT/2F) ln[a(Na2O)/a°(Na2O)] = -ΔG(Na2O)/2F with a° the Na2O activity in the reference melt Na2O·2B2O3. No pure-Na2O standard
        state is used.
      regime: emf_cell
      units: emf in mV; temperature in K
      uncertainty:
