Repository: simonrowland/regolith-pyrolysis-simulator

# Regolith Pyrolysis Simulator

Interactive simulator for a solar-thermal regolith refinery that models controlled overhead oxygen pressure to make vacuum pyrolysis and molten regolith electrolysis (MRE) workflows more practical for extracting metals, glass and ceramics from sample regolith feedstock profiles for the Moon, Mars, and asteroids.

The core idea is simple: regolith pyrolysis is attractive because sunlight can provide most of the heat, but hard-vacuum pyrolysis can turn silica into SiO vapor. SiO boiloff can foul ducts, condensers, windows, turbines, and product streams. A small managed oxygen backpressure can suppress SiO formation while still allowing useful volatile and metal extraction. The same pretreatment can also condition melts before molten regolith electrolysis (MRE), reducing volatile load, alkali load, iron load, and corrosive offgas exposure to make MRE more practical and economical.

This package explores that control problem. It compares hard vacuum, Mars backpressure, pO2-managed pyrolysis, alkali shuttle chemistry, selective Mg extraction, and MRE-like electrolysis as parts of one scalable refining ladder.

It is a process-modeling workbench. It computes molten-regolith pyrolysis workflows from a
built-in Ellingham/Antoine model, and can route silicate melt equilibria to external
thermochemistry engines — alphaMELTS (directly or via PetThermoTools), ThermoEngine/VapoRock,
MAGEMin, and our sister project [OpenIMCC](https://github.com/simonrowland/openimcc) for
high-temperature melt activities — when those are installed. See [Melt Chemistry Backends](#melt-chemistry-backends)
for which engine holds which role.

Author: Simon Rowland, simon@directleap.com.

## Why This Exists

The process model uses geologist-standard melt libraries to explore five linked ideas:

- Na, extracted early or dosed externally, can strip residual FeO in a narrow cool-window cleanup step, conditioning the melt for easier processing.
- Overhead pO2 is a key Ellingham process control variable, working alongside temperature and pressure to offer targeted extraction.
- SiO boiloff (noted in recent literature) can be suppressed or redirected by pressure management instead of accepted as a hard-vacuum mess.
- Regolith pyrolysis can be used as MRE pretreatment, producing useful material streams while making later electrolysis less hostile.
- Mg thermite-style reduction can further process terminal ceramics, for example to enrich REE in terminal products.

Current In-Situ Resource Utilisation (ISRU) literature is focused on MRE, hydrogen reduction, halide reduction, or carbothermal reduction. Those processes are useful, but MRE in particular is electrically-intensive and forces the whole melt inventory through electrodes and corrosion-limited hardware. By using pyrolysis to extract alkalis and iron beforehand to condition the melt for MRE, it may be possible to save energy and significantly reduce corrosion.

This simulator seeks to answer the question: how much useful refining can be done with solar-concentrator heat by using overhead pressure control, before spending large amounts of electrical power? It models end-to-end workflows aimed at extracting most of the useful metal content of the sample feedstocks, in order to test regolith pyrolysis as a core, self-bootstrapping path for metals, glass, ceramics, and oxygen production in space. Whether the modelled workflows would behave that way in hardware is not something this simulator can settle — see [Model Status](#model-status).

## What It Models

The simulator tracks a staged refinery path for one-tonne-class feedstock batches:

- Stage 0 bakeoff: water, CO2, sulfur, halides, CHNOPS, perchlorates, and other volatiles, with diagnostic foulant-disposition reporting by hour and group before melt-equilibrium backends run.
- Pressure-managed pyrolysis: Na, K, Fe, Mg, SiO, and oxygen-bearing vapor behavior under hard vacuum, CO2 backpressure, N2 sweep, or pO2 control.
- Na-dominated oxygen shuttle chemistry produces a proportion of reduced Fe that can be tapped directly in the cool FeO window, while K remains primarily a volatile product or recyclable alkali stock.

## Materials the Model Tries to Expose

Depending on feedstock and route, the simulator tracks or estimates:

- O2 from pyrolysis, MRE, and accumulator flow.
- Fe and Fe-rich alloy products.
- Si, SiO, silica, and glass-forming residues.
- Na and K as volatile products or shuttle reagents.
- Mg from selective pyrolysis.
- Ti, Cr, Mn, Ca, and Al-bearing products where process conditions allow.
- Water, CO2, sulfur species, halide salts, chlorine/fluorine scrubber loads, and other volatile hazards.
- Residual glass, slag, or refractory concentrate for construction or further refining.

The goal is to make the materials ledger visible: not only "how much oxygen," but what else is produced, preserved, lost, or made dangerous.

File: data/literature/extracts/_fidelity_graduation_ledger.yaml
# Canonical append-only history for pre-policy fidelity exemptions.
#
# Every id moved from active_pre_policy_source_ids to
# graduated_pre_policy_source_ids in _fidelity_pre_policy_allowlist.yaml must
# be appended here in the same change. Never remove an id: the validator uses
# this history plus its committed Git ancestry to reject tombstone deletion
# plus reactivation, even when both current policy and ledger are rewritten.

schema_version: literature_extract_fidelity_graduation_ledger.v1
graduated_pre_policy_source_ids: []
