Repository: simonrowland/regolith-pyrolysis-simulator

# Regolith Pyrolysis Simulator

Interactive simulator for a solar-thermal regolith refinery that models controlled overhead oxygen pressure to make vacuum pyrolysis and molten regolith electrolysis (MRE) workflows more practical for extracting metals, glass and ceramics from sample regolith feedstock profiles for the Moon, Mars, and asteroids.

The core idea is simple: regolith pyrolysis is attractive because sunlight can provide most of the heat, but hard-vacuum pyrolysis can turn silica into SiO vapor. SiO boiloff can foul ducts, condensers, windows, turbines, and product streams. A small managed oxygen backpressure can suppress SiO formation while still allowing useful volatile and metal extraction. The same pretreatment can also condition melts before molten regolith electrolysis (MRE), reducing volatile load, alkali load, iron load, and corrosive offgas exposure to make MRE more practical and economical.

This package explores that control problem. It compares hard vacuum, Mars backpressure, pO2-managed pyrolysis, alkali shuttle chemistry, selective Mg extraction, and MRE-like electrolysis as parts of one scalable refining ladder.

It is a process-modeling workbench. It computes molten-regolith pyrolysis workflows from a
built-in Ellingham/Antoine model, and can route silicate melt equilibria to external
thermochemistry engines — alphaMELTS (directly or via PetThermoTools), ThermoEngine/VapoRock,
MAGEMin, and our sister project [OpenIMCC](https://github.com/simonrowland/openimcc) for
high-temperature melt activities — when those are installed. See [Melt Chemistry Backends](#melt-chemistry-backends)
for which engine holds which role.

Author: Simon Rowland, simon@directleap.com.

## Why This Exists

The process model uses geologist-standard melt libraries to explore five linked ideas:

- Na, extracted early or dosed externally, can strip residual FeO in a narrow cool-window cleanup step, conditioning the melt for easier processing.
- Overhead pO2 is a key Ellingham process control variable, working alongside temperature and pressure to offer targeted extraction.
- SiO boiloff (noted in recent literature) can be suppressed or redirected by pressure management instead of accepted as a hard-vacuum mess.
- Regolith pyrolysis can be used as MRE pretreatment, producing useful material streams while making later electrolysis less hostile.
- Mg thermite-style reduction can further process terminal ceramics, for example to enrich REE in terminal products.

Current In-Situ Resource Utilisation (ISRU) literature is focused on MRE, hydrogen reduction, halide reduction, or carbothermal reduction. Those processes are useful, but MRE in particular is electrically-intensive and forces the whole melt inventory through electrodes and corrosion-limited hardware. By using pyrolysis to extract alkalis and iron beforehand to condition the melt for MRE, it may be possible to save energy and significantly reduce corrosion.

This simulator seeks to answer the question: how much useful refining can be done with solar-concentrator heat by using overhead pressure control, before spending large amounts of electrical power? It models end-to-end workflows aimed at extracting most of the useful metal content of the sample feedstocks, in order to test regolith pyrolysis as a core, self-bootstrapping path for metals, glass, ceramics, and oxygen production in space. Whether the modelled workflows would behave that way in hardware is not something this simulator can settle — see [Model Status](#model-status).

## What It Models

The simulator tracks a staged refinery path for one-tonne-class feedstock batches:

- Stage 0 bakeoff: water, CO2, sulfur, halides, CHNOPS, perchlorates, and other volatiles, with diagnostic foulant-disposition reporting by hour and group before melt-equilibrium backends run.
- Pressure-managed pyrolysis: Na, K, Fe, Mg, SiO, and oxygen-bearing vapor behavior under hard vacuum, CO2 backpressure, N2 sweep, or pO2 control.
- Na-dominated oxygen shuttle chemistry produces a proportion of reduced Fe that can be tapped directly in the cool FeO window, while K remains primarily a volatile product or recyclable alkali stock.

## Materials the Model Tries to Expose

Depending on feedstock and route, the simulator tracks or estimates:

- O2 from pyrolysis, MRE, and accumulator flow.
- Fe and Fe-rich alloy products.
- Si, SiO, silica, and glass-forming residues.
- Na and K as volatile products or shuttle reagents.
- Mg from selective pyrolysis.
- Ti, Cr, Mn, Ca, and Al-bearing products where process conditions allow.
- Water, CO2, sulfur species, halide salts, chlorine/fluorine scrubber loads, and other volatile hazards.
- Residual glass, slag, or refractory concentrate for construction or further refining.

The goal is to make the materials ledger visible: not only "how much oxygen," but what else is produced, preserved, lost, or made dangerous.

File: data/literature/reproduction-inputs/hashimoto_1983.yaml
schema_version: hashimoto_1983_trajectory.v1
source_id: kems-015-hashimoto-1983
paper_id: 10.2343/geochemj.17.111
measurement_id: hashimoto_1983_residue_vs_time

starting_composition_wt_pct:
  SiO2: 35.43
  Al2O3: 3.16
  FeO: 35.04
  MgO: 23.84
  CaO: 2.53
starting_composition_source:
  observation_id: kems-015-hashimoto-1983::hashimoto_1983_table1_starting_composition
  published_page: 113
  pdf_page_index: 2
  table: '1'
  row: '(1) Ave.'
  units: wt_pct
  note: Table 1 footnote identifies this as the starting composition in the experiments.

vacuum:
  value: 1.0e-4
  units: Torr
  # Unit conversion from the printed pressure; the extracted point is 0.013332236842 Pa.
  runtime_pressure_mbar: 0.00013332236842105264
  qualifier: about
  published_page: 118
  pdf_page_index: 7

isothermal_holds:
  mode: isothermal
  temperatures_C: [1700, 1800, 1900, 2000]
  printed_times_min: [1.29, 2.15, 3.59, 5.99, 10.0, 16.7, 27.8, 46.4, 77.4, 129]
  published_page: 114
  pdf_page_index: 3
  table: '2'
  note: The table lists time anchors; each admitted Table 3 row supplies its own hold temperature and duration.

process_timestep:
  maximum_s: 60

free_evaporation_geometry:
  kind: free_evaporation
  exposed_melt_area_m2: null
  pending_observation_ids:
    - kems-015-hashimoto-1983::hashimoto_1983_fe_geometry_class_b1
    - kems-015-hashimoto-1983::hashimoto_1983_mg_geometry_class_b1
    - kems-015-hashimoto-1983::hashimoto_1983_sio_geometry_class_b1
  refusal: missing_exposed_melt_area
  note: The paper's pre-melt tube dimensions and recovered single-spherule shape do not report the exposed molten area during evaporation.
