Repository: simonrowland/regolith-pyrolysis-simulator

# Regolith Pyrolysis Simulator

Interactive simulator for a solar-thermal regolith refinery that models controlled overhead oxygen pressure to make vacuum pyrolysis and molten regolith electrolysis (MRE) workflows more practical for extracting metals, glass and ceramics from sample regolith feedstock profiles for the Moon, Mars, and asteroids.

The core idea is simple: regolith pyrolysis is attractive because sunlight can provide most of the heat, but hard-vacuum pyrolysis can turn silica into SiO vapor. SiO boiloff can foul ducts, condensers, windows, turbines, and product streams.

File: data/literature/dimer_dissociation_kp.yaml
schema_version: 1
quantity: K_p = p_M^2 / p_M2
reaction: M2(g) <=> 2 M(g)
# K_p / Pa = standard_pressure_Pa * exp(1000 * ΔG_assoc / (R T))
# ΔG_assoc = ΔfG°(M2) - 2 ΔfG°(M), kJ/mol, linear in T between adjacent
# printed JANAF rows. No extrapolation past the first or last finite row.
standard_pressure_Pa: 100000.0
interpolation: linear_formation_gibbs_in_temperature
extrapolation: none
source:
  citation: Chase, M. W. Jr., NIST-JANAF Thermochemical Tables, 4th Edition, J. Phys. Chem. Ref. Data Monograph 9 (1998)
  doi: 10.18434/T42S31
  database: NIST Standard Reference Database 13
  standard_state: p° = 0.1 MPa
  valid_from_K: 298.15
  tables_root: data/literature/compilations/janaf/tables
band:
  potassium_trap_K: 313.15
  in_printed_table: true
  note: >
    313.15 K is inside every contracted JANAF gas table. Those tables
    list finite formation Gibbs energies from 0 K through 6000 K, and
    298.15 K is a printed row, so neither temperature is an extrapolation.
    Adjacent printed rows at 313.15 K are 300 K and 350 K, except K2(g)
    (K-011), which has no 350 K row and is interpolated between 300 K
    and 400 K.
    The value this replaces, 1.325277 Pa for K/K2 at 313.15 K, is the
    NASA-CEA NASA-9 polynomial on its low-temperature segment (300-1000 K).
    313.15 K is inside that segment, so 1.325 Pa was not an extrapolation
    of the 1000-6000 K fit. d-378 amendment 2 still requires the JANAF
    primary table. The two sources disagree by about 2.9× at 313.15 K.
pairs:
  K2:
    monomer: K
    dimer: K2
    monomer_table: K-005
    dimer_table: K-011
  Na2:
    monomer: Na
    dimer: Na2
    monomer_table: Na-005
    dimer_table: Na-011
  Mg2:
    monomer: Mg
    dimer: Mg2
    monomer_table: Mg-005
    dimer_table: Mg-027

File: data/literature/gibbs_battery_residual_ledger.yaml
# Pinned residual ledger for the Gibbs / DfG thermochemical battery.
# Separate from tests/chemistry/extract_store_reproduction_residual_baselines.yaml
# (that file is the mass-spec ledger and stays one).
# Doctrine: the residual IS the result. Never widen band_kJ_mol to hide a
# changed mechanism. engine_own_input fail → data-integrity; independent
# fail → physics/compilation finding. Do not blur the two.
schema_version: 1
battery: gibbs_thermochemistry
metric: residual_kJ_mol
metric_units: kJ/mol
companion_metric: residual_log10K
companion_metric_units: dimensionless
band_kind: absolute_kJ_mol
comparison_quantity: delta_fG_kJ_mol
never_widen: true
pin_edit_policy: mechanism-comment-required
doctrine: The residual IS the result. Never widen band_kJ_mol to hide a changed mechanism. Never edit
  a pin without a mechanism comment. provenance_class=engine_own_input is a transcription check (fail
  → data-integrity finding). provenance_class=independent_tabulation is a physics/compilation check (fail
  → physics finding). Do not blur the two. This file is not tests/chemistry/extract_store_reproduction_residual_baselines.yaml.
agreement_bands_kJ_mol:
  engine_own_input: 0.05
  independent_tabulation: 1.0
  pin_regression: 0.05
  note: Agreement bands label match vs mismatch against residual=0. The pin band is a regression envelope
    around the recorded residual, identical in role to the mass-spec ±0.01 dex pin. Neither band is an
    accuracy tolerance to be widened.
pilot_species_id_map:
  PO:
    cea_key: PO
    nu_P: 1.0
    nu_O2: 0.5
    note: P(std) + 1/2 O2(g) → PO(g); CEA key PO (exact)
  PO2:
    cea_key: PO2
    nu_P: 1.0
    nu_O2: 1.0
    note: P(std) + O2(g) → PO2(g); CEA key PO2 (exact)
  P2:
    cea_key: P2
    nu_P: 2.0
    nu_O2: 0.0
    note: 2 P(std) → P2(g); CEA key P2 (exact)
  P4:
    cea_key: P4
    nu_P: 4.0
    nu_O2: 0.0
    note: 4 P(std) → P4(g); CEA key P4 (exact)
  P4O6:
    cea_key: P4O6
    nu_P: 4.0
    nu_O2: 3.0
    note: 4 P(std) + 3 O2(g) → P4O6(g); CEA key P4O6 (exact). JANAF table is flagged UNCERTAIN.
  O2:
    cea_key: O2
    nu_P: 0.0
    nu_O2: 1.0
    note: 'Elemental identity: ΔfG°(O2, T) ≡ 0 from O2 − O2. Transcription/convention check of the formation
      algebra.'
id_map_note: Hand-map of the pilot slice only. Matching is exact; never case-fold (CEA CO carbon monoxide
  ≠ Co cobalt; AL ≠ Al). The full canonical namespace arrives from the std1-standardize work.
elemental_cea_keys:
  O2: O2
  P_cr: P_cr
  P_L: P_L
  P_std_rule: P_cr for T < P_cr.T_max_K; P_L otherwise (CEA shared melt endpoint)
pilot_summary:
  species:
  - PO
  - PO2
  - P2
  - P4
  - P4O6
  - O2
  points_scored: 43
  points_refused: 15
  matches: 10
  mismatches: 33
  by_provenance:
    engine_own_input: 3
    independent_tabulation: 40
  by_finding_class:
    compilation_disagreement: 28
    compilation_agreement: 7
    elemental_reference_state_mismatch: 5
    transcription_ok: 3
points:
- key: janaf-4th::janaf_PO_298_anchors:T=298.15
  source_id: janaf-4th
  observation_id: janaf_PO_298_anchors
  species: PO
  provenance_class: independent_tabulation
  comparison_quantity: delta_fG_kJ_mol
  temperature_K: 298.15
  table_kJ_mol: -47.139
  engine_kJ_mol: null
  residual_kJ_mol: null
  residual_log10K: null
  band_kJ_mol: 0.05
  status: typed-refusal
  finding_class: null
  engine_channel: nasa_cea_9
  cea_key: PO
  skip_reason: 'typed-refusal:T_outside_engine_domain:PO: T=298.15 K outside domain [300.0, 6000.0] K'
  note: overlapping T-range only; no extrapolation
  table_note: 298_anchor
- key: janaf-4th::JANAF1998_PO_formation_tabulation:T=298.15
  source_id: janaf-4th
  observation_id: JANAF1998_PO_formation_tabulation
  species: PO
  provenance_class: independent_tabulation
  comparison_quantity: delta_fG_kJ_mol
  temperature_K: 298.15
  table_kJ_mol: -47.139
  engine_kJ_mol: null
  residual_kJ_mol: null
  residual_log10K: null
  band_kJ_mol: 0.05
  status: typed-refusal
  finding_class: null
  engine_channel: nasa_cea_9
  cea_key: PO
  skip_reason: 'typed-refusal:T_outside_engine_domain:PO: T=298.15 K outside domain [300.0, 6000.0] K'
  note: overlapping T-range only; no extrapolation
- key: janaf-4th::JANAF1998_PO_formation_tabulation:T=500
  source_id: janaf-4th
  observation_id: JANAF1998_PO_formation_tabulation
  species: PO
  provenance_class: independent_tabulation
  comparison_quantity: delta_fG_kJ_mol
  temperature_K: 500.0
  table_kJ_mol: -62.24
  engine_kJ_mol: -66.53538854053564
  residual_kJ_mol: -4.295388540535633
  residual_log10K: 0.4487273866014001
  band_kJ_mol: 0.05
  status: mismatch
  finding_class: compilation_disagreement
  engine_channel: nasa_cea_9
  cea_key: PO
  skip_reason: null
  note: ''
- key: janaf-4th::JANAF1998_PO_formation_tabulation:T=800
  source_id: janaf-4th
  observation_id: JANAF1998_PO_formation_tabulation
  species: PO
  provenance_class: independent_tabulation
  comparison_quantity: delta_fG_kJ_mol
  temperature_K: 800.0
  table_kJ_mol: -83.354
  engine_kJ_mol: -87.67856293773718
  residual_kJ_mol: -4.324562937737184
  residual_log10K: 0.2823594721017505
  band_kJ_mol: 0.05
  status: mismatch
  finding_class: compilation_disagreement
  engine_channel: nasa_cea_9
  cea_key: PO
  skip_reason: null
  note: ''
- key: janaf-4th::JANAF1998_PO_formation_tabulation:T=1000
  source_id: janaf-4th
  observation_id: JANAF1998_PO_formation_tabulation
  species: PO
  provenance_class: independent_tabulation
  comparison_quantity: delta_fG_kJ_mol
  temperature_K: 1000.0
  table_kJ_mol: -96.893
  engine_kJ_mol: -101.25060770635602
  residual_kJ_mol: -4.357607706356021
  residual_log10K: 0.2276136255724405
  band_kJ_mol: 0.05
  status: mismatch
  finding_class: compilation_disagreement
  engine_channel: nasa_cea_9
  cea_key: PO
  skip_reason: null
  note: ''
- key: janaf-4th::JANAF1998_PO_formation_tabulation:T=1200
  source_id: janaf-4th
  observation_id: JANAF1998_PO_formation_tabulation
  species: PO
  provenance_class: independent_tabulation
  comparison_quantity: delta_fG_kJ_mol
  temperature_K: 1200.0
  table_kJ_mol: -109.04
  engine_kJ_mol: -114.51693776208982
  residual_kJ_mol: -5.476937762089818
  residual_log10K: 0.23840023874520644
  band_kJ_mol: 0.05
  status: mismatch
  finding_class: compilation_disagreement
  engine_channel: nasa_cea_9
  cea_key: PO
  skip_reason: null
  note: ''
- key: janaf-4th::JANAF1998_PO_formation_tabulation:T=1400
  source_id: janaf-4th
  observation_id: JANAF1998_PO_formation_tabulation
  species: PO
  provenance_class: independent_tabulation
  comparison_quantity: delta_fG_kJ_mol
  temperature_K: 1400.0
  table_kJ_mol: -111.354
  engine_kJ_mol: -127.53237767523571
  residual_kJ_mol: -16.17837767523571
  residual_log10K: 0.603610881193472
  band_kJ_mol: 0.05
  status: mismatch
  finding_class: compilation_disagreement
  engine_channel: nasa_cea_9
  cea_key: PO
  skip_reason: null
  note: ''
- key: janaf-4th::JANAF1998_PO_formation_tabulation:T=1500
  source_id: janaf-4th
  observation_id: JANAF1998_PO_formation_tabulation
  species: PO
  provenance_class: independent_tabulation
  comparison_quantity: delta_fG_kJ_mol
  temperature_K: 1500.0
  table_kJ_mol: -112.512
  engine_kJ_mol: -133.95815275620384
  residual_kJ_mol: -21.446152756203844
  residual_log10K: 0.7468067974238656
  band_kJ_mol: 0.05
  status: mismatch
  finding_class: compilation_disagreement
  engine_channel: nasa_cea_9
  cea_key: PO
  skip_reason: null
  note: ''
- key: janaf-4th::JANAF1998_PO_formation_tabulation:T=1600
  source_id: janaf-4th
  observation_id: JANAF1998_PO_formation_tabulation
  species: PO
  provenance_class: independent_tabulation
  comparison_quantity: delta_fG_kJ_mol
  temperature_K: 1600.0
  table_kJ_mol: -113.669
  engine_kJ_mol: -140.3342607863707
  residual_kJ_mol: -26.665260786370695
  residual_log10K: 0.8705144389729665
  band_kJ_mol: 0.05
  status: mismatch
  finding_class: compilation_disagreement
  engine_channel: nasa_cea_9
  cea_key: PO
  skip_reason: null
  note: ''
- key: janaf-4th::JANAF1998_PO_formation_tabulation:T=1800
  source_id: janaf-4th
  observation_id: JANAF1998_PO_formation_tabulation
  species: PO
  provenance_class: independent_tabulation
  comparison_quantity: delta_fG_kJ_mol
  temperature_K: 1800.0
  table_kJ_mol: -115.982
  engine_kJ_mol: -152.94922082233276
  residual_kJ_mol: -36.96722082233276
  residual_log10K: 1.0727398718790808
  band_kJ_mol: 0.05
  status: mismatch
  finding_class: compilation_disagreement
  engine_channel: nasa_cea_9
  cea_key: PO
  skip_reason: null
  note: ''
- key: janaf-4th::JANAF1998_PO_formation_tabulation:T=2000
  source_id: janaf-4th
  observation_id: JANAF1998_PO_formation_tabulation
  species: PO
  provenance_class: independent_tabulation
  comparison_quantity: delta_fG_kJ_mol
  temperature_K: 2000.0
  table_kJ_mol: -118.291
  engine_kJ_mol: -165.39700785312542
  residual_kJ_mol: -47.10600785312542
  residual_log10K: 1.2302586598209186
  band_kJ_mol: 0.05
  status: mismatch
  finding_class: compilation_disagreement
  engine_channel: nasa_cea_9
  cea_key: PO
  skip_reason: null
  note: ''
- key: janaf-4th::JANAF1998_PO_formation_tabulation:T=2200
  source_id: janaf-4th
  observation_id: JANAF1998_PO_formation_tabulation
  species: PO
  provenance_class: independent_tabulation
  comparison_quantity: delta_fG_kJ_mol
  temperature_K: 2200.0
  table_kJ_mol: -120.594
  engine_kJ_mol: -177.69278992534115
  residual_kJ_mol: -57.09878992534115
  residual_log10K: 1.355671137435983
  band_kJ_mol: 0.05
  status: mismatch
  finding_class: compilation_disagreement
  engine_channel: nasa_cea_9
  cea_key: PO
  skip_reason: null
  note: ''
- key: janaf-4th::JANAF1998_PO_formation_tabulation:T=2500
  source_id: janaf-4th
  observation_id: JANAF1998_PO_formation_tabulation
  species: PO
  provenance_class: independent_tabulation
  comparison_quantity: delta_fG_kJ_mol
  temperature_K: 2500.0
  table_kJ_mol: -124.032
  engine_kJ_mol: -195.8771467943018
  residual_kJ_mol: -71.84514679430181
  residual_log10K: 1.5010928420915717
  band_kJ_mol: 0.05
  status: mismatch
  finding_class: compilation_disagreement
  engine_channel: nasa_cea_9
  cea_key: PO
  skip_reason: null
  note: ''
- key: janaf-4th::anchor_PO_deltafG:payload
  source_id: janaf-4th
  observation_id: anchor_PO_deltafG
  species: PO
  provenance_class: independent_tabulation
  comparison_quantity: delta_fG_kJ_mol
  temperature_K: null
  table_kJ_mol: null
  engine_kJ_mol: null
  residual_kJ_mol: null
  residual_log10K: null
  band_kJ_mol: 0.05
  status: typed-refusal
  finding_class: null
  engine_channel: nasa_cea_9
  cea_key: PO
  skip_reason: typed-refusal:payload_not_comparable
  note: no tabulated ΔfG° points on this observation
- key: janaf-4th::janaf_PO2_298_anchors:T=298.15
  source_id: janaf-4th
  observation_id: janaf_PO2_298_anchors
  species: PO2
  provenance_class: independent_tabulation
  comparison_quantity: delta_fG_kJ_mol
  temperature_K: 298.15
  table_kJ_mol: -316.748
  engine_kJ_mol: null
  residual_kJ_mol: null
  residual_log10K: null
  band_kJ_mol: 0.05
  status: typed-refusal
  finding_class: null
  engine_channel: nasa_cea_9
  cea_key: PO2
  skip_reason: 'typed-refusal:T_outside_engine_domain:PO2: T=298.15 K outside domain [300.0, 6000.0] K'
  note: overlapping T-range only; no extrapolation
  table_note: 298_anchor
- key: janaf-4th::JANAF1998_PO2_formation_tabulation:T=298.15
  source_id: janaf-4th
  observation_id: JANAF1998_PO2_formation_tabulation
  species: PO2
  provenance_class: independent_tabulation
  comparison_quantity: delta_fG_kJ_mol
  temperature_K: 298.15
  table_kJ_mol: -316.748
  engine_kJ_mol: null
  residual_kJ_mol: null
  residual_log10K: null
  band_kJ_mol: 0.05
  status: typed-refusal
  finding_class: null
  engine_channel: nasa_cea_9
  cea_key: PO2
  skip_reason: 'typed-refusal:T_outside_engine_domain:PO2: T=298.15 K outside domain [300.0, 6000.0] K'
  note: overlapping T-range only; no extrapolation
- key: janaf-4th::JANAF1998_PO2_formation_tabulation:T=500
  source_id: janaf-4th
  observation_id: JANAF1998_PO2_formation_tabulation
  species: PO2
  provenance_class: independent_tabulation
  comparison_quantity: delta_fG_kJ_mol
  temperature_K: 500.0
  table_kJ_mol: -317.214
  engine_kJ_mol: -284.08372111462927
  residual_kJ_mol: 33.13027888537073
  residual_log10K: -3.4610288036374266
  band_kJ_mol: 0.05
  status: mismatch
  finding_class: compilation_disagreement
  engine_channel: nasa_cea_9
  cea_key: PO2
  skip_reason: null
  note: ''
- key: janaf-4th::JANAF1998_PO2_formation_tabulation:T=800
  source_id: janaf-4th
  observation_id: JANAF1998_PO2_formation_tabulation
  species: PO2
  provenance_class: independent_tabulation
  comparison_quantity: delta_fG_kJ_mol
  temperature_K: 800.0
  table_kJ_mol: -316.546
  engine_kJ_mol: -282.8672742432756
  residual_kJ_mol: 33.67872575672442
  residual_log10K: -2.1989522091923024
  band_kJ_mol: 0.05
  status: mismatch
  finding_class: compilation_disagreement
  engine_channel: nasa_cea_9
  cea_key: PO2
  skip_reason: null
  note: ''
- key: janaf-4th::JANAF1998_PO2_formation_tabulation:T=1000
  source_id: janaf-4th
  observation_id: JANAF1998_PO2_formation_tabulation
  species: PO2
  provenance_class: independent_tabulation
  comparison_quantity: delta_fG_kJ_mol
  temperature_K: 1000.0
  table_kJ_mol: -315.66
  engine_kJ_mol: -281.48714576869946
  residual_kJ_mol: 34.17285423130056
  residual_log10K: -1.7849718863860822
  band_kJ_mol: 0.05
  status: mismatch
  finding_class: compilation_disagreement
  engine_channel: nasa_cea_9
  cea_key: PO2
  skip_reason: null
  note: ''
- key: janaf-4th::JANAF1998_PO2_formation_tabulation:T=1200
  source_id: janaf-4th
  observation_id: JANAF1998_PO2_formation_tabulation
  species: PO2
  provenance_class: independent_tabulation
  comparison_quantity: delta_fG_kJ_mol
  temperature_K: 1200.0
  table_kJ_mol: -313.451
  engine_kJ_mol: -279.8109339251857
  residual_kJ_mol: 33.64006607481434
  residual_log10K: -1.4642853601791102
  band_kJ_mol: 0.05
  status: mismatch
  finding_class: compilation_disagreement
  engine_channel: nasa_cea_9
  cea_key: PO2
  skip_reason: null
  note: ''
- key: janaf-4th::JANAF1998_PO2_formation_tabulation:T=1400
  source_id: janaf-4th
  observation_id: JANAF1998_PO2_formation_tabulation
  species: PO2
  provenance_class: independent_tabulation
  comparison_quantity: delta_fG_kJ_mol
  temperature_K: 1400.0
  table_kJ_mol: -301.469
  engine_kJ_mol: -277.9032127057239
  residual_kJ_mol: 23.565787294276106
  residual_log10K: -0.8792331295670957
  band_kJ_mol: 0.05
  status: mismatch
  finding_class: compilation_disagreement
  engine_channel: nasa_cea_9
  cea_key: PO2
  skip_reason: null
  note: ''
- key: janaf-4th::JANAF1998_PO2_formation_tabulation:T=1500
  source_id: janaf-4th
  observation_id: JANAF1998_PO2_formation_tabulation
  species: PO2
  provenance_class: independent_tabulation
  comparison_quantity: delta_fG_kJ_mol
  temperature_K: 1500.0
  table_kJ_mol: -295.497
  engine_kJ_mol: -276.87559546796314
  residual_kJ_mol: 18.621404532036877
  residual_log10K: -0.648442246970468
  band_kJ_mol: 0.05
  status: mismatch
  finding_class: compilation_disagreement
  engine_channel: nasa_cea_9
  cea_key: PO2
  skip_reason: null
  note: ''
- key: janaf-4th::JANAF1998_PO2_formation_tabulation:T=1600
  source_id: janaf-4th
  observation_id: JANAF1998_PO2_formation_tabulation
  species: PO2
  provenance_class: independent_tabulation
  comparison_quantity: delta_fG_kJ_mol
  temperature_K: 1600.0
  table_kJ_mol: -289.535
  engine_kJ_mol: -275.8036695539423
  residual_kJ_mol: 13.731330446057711
  residual_log10K: -0.44827318642658825
  band_kJ_mol: 0.05
  status: mismatch
  finding_class: compilation_disagreement
  engine_channel: nasa_cea_9
  cea_key: PO2
  skip_reason: null
  note: ''
- key: janaf-4th::JANAF1998_PO2_formation_tabulation:T=1800
  source_id: janaf-4th
  observation_id: JANAF1998_PO2_formation_tabulation
  species: PO2
  provenance_class: independent_tabulation
  comparison_quantity: delta_fG_kJ_mol
  temperature_K: 1800.0
  table_kJ_mol: -277.636
  engine_kJ_mol: -273.53731661879095
  residual_kJ_mol: 4.098683381209071
  residual_log10K: -0.11893837262916217
  band_kJ_mol: 0.05
  status: mismatch
  finding_class: compilation_disagreement
  engine_channel: nasa_cea_9
  cea_key: PO2
  skip_reason: null
  note: ''
- key: janaf-4th::JANAF1998_PO2_formation_tabulation:T=2000
  source_id: janaf-4th
  observation_id: JANAF1998_PO2_formation_tabulation
  species: PO2
  provenance_class: independent_tabulation
  comparison_quantity: delta_fG_kJ_mol
  temperature_K: 2000.0
  table_kJ_mol: -265.763
  engine_kJ_mol: -271.1204815136906
  residual_kJ_mol: -5.3574815136906295
  residual_log10K: 0.13992032709711086
  band_kJ_mol: 0.05
  status: mismatch
  finding_class: compilation_disagreement
  engine_channel: nasa_cea_9
  cea_key: PO2
  skip_reason: null
  note: ''
- key: janaf-4th::JANAF1998_PO2_formation_tabulation:T=2200
  source_id: janaf-4th
  observation_id: JANAF1998_PO2_formation_tabulation
  species: PO2
  provenance_class: independent_tabulation
  comparison_quantity: delta_fG_kJ_mol
  temperature_K: 2200.0
  table_kJ_mol: -253.906
  engine_kJ_mol: -268.56444853236235
  residual_kJ_mol: -14.658448532362343
  residual_log10K: 0.34802901464107944
  band_kJ_mol: 0.05
  status: mismatch
  finding_class: compilation_disagreement
  engine_channel: nasa_cea_9
  cea_key: PO2
  skip_reason: null
  note: ''
- key: janaf-4th::JANAF1998_PO2_formation_tabulation:T=2500
  source_id: janaf-4th
  observation_id: JANAF1998_PO2_formation_tabulation
  species: PO2
  provenance_class: independent_tabulation
  comparison_quantity: delta_fG_kJ_mol
  temperature_K: 2500.0
  table_kJ_mol: -236.136
  engine_kJ_mol: -264.4872406773857
  residual_kJ_mol: -28.351240677385732
  residual_log10K: 0.592355174206624
  band_kJ_mol: 0.05
  status: mismatch
  finding_class: compilation_disagreement
  engine_channel: nasa_cea_9
  cea_key: PO2
  skip_reason: null
  note: ''
- key: janaf-4th::anchor_PO2_deltafG:payload
  source_id: janaf-4th
  observation_id: anchor_PO2_deltafG
  species: PO2
  provenance_class: independent_tabulation
  comparison_quantity: delta_fG_kJ_mol
  temperature_K: null
  table_kJ_mol: null
  engine_kJ_mol: null
  residual_kJ_mol: null
  residual_log10K: null
  band_kJ_mol: 0.05
  status: typed-refusal
  finding_class: null
  engine_channel: nasa_cea_9
  cea_key: PO2
  skip_reason: typed-refusal:payload_not_comparable
  note: no tabulated ΔfG° points on this observation
- key: janaf-4th::janaf_P2_298_anchors:T=298.15
  source_id: janaf-4th
  observation_id: janaf_P2_298_anchors
  species: P2
  provenance_class: independent_tabulation
  comparison_quantity: delta_fG_kJ_mol
  temperature_K: 298.15
  table_kJ_mol: 103.112
  engine_kJ_mol: null
  residual_kJ_mol: null
  residual_log10K: null
  band_kJ_mol: 0.05
  status: typed-refusal
  finding_class: null
  engine_channel: nasa_cea_9
  cea_key: P2
  skip_reason: 'typed-refusal:T_outside_engine_domain:P2: T=298.15 K outside domain [300.0, 6000.0] K'
  note: overlapping T-range only; no extrapolation
  table_note: 298_anchor
- key: janaf-4th::JANAF1998_P2_formation_tabulation:T=298.15
  source_id: janaf-4th
  observation_id: JANAF1998_P2_formation_tabulation
  species: P2
  provenance_class: independent_tabulation
  comparison_quantity: delta_fG_kJ_mol
  temperature_K: 298.15
  table_kJ_mol: 103.112
  engine_kJ_mol: null
  residual_kJ_mol: null
  residual_log10K: null
  band_kJ_mol: 0.05
  status: typed-refusal
  finding_class: null
  engine_channel: nasa_cea_9
  cea_key: P2
  skip_reason: 'typed-refusal:T_outside_engine_domain:P2: T=298.15 K outside domain [300.0, 6000.0] K'
  note: overlapping T-range only; no extrapolation
- key: janaf-4th::JANAF1998_P2_formation_tabulation:T=500
  source_id: janaf-4th
  observation_id: JANAF1998_P2_formation_tabulation
  species: P2
  provenance_class: independent_tabulation
  comparison_quantity: delta_fG_kJ_mol
  temperature_K: 500.0
  table_kJ_mol: 77.48
  engine_kJ_mol: 77.82498564053746
  residual_kJ_mol: 0.34498564053745895
  residual_log10K: -0.036039697790430834
  band_kJ_mol: 0.05
  status: match
  finding_class: compilation_agreement
  engine_channel: nasa_cea_9
  cea_key: P2
  skip_reason: null
  note: ''
- key: janaf-4th::JANAF1998_P2_formation_tabulation:T=800
  source_id: janaf-4th
  observation_id: JANAF1998_P2_formation_tabulation
  species: P2
  provenance_class: independent_tabulation
  comparison_quantity: delta_fG_kJ_mol
  temperature_K: 800.0
  table_kJ_mol: 42.135
  engine_kJ_mol: 42.40362411079479
  residual_kJ_mol: 0.2686241107947893
  residual_log10K: -0.017539012198422625
  band_kJ_mol: 0.05
  status: match
  finding_class: compilation_agreement
  engine_channel: nasa_cea_9
  cea_key: P2
  skip_reason: null
  note: ''
- key: janaf-4th::JANAF1998_P2_formation_tabulation:T=1000
  source_id: janaf-4th
  observation_id: JANAF1998_P2_formation_tabulation
  species: P2
  provenance_class: independent_tabulation
  comparison_quantity: delta_fG_kJ_mol
  temperature_K: 1000.0
  table_kJ_mol: 19.67
  engine_kJ_mol: 19.859488556980576
  residual_kJ_mol: 0.18948855698057443
  residual_log10K: -0.009897673302699715
  band_kJ_mol: 0.05
  status: match
  finding_class: compilation_agreement
  engine_channel: nasa_cea_9
  cea_key: P2
  skip_reason: null
  note: ''
- key: janaf-4th::JANAF1998_P2_formation_tabulation:T=1100
  source_id: janaf-4th
  observation_id: JANAF1998_P2_formation_tabulation
  species: P2
  provenance_class: independent_tabulation
  comparison_quantity: delta_fG_kJ_mol
  temperature_K: 1100.0
  table_kJ_mol: 8.685
  engine_kJ_mol: 8.828725650137217
  residual_kJ_mol: 0.14372565013721683
  residual_log10K: -0.0068248281918063
  band_kJ_mol: 0.05
  status: match
  finding_class: compilation_agreement
  engine_channel: nasa_cea_9
  cea_key: P2
  skip_reason: null
  note: ''
- key: janaf-4th::JANAF1998_P2_formation_tabulation:T=1200
  source_id: janaf-4th
  observation_id: JANAF1998_P2_formation_tabulation
  species: P2
  provenance_class: independent_tabulation
  comparison_quantity: delta_fG_kJ_mol
  temperature_K: 1200.0
  table_kJ_mol: 0.0
  engine_kJ_mol: -2.063268928562815
  residual_kJ_mol: -2.063268928562815
  residual_log10K: 0.0898100045192507
  band_kJ_mol: 0.05
  status: mismatch
  finding_class: elemental_reference_state_mismatch
  engine_channel: nasa_cea_9
  cea_key: P2
  skip_reason: null
  note: ''
  table_note: elemental reference
- key: janaf-4th::extreme_reduction_from_phosphate:payload
  source_id: janaf-4th
  observation_id: extreme_reduction_from_phosphate
  species: P2
  provenance_class: independent_tabulation
  comparison_quantity: delta_fG_kJ_mol
  temperature_K: null
  table_kJ_mol: null
  engine_kJ_mol: null
  residual_kJ_mol: null
  residual_log10K: null
  band_kJ_mol: 0.05
  status: typed-refusal
  finding_class: null
  engine_channel: nasa_cea_9
  cea_key: P2
  skip_reason: typed-refusal:payload_not_comparable
  note: no tabulated ΔfG° points on this observation
- key: janaf-4th::anchor_P2_deltafG:payload
  source_id: janaf-4th
  observation_id: anchor_P2_deltafG
  species: P2
  provenance_class: independent_tabulation
  comparison_quantity: delta_fG_kJ_mol
  temperature_K: null
  table_kJ_mol: null
  engine_kJ_mol: null
  residual_kJ_mol: null
  residual_log10K: null
  band_kJ_mol: 0.05
  status: typed-refusal
  finding_class: null
  engine_channel: nasa_cea_9
  cea_key: P2
  skip_reason: typed-refusal:payload_not_comparable
  note: no tabulated ΔfG° points on this observation
- key: janaf-4th::janaf_P4_298_anchors:T=298.15
  source_id: janaf-4th
  observation_id: janaf_P4_298_anchors
  species: P4
  provenance_class: independent_tabulation
  comparison_quantity: delta_fG_kJ_mol
  temperature_K: 298.15
  table_kJ_mol: 24.416
  engine_kJ_mol: null
  residual_kJ_mol: null
  residual_log10K: null
  band_kJ_mol: 0.05
  status: typed-refusal
  finding_class: null
  engine_channel: nasa_cea_9
  cea_key: P4
  skip_reason: 'typed-refusal:T_outside_engine_domain:P4: T=298.15 K outside domain [300.0, 6000.0] K'
  note: overlapping T-range only; no extrapolation
  table_note: 298_anchor
- key: janaf-4th::JANAF1998_P4_formation_tabulation:T=298.15
  source_id: janaf-4th
  observation_id: JANAF1998_P4_formation_tabulation
  species: P4
  provenance_class: independent_tabulation
  comparison_quantity: delta_fG_kJ_mol
  temperature_K: 298.15
  table_kJ_mol: 24.416
  engine_kJ_mol: null
  residual_kJ_mol: null
  residual_log10K: null
  band_kJ_mol: 0.05
  status: typed-refusal
  finding_class: null
  engine_channel: nasa_cea_9
  cea_key: P4
  skip_reason: 'typed-refusal:T_outside_engine_domain:P4: T=298.15 K outside domain [300.0, 6000.0] K'
  note: overlapping T-range only; no extrapolation
- key: janaf-4th::JANAF1998_P4_formation_tabulation:T=500
  source_id: janaf-4th
  observation_id: JANAF1998_P4_formation_tabulation
  species: P4
  provenance_class: independent_tabulation
  comparison_quantity: delta_fG_kJ_mol
  temperature_K: 500.0
  table_kJ_mol: 4.418
  engine_kJ_mol: 4.459859412974547
  residual_kJ_mol: 0.04185941297454665
  residual_log10K: -0.004372937351645206
  band_kJ_mol: 0.05
  status: match
  finding_class: compilation_agreement
  engine_channel: nasa_cea_9
  cea_key: P4
  skip_reason: null
  note: ''
- key: janaf-4th::JANAF1998_P4_formation_tabulation:T=800
  source_id: janaf-4th
  observation_id: JANAF1998_P4_formation_tabulation
  species: P4
  provenance_class: independent_tabulation
  comparison_quantity: delta_fG_kJ_mol
  temperature_K: 800.0
  table_kJ_mol: -20.791
  engine_kJ_mol: -20.864120756403047
  residual_kJ_mol: -0.07312075640304627
  residual_log10K: 0.004774202266194322
  band_kJ_mol: 0.05
  status: match
  finding_class: compilation_agreement
  engine_channel: nasa_cea_9
  cea_key: P4
  skip_reason: null
  note: ''
- key: janaf-4th::JANAF1998_P4_formation_tabulation:T=1000
  source_id: janaf-4th
  observation_id: JANAF1998_P4_formation_tabulation
  species: P4
  provenance_class: independent_tabulation
  comparison_quantity: delta_fG_kJ_mol
  temperature_K: 1000.0
  table_kJ_mol: -35.907
  engine_kJ_mol: -36.109479530201966
  residual_kJ_mol: -0.20247953020196974
  residual_log10K: 0.010576238862955011
  band_kJ_mol: 0.05
  status: match
  finding_class: compilation_agreement
  engine_channel: nasa_cea_9
  cea_key: P4
  skip_reason: null
  note: ''
- key: janaf-4th::JANAF1998_P4_formation_tabulation:T=1200
  source_id: janaf-4th
  observation_id: JANAF1998_P4_formation_tabulation
  species: P4
  provenance_class: independent_tabulation
  comparison_quantity: delta_fG_kJ_mol
  temperature_K: 1200.0
  table_kJ_mol: -45.742
  engine_kJ_mol: -50.420866402513816
  residual_kJ_mol: -4.678866402513819
  residual_log10K: 0.2036617752235701
  band_kJ_mol: 0.05
  status: mismatch
  finding_class: elemental_reference_state_mismatch
  engine_channel: nasa_cea_9
  cea_key: P4
  skip_reason: null
  note: ''
- key: janaf-4th::JANAF1998_P4_formation_tabulation:T=1500
  source_id: janaf-4th
  observation_id: JANAF1998_P4_formation_tabulation
  species: P4
  provenance_class: independent_tabulation
  comparison_quantity: delta_fG_kJ_mol
  temperature_K: 1500.0
  table_kJ_mol: -1.956
  engine_kJ_mol: -70.50610777461884
  residual_kJ_mol: -68.55010777461884
  residual_log10K: 2.3870801925261325
  band_kJ_mol: 0.05
  status: mismatch
  finding_class: elemental_reference_state_mismatch
  engine_channel: nasa_cea_9
  cea_key: P4
  skip_reason: null
  note: ''
- key: janaf-4th::JANAF1998_P4_formation_tabulation:T=1800
  source_id: janaf-4th
  observation_id: JANAF1998_P4_formation_tabulation
  species: P4
  provenance_class: independent_tabulation
  comparison_quantity: delta_fG_kJ_mol
  temperature_K: 1800.0
  table_kJ_mol: 41.372
  engine_kJ_mol: -89.25199858263589
  residual_kJ_mol: -130.6239985826359
  residual_log10K: 3.7905357337335173
  band_kJ_mol: 0.05
  status: mismatch
  finding_class: elemental_reference_state_mismatch
  engine_channel: nasa_cea_9
  cea_key: P4
  skip_reason: null
  note: ''
- key: janaf-4th::JANAF1998_P4_formation_tabulation:T=2000
  source_id: janaf-4th
  observation_id: JANAF1998_P4_formation_tabulation
  species: P4
  provenance_class: independent_tabulation
  comparison_quantity: delta_fG_kJ_mol
  temperature_K: 2000.0
  table_kJ_mol: 70.045
  engine_kJ_mol: -101.1264403960983
  residual_kJ_mol: -171.17144039609832
  residual_log10K: 4.470451996652231
  band_kJ_mol: 0.05
  status: mismatch
  finding_class: elemental_reference_state_mismatch
  engine_channel: nasa_cea_9
  cea_key: P4
  skip_reason: null
  note: ''
- key: janaf-4th::extreme_reduction_from_phosphate_P4:payload
  source_id: janaf-4th
  observation_id: extreme_reduction_from_phosphate_P4
  species: P4
  provenance_class: independent_tabulation
  comparison_quantity: delta_fG_kJ_mol
  temperature_K: null
  table_kJ_mol: null
  engine_kJ_mol: null
  residual_kJ_mol: null
  residual_log10K: null
  band_kJ_mol: 0.05
  status: typed-refusal
  finding_class: null
  engine_channel: nasa_cea_9
  cea_key: P4
  skip_reason: typed-refusal:payload_not_comparable
  note: no tabulated ΔfG° points on this observation
- key: janaf-4th::janaf_P4O6_298_anchors:T=298.15
  source_id: janaf-4th
  observation_id: janaf_P4O6_298_anchors
  species: P4O6
  provenance_class: independent_tabulation
  comparison_quantity: delta_fG_kJ_mol
  temperature_K: 298.15
  table_kJ_mol: -2084.877
  engine_kJ_mol: null
  residual_kJ_mol: null
  residual_log10K: null
  band_kJ_mol: 0.05
  status: typed-refusal
  finding_class: null
  engine_channel: nasa_cea_9
  cea_key: P4O6
  skip_reason: 'typed-refusal:T_outside_engine_domain:P4O6: T=298.15 K outside domain [300.0, 6000.0]
    K'
  note: overlapping T-range only; no extrapolation
  table_note: 298_anchor
- key: janaf-4th::JANAF1998_P4O6_formation_tabulation_UNCERTAIN:T=298.15
  source_id: janaf-4th
  observation_id: JANAF1998_P4O6_formation_tabulation_UNCERTAIN
  species: P4O6
  provenance_class: independent_tabulation
  comparison_quantity: delta_fG_kJ_mol
  temperature_K: 298.15
  table_kJ_mol: -2084.877
  engine_kJ_mol: null
  residual_kJ_mol: null
  residual_log10K: null
  band_kJ_mol: 0.05
  status: typed-refusal
  finding_class: null
  engine_channel: nasa_cea_9
  cea_key: P4O6
  skip_reason: 'typed-refusal:T_outside_engine_domain:P4O6: T=298.15 K outside domain [300.0, 6000.0]
    K'
  note: overlapping T-range only; no extrapolation
- key: janaf-4th::JANAF1998_P4O6_formation_tabulation_UNCERTAIN:T=500
  source_id: janaf-4th
  observation_id: JANAF1998_P4O6_formation_tabulation_UNCERTAIN
  species: P4O6
  provenance_class: independent_tabulation
  comparison_quantity: delta_fG_kJ_mol
  temperature_K: 500.0
  table_kJ_mol: -1993.955
  engine_kJ_mol: -1391.2335508886094
  residual_kJ_mol: 602.7214491113905
  residual_log10K: -62.9646464239617
  band_kJ_mol: 0.05
  status: mismatch
  finding_class: compilation_disagreement
  engine_channel: nasa_cea_9
  cea_key: P4O6
  skip_reason: null
  note: ''
- key: janaf-4th::JANAF1998_P4O6_formation_tabulation_UNCERTAIN:T=1000
  source_id: janaf-4th
  observation_id: JANAF1998_P4O6_formation_tabulation_UNCERTAIN
  species: P4O6
  provenance_class: independent_tabulation
  comparison_quantity: delta_fG_kJ_mol
  temperature_K: 1000.0
  table_kJ_mol: -1766.085
  engine_kJ_mol: -1170.2318297612937
  residual_kJ_mol: 595.8531702387063
  residual_log10K: -31.123568142456353
  band_kJ_mol: 0.05
  status: mismatch
  finding_class: compilation_disagreement
  engine_channel: nasa_cea_9
  cea_key: P4O6
  skip_reason: null
  note: ''
- key: janaf-4th::JANAF1998_P4O6_formation_tabulation_UNCERTAIN:T=1200
  source_id: janaf-4th
  observation_id: JANAF1998_P4O6_formation_tabulation_UNCERTAIN
  species: P4O6
  provenance_class: independent_tabulation
  comparison_quantity: delta_fG_kJ_mol
  temperature_K: 1200.0
  table_kJ_mol: -1671.22
  engine_kJ_mol: -1082.572264815407
  residual_kJ_mol: 588.6477351845931
  residual_log10K: -25.622668487524557
  band_kJ_mol: 0.05
  status: mismatch
  finding_class: compilation_disagreement
  engine_channel: nasa_cea_9
  cea_key: P4O6
  skip_reason: null
  note: ''
- key: janaf-4th::JANAF1998_P4O6_formation_tabulation_UNCERTAIN:T=1500
  source_id: janaf-4th
  observation_id: JANAF1998_P4O6_formation_tabulation_UNCERTAIN
  species: P4O6
  provenance_class: independent_tabulation
  comparison_quantity: delta_fG_kJ_mol
  temperature_K: 1500.0
  table_kJ_mol: -1472.52
  engine_kJ_mol: -951.8626839835326
  residual_kJ_mol: 520.6573160164673
  residual_log10K: -18.130544305532116
  band_kJ_mol: 0.05
  status: mismatch
  finding_class: compilation_disagreement
  engine_channel: nasa_cea_9
  cea_key: P4O6
  skip_reason: null
  note: ''
- key: janaf-4th::JANAF1998_P4O6_formation_tabulation_UNCERTAIN:T=1800
  source_id: janaf-4th
  observation_id: JANAF1998_P4O6_formation_tabulation_UNCERTAIN
  species: P4O6
  provenance_class: independent_tabulation
  comparison_quantity: delta_fG_kJ_mol
  temperature_K: 1800.0
  table_kJ_mol: -1276.387
  engine_kJ_mol: -821.9421235719244
  residual_kJ_mol: 454.44487642807553
  residual_log10K: -13.187389467510299
  band_kJ_mol: 0.05
  status: mismatch
  finding_class: compilation_disagreement
  engine_channel: nasa_cea_9
  cea_key: P4O6
  skip_reason: null
  note: ''
- key: janaf-4th::JANAF1998_P4O6_formation_tabulation_UNCERTAIN:T=2000
  source_id: janaf-4th
  observation_id: JANAF1998_P4O6_formation_tabulation_UNCERTAIN
  species: P4O6
  provenance_class: independent_tabulation
  comparison_quantity: delta_fG_kJ_mol
  temperature_K: 2000.0
  table_kJ_mol: -1146.82
  engine_kJ_mol: -735.6871111725518
  residual_kJ_mol: 411.13288882744814
  residual_log10K: -10.737479567239532
  band_kJ_mol: 0.05
  status: mismatch
  finding_class: compilation_disagreement
  engine_channel: nasa_cea_9
  cea_key: P4O6
  skip_reason: null
  note: ''
- key: nasa-cea-thermo::cea_O2_gibbs:T=298.15
  source_id: nasa-cea-thermo
  observation_id: cea_O2_gibbs
  species: O2
  provenance_class: engine_own_input
  comparison_quantity: delta_fG_kJ_mol
  temperature_K: 298.15
  table_kJ_mol: 0.0
  engine_kJ_mol: 0.0
  residual_kJ_mol: 0.0
  residual_log10K: -0.0
  band_kJ_mol: 0.05
  status: match
  finding_class: transcription_ok
  engine_channel: nasa_cea_9
  cea_key: O2
  skip_reason: null
  note: 'Transcription/convention check: CEA O2 polynomial against the thermodynamic identity ΔfG°(element)=0.
    Not independent physics.'
  table_note: elemental identity ΔfG°(O2)=0
- key: nasa-cea-thermo::cea_O2_gibbs:T=1000
  source_id: nasa-cea-thermo
  observation_id: cea_O2_gibbs
  species: O2
  provenance_class: engine_own_input
  comparison_quantity: delta_fG_kJ_mol
  temperature_K: 1000.0
  table_kJ_mol: 0.0
  engine_kJ_mol: 0.0
  residual_kJ_mol: 0.0
  residual_log10K: -0.0
  band_kJ_mol: 0.05
  status: match
  finding_class: transcription_ok
  engine_channel: nasa_cea_9
  cea_key: O2
  skip_reason: null
  note: 'Transcription/convention check: CEA O2 polynomial against the thermodynamic identity ΔfG°(element)=0.
    Not independent physics.'
  table_note: elemental identity ΔfG°(O2)=0
- key: nasa-cea-thermo::cea_O2_gibbs:T=2000
  source_id: nasa-cea-thermo
  observation_id: cea_O2_gibbs
  species: O2
  provenance_class: engine_own_input
  comparison_quantity: delta_fG_kJ_mol
  temperature_K: 2000.0
  table_kJ_mol: 0.0
  engine_kJ_mol: 0.0
  residual_kJ_mol: 0.0
  residual_log10K: -0.0
  band_kJ_mol: 0.05
  status: match
  finding_class: transcription_ok
  engine_channel: nasa_cea_9
  cea_key: O2
  skip_reason: null
  note: 'Transcription/convention check: CEA O2 polynomial against the thermodynamic identity ΔfG°(element)=0.
    Not independent physics.'
  table_note: elemental identity ΔfG°(O2)=0

File: data/literature/kems_measurements.yaml
schema_version: 1
sources:
  halwax_sergeev_mueller_schenk_2024:
    citation: >-
      A. Halwax, D. Sergeev, M. Mueller, and J. Schenk, Enthalpy of Formation
      of Calcium and Magnesium Oxide Obtained by Knudsen Effusion Mass
      Spectrometry, Metallurgical and Materials Transactions B 55 (2024)
      821-835
    doi: 10.1007/s11663-024-02995-6
    url: https://doi.org/10.1007/s11663-024-02995-6
    extraction_note: >-
      The final article gives pressure series as Figures 7-13, not numeric
      point tables. It reports systematic temperature uncertainty of 5 K but
      no pointwise pressure uncertainty. Values remain absent until a
      reproducible figure-digitization artifact is archived.
cases:
  halwax_2024_cao:
    case_id: halwax_2024_cao
    source_id: halwax_sergeev_mueller_schenk_2024
    points:
      - observable_id: cao_p_ca_isothermal
        species: Ca
        allow_total_pressure_fallback: false
        coordinate:
          temperature_K: 2077.0
        partial_pressure_pa: null
        uncertainty:
          temperature_K: 5.0
          observable_pa: null
          observable_status: not_reported
        status: absent
        source_locator:
          figure: 7
          published_page: 826
          pdf_page_index: 5
          polythermal_figure: 8
          polythermal_published_page: 827
        extraction_method: absent_not_digitized_source_figure_only
        note: >-
          Article reports a 19 h isothermal series and a plotted polythermal
          series; no numeric point table or pressure error bars are published.
      - observable_id: cao_p_o_isothermal
        species: O
        allow_total_pressure_fallback: false
        coordinate:
          temperature_K: 2077.0
        partial_pressure_pa: null
        uncertainty:
          temperature_K: 5.0
          observable_pa: null
          observable_status: not_reported
        status: absent
        source_locator:
          figure: 7
          published_page: 826
          pdf_page_index: 5
          polythermal_figure: 9
          polythermal_published_page: 827
        extraction_method: absent_not_digitized_source_figure_only
        note: >-
          O intensity may include residual-gas and O2-fragmentation error; no
          numeric point table or pressure uncertainty is published.
      - observable_id: cao_p_o2_isothermal
        species: O2
        allow_total_pressure_fallback: false
        coordinate:
          temperature_K: 2077.0
        partial_pressure_pa: null
        uncertainty:
          temperature_K: 5.0
          observable_pa: null
          observable_status: not_reported
        status: absent
        source_locator:
          figure: 7
          published_page: 826
          pdf_page_index: 5
          polythermal_figure: 10
          polythermal_published_page: 827
        extraction_method: absent_not_digitized_source_figure_only
        note: >-
          O2 intensity may include residual-gas measurement error; no numeric
          point table or pressure uncertainty is published.
  halwax_2024_mgo:
    case_id: halwax_2024_mgo
    source_id: halwax_sergeev_mueller_schenk_2024
    points:
      - observable_id: mgo_p_mg_isothermal
        species: Mg
        allow_total_pressure_fallback: false
        coordinate:
          temperature_K: 1926.0
        partial_pressure_pa: null
        uncertainty:
          temperature_K: 5.0
          observable_pa: null
          observable_status: not_reported
        status: absent
        source_locator:
          figure: 7
          published_page: 826
          pdf_page_index: 5
          polythermal_figure: 11
          polythermal_published_page: 827
        extraction_method: absent_not_digitized_source_figure_only
        note: >-
          Article reports a 15 h isothermal series and a plotted polythermal
          series; no numeric point table or pressure error bars are published.
      - observable_id: mgo_p_o_isothermal
        species: O
        allow_total_pressure_fallback: false
        coordinate:
          temperature_K: 1926.0
        partial_pressure_pa: null
        uncertainty:
          temperature_K: 5.0
          observable_pa: null
          observable_status: not_reported
        status: absent
        source_locator:
          figure: 7
          published_page: 826
          pdf_page_index: 5
          polythermal_figure: 12
          polythermal_published_page: 827
        extraction_method: absent_not_digitized_source_figure_only
        note: >-
          O intensity may include residual-gas and O2-fragmentation error; no
          numeric point table or pressure uncertainty is published.
      - observable_id: mgo_p_o2_isothermal
        species: O2
        allow_total_pressure_fallback: false
        coordinate:
          temperature_K: 1926.0
        partial_pressure_pa: null
        uncertainty:
          temperature_K: 5.0
          observable_pa: null
          observable_status: not_reported
        status: absent
        source_locator:
          figure: 7
          published_page: 826
          pdf_page_index: 5
          polythermal_figure: 13
          polythermal_published_page: 828
        extraction_method: absent_not_digitized_source_figure_only
        note: >-
          O2 intensity may include residual-gas measurement error; no numeric
          point table or pressure uncertainty is published.
