Repository: simonrowland/regolith-pyrolysis-simulator

# Regolith Pyrolysis Simulator

Interactive simulator for a solar-thermal regolith refinery that models controlled overhead oxygen pressure to make vacuum pyrolysis and molten regolith electrolysis (MRE) workflows more practical for extracting metals, glass and ceramics from sample regolith feedstock profiles for the Moon, Mars, and asteroids.

The core idea is simple: regolith pyrolysis is attractive because sunlight can provide most of the heat, but hard-vacuum pyrolysis can turn silica into SiO vapor. SiO boiloff can foul ducts, condensers, windows, turbines, and product streams.

File: data/literature/vacuum_pyrolysis_measurements.yaml
schema_version: vacuum_pyrolysis_measurements.v1

measurements:
  robinot_2026_deposit_measurements:
    evidence_class: experiment-grade
    paper_citation:
      citation_id: robinot_2026
      label: "Robinot et al. 2026 vacuum pyrolysis experiment"
      bibliography_status: pending_full_lit_sweep
    doi: 10.1016/j.asr.2026.02.003
    extraction:
      source_location: mineru_markdown_methods_results_conclusion_and_fig4_caption
      digitized: false
      extractor: VPR-P5-schema
      extraction_date: "2026-06-12"
      extraction_status: full_text_numeric_pass_no_fig4c_table
    figure_extraction:
      fig4c_per_location_mass_table:
        extraction_status: digitized_from_figure
        checked_sources:
          - docs-private/research/2026-06-12-vpr-sources/robinot_2026_solar_pyrolysis.md
          - docs-private/research/2026-06-12-vpr-sources/acquisition-manifest.json
          - docs-private/research/2026-06-12-vpr-sources/figures/fig4-composite.jpg
        source:
          citation_id: robinot_2026
          source_location: fig4c_bar_labels_controller_vision_read
          digest: "Fig. 4c per-location bar labels were vision-read from the composite figure; the row set closes exactly to the 3.380 g initial sample mass."
        text_vs_figure_note: "Body text reports 1.1 g vaporized and captured plus 0.27 g unaccounted; Fig. 4c bar labels give 1.26 g captured on holder/window/condenser/filter plus 0.265 g discrepancy. The figure rows close exactly to the 3.380 g initial sample mass, so the text values are retained as rounded text values rather than overriding the figure table."
        sample_mass_sum_check_g: 3.38
        captured_on_apparatus_sum_g: 1.26
        rows:
          - location_id: glass_lump_on_holder
            observable: recovered_mass
            reported_value: 1.82
            reported_unit: g
            normalized_value_kg: 0.00182
            source_class: digitized_from_figure
            extraction_note: "Fig. 4c bar labels transcribed from docs-private/research/2026-06-12-vpr-sources/figures/fig4-composite.jpg; row set closure check: 1.82 + 0.2 + 0.35 + 0.2 + 0.51 + 0.035 + 0.265 = 3.380 g initial sample mass. Text-vs-figure tension: body text reports 1.1 g vaporized and captured plus 0.27 g unaccounted, while the figure bars give 1.26 g captured on holder/window/condenser/filter plus 0.265 g discrepancy."
            source:
              citation_id: robinot_2026
              source_location: fig4c_bar_labels
              digest: "Fig. 4c bar label gives 1.82 g glass lump on holder."
          - location_id: holder
            observable: recovered_mass
            reported_value: 0.2
            reported_unit: g
            normalized_value_kg: 0.0002
            source_class: digitized_from_figure
            extraction_note: "Fig. 4c bar labels transcribed from docs-private/research/2026-06-12-vpr-sources/figures/fig4-composite.jpg; row set closure check: 1.82 + 0.2 + 0.35 + 0.2 + 0.51 + 0.035 + 0.265 = 3.380 g initial sample mass. Text-vs-figure tension: body text reports 1.1 g vaporized and captured plus 0.27 g unaccounted, while the figure bars give 1.26 g captured on holder/window/condenser/filter plus 0.265 g discrepancy."
            source:
              citation_id: robinot_2026
              source_location: fig4c_bar_labels
              digest: "Fig. 4c bar label gives 0.2 g recovered on the holder."
          - location_id: window
            observable: recovered_mass
            reported_value: 0.35
            reported_unit: g
            normalized_value_kg: 0.00035
            source_class: digitized_from_figure
            extraction_note: "Fig. 4c bar labels transcribed from docs-private/research/2026-06-12-vpr-sources/figures/fig4-composite.jpg; row set closure check: 1.82 + 0.2 + 0.35 + 0.2 + 0.51 + 0.035 + 0.265 = 3.380 g initial sample mass. Text-vs-figure tension: body text reports 1.1 g vaporized and captured plus 0.27 g unaccounted, while the figure bars give 1.26 g captured on holder/window/condenser/filter plus 0.265 g discrepancy."
            source:
              citation_id: robinot_2026
              source_location: fig4c_bar_labels
              digest: "Fig. 4c bar label gives 0.35 g recovered on the window."
          - location_id: condenser
            observable: recovered_mass
            reported_value: 0.2
            reported_unit: g
            normalized_value_kg: 0.0002
            source_class: digitized_from_figure
            extraction_note: "Fig. 4c bar labels transcribed from docs-private/research/2026-06-12-vpr-sources/figures/fig4-composite.jpg; row set closure check: 1.82 + 0.2 + 0.35 + 0.2 + 0.51 + 0.035 + 0.265 = 3.380 g initial sample mass. Text-vs-figure tension: body text reports 1.1 g vaporized and captured plus 0.27 g unaccounted, while the figure bars give 1.26 g captured on holder/window/condenser/filter plus 0.265 g discrepancy."
            source:
              citation_id: robinot_2026
              source_location: fig4c_bar_labels
              digest: "Fig. 4c bar label gives 0.2 g recovered on the condenser."
          - location_id: filter
            observable: recovered_mass
            reported_value: 0.51
            reported_unit: g
            normalized_value_kg: 0.00051
            source_class: digitized_from_figure
            extraction_note: "Fig. 4c bar labels transcribed from docs-private/research/2026-06-12-vpr-sources/figures/fig4-composite.jpg; row set closure check: 1.82 + 0.2 + 0.35 + 0.2 + 0.51 + 0.035 + 0.265 = 3.380 g initial sample mass. Text-vs-figure tension: body text reports 1.1 g vaporized and captured plus 0.27 g unaccounted, while the figure bars give 1.26 g captured on holder/window/condenser/filter plus 0.265 g discrepancy."
            source:
              citation_id: robinot_2026
              source_location: fig4c_bar_labels
              digest: "Fig. 4c bar label gives 0.51 g recovered on the filter."
          - location_id: O2
            observable: recovered_mass
            reported_value: 0.035
            reported_unit: g
            normalized_value_kg: 0.000035
            source_class: digitized_from_figure
            extraction_note: "Fig. 4c bar labels transcribed from docs-private/research/2026-06-12-vpr-sources/figures/fig4-composite.jpg; row set closure check: 1.82 + 0.2 + 0.35 + 0.2 + 0.51 + 0.035 + 0.265 = 3.380 g initial sample mass. Text-vs-figure tension: body text reports 1.1 g vaporized and captured plus 0.27 g unaccounted, while the figure bars give 1.26 g captured on holder/window/condenser/filter plus 0.265 g discrepancy."
            source:
              citation_id: robinot_2026
              source_location: fig4c_bar_labels
              digest: "Fig. 4c bar label gives 0.035 g O2."
          - location_id: discrepancy
            observable: unrecovered_mass
            reported_value: 0.265
            reported_unit: g
            normalized_value_kg: 0.000265
            source_class: digitized_from_figure
            extraction_note: "Fig. 4c bar labels transcribed from docs-private/research/2026-06-12-vpr-sources/figures/fig4-composite.jpg; row set closure check: 1.82 + 0.2 + 0.35 + 0.2 + 0.51 + 0.035 + 0.265 = 3.380 g initial sample mass. Text-vs-figure tension: body text reports 1.1 g vaporized and captured plus 0.27 g unaccounted, while the figure bars give 1.26 g captured on holder/window/condenser/filter plus 0.265 g discrepancy."
            source:
              citation_id: robinot_2026
              source_location: fig4c_bar_labels
              digest: "Fig. 4c bar label gives 0.265 g discrepancy."
      numerically_extractable_from_markdown:
        - observable: sample_mass
          reported_value: 3.38
          reported_unit: g
          source_location: results_section
        - observable: chamber_pressure
          reported_value: 13.0
          reported_unit: mbar
          qualifier: approximate
          source_location: results_section
        - observable: argon_flow
          reported_value: 0.3
          reported_unit: NL_min
          source_location: results_section
        - observable: duration
          reported_value: 1.0
          reported_unit: h
          qualifier: approximate
          source_location: results_section
        - observable: peak_temperature
          reported_value: 1800
          reported_unit: degC
          qualifier: approximate_peak
          source_location: results_section
        - observable: oxygen_released
          reported_value: 35
          reported_unit: mg
          source_location: results_section
        - observable: oxygen_yield_by_mass
          reported_value: 1.05
          reported_unit: percent
          source_location: results_section
        - observable: comparable_run_yield
          reported_value: 1.17
          reported_unit: percent
          source_location: results_section
        - observable: specific_energy_yield
          reported_value: 31
          reported_unit: mg_O2_per_kWh
          source_location: results_section
        - observable: glassy_lump_mass
          reported_value: 1.82
          reported_unit: g
          source_location: results_section
        - observable: total_vaporized_or_captured_mass
          reported_value: 1.1
          reported_unit: g
          source_location: results_section
        - observable: unaccounted_mass
          reported_value: 0.27
          reported_unit: g
          source_location: results_section
        - observable: final_mass_recovery
          reported_value: 92
          reported_unit: percent
          source_location: results_section
    conditions_reported:
      pressure_mbar:
        reported_value: 13.0
        reported_unit: mbar
        qualifier: approximate
        source:
          citation_id: robinot_2026
          source_location: methods
          digest: "Argon carrier-gas sweep pressure is about 13 mbar."
      carrier_gas:
        species: Ar
        mole_fraction: 1.0
        source:
          citation_id: robinot_2026
          source_location: methods
          digest: "Carrier gas reported as argon."
      flow_boundary:
        reported_value: 0.3
        reported_unit: NL_min
        source:
          citation_id: robinot_2026
          source_location: methods
          digest: "Imposed argon flow reported as 0.3 NL/min."
      temperature_C:
        reported_value: 1800
        reported_unit: degC
        qualifier: approximate_peak
        source:
          citation_id: robinot_2026
          source_location: methods
          digest: "Robinot anchor reports a peak temperature near 1800 C."
      duration_h:
        reported_value: 1.0
        reported_unit: h
        qualifier: approximate
        source:
          citation_id: robinot_2026
          source_location: methods
          digest: "Robinot anchor reports about one hour of heating."
      sample_mass_g:
        reported_value: 3.38
        reported_unit: g
        source:
          citation_id: robinot_2026
          source_location: methods
          digest: "Robinot anchor reports a 3.38 g EAC-1 pellet."
    material_context:
      feedstock_kind: simulant
      feedstock_id: lunar_eac_1a
      simulant_vs_real_caveat: "Skeleton preserves the paper as simulant context; Robinot names EAC-1, carried as the registered lunar_eac_1a alias."
      glass_fraction_status: blocked_missing_glass_fraction
      feedstock_elemental_wt_pct:
        extraction_status: extraction_suspect
        source:
          citation_id: robinot_2026
          source_location: fig5_bar_stacked_feedstock_composition
          digest: "Robinot Fig. 5 EAC-1 elemental wt% extraction retained as suspect, not deleted."
        values:
          O: 44.0
          Na: 2.0
          Mg: 6.0
          Al: 1.0
          P: 0.0
          Si: 25.0
          K: 3.0
          Ca: 10.0
          Ti: 2.0
          Fe: 3.0
        sum_check: 96.0
        cross_check:
          against: "Engelschiøn et al. 2020 EAC-1A primary XRF oxide table"
          findings_ref: "docs-private/research/2026-06-12-vpr-sources/eac1a-composition-findings.md"
          evidence:
            - "Al: oxide-implied 6.7 wt% vs extracted 1.0 wt%"
            - "Si: oxide-implied 20.4 wt% vs extracted 25.0 wt%"
            - "Fe: oxide-implied 9.3 wt% vs extracted 3.0 wt%"
            - "K: oxide-implied 1.1 wt% vs extracted 3.0 wt%"
    quantitative_measurements:
      - observable: oxygen_released
        reported_value: 35
        reported_unit: mg
        normalized_value_kg: 0.000035
        source:
          citation_id: robinot_2026
          source_location: results_section
          digest: "Robinot anchor reports 35 mg O2."
      - observable: glassy_lump_mass
        reported_value: 1.82
        reported_unit: g
        normalized_value_kg: 0.00182
        source:
          citation_id: robinot_2026
          source_location: results_section
          digest: "Robinot anchor reports a 1.82 g glassy lump."
      - observable: total_vaporized_or_captured_mass
        reported_value: 1.1
        reported_unit: g
        normalized_value_kg: 0.0011
        source:
          citation_id: robinot_2026
          source_location: results_section
          digest: "Robinot Sec. 4.1 reports 1.1 g material vaporized and captured on holder, window, condenser, and filter; Fig. 4c bar labels give 1.26 g for the same four captured locations."
      - observable: unaccounted_mass
        reported_value: 0.27
        reported_unit: g
        normalized_value_kg: 0.00027
        source:
          citation_id: robinot_2026
          source_location: results_section
          digest: "Robinot Sec. 4.1 reports 0.27 g unaccounted for after component cleaning; Fig. 4c bar label gives 0.265 g discrepancy."
      - observable: final_mass_recovery
        reported_value: 92
        reported_unit: percent
        source:
          citation_id: robinot_2026
          source_location: results_section
          digest: "Robinot Sec. 4.1 reports final mass recovery reached 92%."
    observed_locations:
      - id: holder
        surface_role: sample_holder
        extraction_status: qualitative_only
        measured_hot_vs_cooldown: post_run_cooldown
        reported_species_or_composition:
          Na:
            measurement_type: qualitative
            qualifier: present
            source:
              citation_id: robinot_2026
              source_location: results_section
              digest: "Robinot per-location sweep anchor reports Na on the holder."
          Fe:
            measurement_type: qualitative
            qualifier: present
            source:
              citation_id: robinot_2026
              source_location: results_section
              digest: "Robinot per-location sweep anchor reports Fe on the holder."
        morphology_notes:
          value: "Holder deposit/fouling tracked as a named location; full paper extraction pending."
          source:
            citation_id: robinot_2026
            source_location: apparatus_and_results
            digest: "Holder is retained as a separate surface role for per-location comparison."
        quantitative_measurements: []
      - id: window
        surface_role: transparent_wall
        extraction_status: qualitative_only
        measured_hot_vs_cooldown: post_run_cooldown
        reported_species_or_composition:
          Si:
            measurement_type: qualitative
            qualifier: present
            source:
              citation_id: robinot_2026
              source_location: results_section
              digest: "Robinot per-location sweep anchor reports Si on the window."
          Fe:
            measurement_type: qualitative
            qualifier: present
            source:
              citation_id: robinot_2026
              source_location: results_section
              digest: "Robinot per-location sweep anchor reports Fe on the window."
        morphology_notes:
          value: "Window fouling tracked qualitatively; no recovered mass entered in skeleton."
          source:
            citation_id: robinot_2026
            source_location: apparatus_and_results
            digest: "Window is retained as a separate surface role for qualitative residuals."
        quantitative_measurements: []
      - id: condenser
        surface_role: collector
        extraction_status: qualitative_only
        measured_hot_vs_cooldown: post_run_cooldown
        reported_species_or_composition:
          Si:
            measurement_type: qualitative
            qualifier: about_one_third
            source:
              citation_id: robinot_2026
              source_location: results_section
              digest: "Robinot per-location sweep anchor reports the condenser deposit is about one-third Si."
          Fe:
            measurement_type: qualitative
            qualifier: present
            source:
              citation_id: robinot_2026
              source_location: results_section
              digest: "Robinot per-location sweep anchor reports Fe in condenser deposit."
          Mg:
            measurement_type: qualitative
            qualifier: present
            source:
              citation_id: robinot_2026
              source_location: results_section
              digest: "Robinot per-location sweep anchor reports Mg in condenser deposit."
        morphology_notes:
          value: "Condenser/cold-trap location is named qualitatively; Fig. 4c mass split is figure-only in the markdown."
          source:
            citation_id: robinot_2026
            source_location: results
            digest: "Robinot reports condenser composition, but the 1.1 g captured mass is total across holder/window/condenser/filter."
        quantitative_measurements: []
      - id: filter
        surface_role: downstream_filter
        extraction_status: missing_mass
        measured_hot_vs_cooldown: post_run_cooldown
        reported_species_or_composition:
          Si:
            measurement_type: qualitative
            qualifier: mostly
            source:
              citation_id: robinot_2026
              source_location: results_section
              digest: "Robinot per-location sweep anchor reports the filter deposit is mostly Si."
          Na:
            measurement_type: qualitative
            qualifier: moderate
            source:
              citation_id: robinot_2026
              source_location: results_section
              digest: "Robinot per-location sweep anchor reports moderate Na on the filter."
          Fe:
            measurement_type: qualitative
            qualifier: moderate
            source:
              citation_id: robinot_2026
              source_location: results_section
              digest: "Robinot per-location sweep anchor reports moderate Fe on the filter."
          Mg:
            measurement_type: qualitative
            qualifier: trace
            source:
              citation_id: robinot_2026
              source_location: results_section
              digest: "Robinot per-location sweep anchor reports trace Mg on the filter."
          P:
            measurement_type: qualitative
            qualifier: trace
            source:
              citation_id: robinot_2026
              source_location: results_section
              digest: "Robinot per-location sweep anchor reports trace P on the filter."
          K:
            measurement_type: qualitative
            qualifier: trace
            source:
              citation_id: robinot_2026
              source_location: results_section
              digest: "Robinot per-location sweep anchor reports trace K on the filter."
        morphology_notes:
          value: "Filter retained as downstream surface; mass split pending."
          source:
            citation_id: robinot_2026
            source_location: apparatus_and_results
            digest: "Filter location is named so missing mass does not collapse to zero."
        quantitative_measurements: []
    conflicting_reported_values:
      - observable: total_vaporized_or_captured_mass
        resolution: unresolved_report_both
        values:
          - reported_value: 1.1
            reported_unit: g
            normalized_value_kg: 0.0011
            source:
              citation_id: robinot_2026
              source_location: results_section
              digest: "Robinot result passage reports 1.1 g."
          - reported_value: 1.3
            reported_unit: g
            normalized_value_kg: 0.0013
            source:
              citation_id: robinot_2026
              source_location: conclusion
              digest: "Robinot conclusion passage reports 1.3 g."
    comparison_points:
      - observable_id: robinot_o2_final_mass_kg
        coordinate: {time_h: 1.0}
        expected_value: 0.000035
        units: kg
        status: reported
        uncertainty:
          kind: absolute
          value: 0.0
          reported_status: not_reported
        source_locator:
          citation_id: robinot_2026
          source_location: results_section_and_fig4c
          extraction_method: text_and_figure_label
      - observable_id: robinot_o2_mass_yield_fraction
        coordinate: {start_h: 0.0, end_h: 1.0}
        expected_value: 0.0105
        units: mass_fraction
        status: reported
        uncertainty:
          kind: absolute
          value: 0.0
          reported_status: not_reported
        source_locator:
          citation_id: robinot_2026
          source_location: results_section
          extraction_method: text
      - observable_id: robinot_feed_oxygen_extraction_fraction
        coordinate: {start_h: 0.0, end_h: 1.0}
        expected_value: 0.0247
        units: mass_fraction
        status: reported
        uncertainty:
          kind: absolute
          value: 0.0
          reported_status: not_reported
        source_locator:
          citation_id: robinot_2026
          source_location: results_section
          extraction_method: text
    qualitative_comparison_observations:
      - observation_id: robinot_holder_deposit_composition
        status: observed
        representation_status: not-representable
        coordinate: {surface: holder, sampling_basis: post_run_cooldown}
        observed: "Na and Fe present on the holder."
        reason: runtime_surface_deposit_mass_does_not_represent_post_run_qualitative_edx
        source_locator: {citation_id: robinot_2026, source_location: results_section}
      - observation_id: robinot_window_deposit_composition
        status: observed
        representation_status: not-representable
        coordinate: {surface: window, sampling_basis: post_run_cooldown}
        observed: "Si and Fe present on the window."
        reason: runtime_surface_deposit_mass_does_not_represent_post_run_qualitative_edx
        source_locator: {citation_id: robinot_2026, source_location: results_section}
      - observation_id: robinot_condenser_deposit_composition
        status: observed
        representation_status: not-representable
        coordinate: {surface: condenser, sampling_basis: post_run_cooldown}
        observed: "Approximately one-third Si with Fe and Mg present."
        reason: runtime_surface_deposit_mass_does_not_represent_post_run_qualitative_edx
        source_locator: {citation_id: robinot_2026, source_location: results_section}
      - observation_id: robinot_filter_deposit_composition
        status: observed
        representation_status: not-representable
        coordinate: {surface: filter, sampling_basis: post_run_cooldown}
        observed: "Mostly Si, moderate Na and Fe, trace Mg, P, and K."
        reason: runtime_surface_deposit_mass_does_not_represent_post_run_qualitative_edx
        source_locator: {citation_id: robinot_2026, source_location: results_section}
    named_missing_fields:
      - condenser_temperature_C
      - per_location_surface_temperature_C
      - view_factor_from_melt
      - full_feedstock_composition
    measured_time_series: []

  pomeroy_cardiff_2006_measurements:
    evidence_class: experiment-grade
    paper_citation:
      citation_id: pomeroy_cardiff_2006
      label: "Pomeroy and Cardiff 2006, A Proof of Concept of Vacuum Pyrolysis"
      bibliography_status: primary_lpi_paper_extracted
      publication: "Space Resources Roundtable VIII, LPI Contribution 1332, p. 47"
      public_url: https://www.lpi.usra.edu/lpi/contribution_docs/LPI-001332.pdf
    extraction:
      source_location: LPI_Contribution_1332_p47_experiment_results_and_figure_2
      digitized: false
      extractor: t429-a-primary-source-pass
      extraction_date: "2026-07-27"
      extraction_status: text_numeric_pass_rga_signal_not_calibrated
    figure_extraction:
      rga_time_series:
        extraction_status: qualitative_windows_only
        reason: "The plotted RGA signals are analyzer channels without a published conversion to kg/h; no fake mass-rate values are created."
        source:
          citation_id: pomeroy_cardiff_2006
          source_location: LPI_Contribution_1332_p47_figure_2
          digest: "RGA plot spans the outgas/ramp/hold sequence and labels AMU 18 H2O, 28 Si, 32 O2, and 44 SiO."
    conditions_reported:
      feedstock:
        species: MLS-1A
        source:
          citation_id: pomeroy_cardiff_2006
          source_location: LPI_Contribution_1332_p47_experiment
          digest: "The vacuum-pyrolysis experiment used MLS-1A lunar regolith simulant."
      outgas_temperature_C:
        reported_value: 200
        reported_unit: C
        source:
          citation_id: pomeroy_cardiff_2006
          source_location: LPI_Contribution_1332_p47_experiment
          digest: "Samples were outgassed at 200 C."
      outgas_duration_h:
        reported_value: 2.0
        reported_unit: h
        source:
          citation_id: pomeroy_cardiff_2006
          source_location: LPI_Contribution_1332_p47_experiment
          digest: "Samples were outgassed for two hours."
      ramp_rate_ceiling_C_min:
        reported_value: 12
        reported_unit: C_min
        qualifier: upper_bound
        source:
          citation_id: pomeroy_cardiff_2006
          source_location: LPI_Contribution_1332_p47_experiment
          digest: "Temperature was increased at a rate no greater than 12 C/min."
      peak_hold_temperature_C:
        reported_value: 1400
        reported_unit: C
        source:
          citation_id: pomeroy_cardiff_2006
          source_location: LPI_Contribution_1332_p47_experiment
          digest: "The experiment held the sample at 1400 C."
      peak_hold_duration_min:
        reported_value: 20
        reported_unit: min
        source:
          citation_id: pomeroy_cardiff_2006
          source_location: LPI_Contribution_1332_p47_experiment
          digest: "The 1400 C hold lasted 20 minutes."
      rga_instrument:
        reported_value: MKS_PPT_residual_gas_analyzer
        reported_unit: instrument
        source:
          citation_id: pomeroy_cardiff_2006
          source_location: LPI_Contribution_1332_p47_experiment
          digest: "Gas evolved during pyrolysis was monitored with an MKS PPT residual gas analyzer."
      achieved_pressure_mbar:
        reported_status: not_reported
        source:
          citation_id: pomeroy_cardiff_2006
          source_location: LPI_Contribution_1332_p47_experiment
          digest: "The paper describes vacuum operation but does not publish achieved pressure for this run."
      sample_mass_g:
        reported_status: not_reported
        source:
          citation_id: pomeroy_cardiff_2006
          source_location: LPI_Contribution_1332_p47_experiment
          digest: "The 2006 paper does not state sample mass; the run deck leaves it unset and the simulator supplies its runtime default."
    material_context:
      feedstock_id: lunar_mls_1a
      feedstock_label_reported: MLS-1A
      feedstock_alias_note: "Runtime major oxides use the Weiblen/Hill MLS-1A literature table; run-specific batch analysis is not reported."
    quantitative_measurements:
      - observable: non_condensed_mass_loss_fraction
        reported_value: 0.0117
        reported_unit: mass_fraction
        source:
          citation_id: pomeroy_cardiff_2006
          source_location: LPI_Contribution_1332_p47_results
          digest: "The MLS-1A experiment reported 1.17% non-condensed mass loss."
    comparison_points:
      - observable_id: pomeroy_non_condensed_mass_loss_fraction
        coordinate: {start_h: 0.0, end_h: 4.0}
        expected_value: 0.0117
        units: mass_fraction
        status: reported
        uncertainty:
          kind: absolute
          value: 0.0
          reported_status: not_reported
        source_locator:
          citation_id: pomeroy_cardiff_2006
          source_location: LPI_Contribution_1332_p47_results
          extraction_method: text
    qualitative_comparison_observations:
      - observation_id: pomeroy_rga_si_window
        status: observed
        representation_status: not-representable
        coordinate: {start_h: 2.0, end_h: 4.0, analyzer_channel_amu: 28}
        observed: "Si signal rose toward peak temperature."
        reason: runtime_does_not_expose_si_vapor_and_rga_signal_has_no_mass_rate_calibration
        source_locator: {citation_id: pomeroy_cardiff_2006, source_location: LPI_Contribution_1332_p47_figure_2_and_conclusion}
      - observation_id: pomeroy_rga_sio_window
        status: observed
        representation_status: not-representable
        coordinate: {start_h: 2.0, end_h: 4.0, analyzer_channel_amu: 44}
        observed: "SiO signal decreased as the Si signal rose."
        reason: runtime_exposes_source_side_sio_kg_hr_but_paper_reports_uncalibrated_rga_signal
        source_locator: {citation_id: pomeroy_cardiff_2006, source_location: LPI_Contribution_1332_p47_figure_2_and_conclusion}
      - observation_id: pomeroy_rga_o2_window
        status: observed
        representation_status: not-representable
        coordinate: {start_h: 0.0, end_h: 4.0, analyzer_channel_amu: 32}
        observed: "O2 was monitored; the authors believed oxygen reacted within the furnace."
        reason: runtime_exposes_cumulative_source_side_o2_potential_not_analyzer_signal
        source_locator: {citation_id: pomeroy_cardiff_2006, source_location: LPI_Contribution_1332_p47_figure_2_and_conclusion}
      - observation_id: pomeroy_rga_h2o_window
        status: observed
        representation_status: not-representable
        coordinate: {start_h: 0.0, end_h: 2.0, analyzer_channel_amu: 18}
        observed: "H2O was monitored during the outgas period."
        reason: runtime_vapor_species_time_series_does_not_expose_analyzer_h2o_signal
        source_locator: {citation_id: pomeroy_cardiff_2006, source_location: LPI_Contribution_1332_p47_figure_2}
    observed_locations: []
    conflicting_reported_values: []
    named_missing_fields:
      - achieved_pressure_mbar
      - sample_mass_g
      - exposed_melt_area_m2
      - pump_speed
      - rga_signal_to_mass_rate_calibration
    measured_time_series: []

  sesko_2024_vapor_phase_pyrolysis_measurements:
    evidence_class: experiment-grade
    paper_citation:
      citation_id: sesko_2024
      label: "Sesko et al. 2024 solar vapor-phase pyrolysis of EAC-1A"
      bibliography_status: full_text_extracted
    doi: 10.1016/j.actaastro.2024.08.009
    extraction:
      source_location: mineru_markdown_methods_results_conclusion
      digitized: false
      extractor: Sesko-preset-authoring
      extraction_date: "2026-06-12"
      extraction_status: full_text_numeric_pass_no_figure_digitization
      source_paths:
        - docs-private/research/2026-06-12-vpr-sources/sesko_2024_vapor_phase_pyrolysis.md
    figure_extraction: {}
    conditions_reported:
      feedstock:
        species: EAC-1A
        source:
          citation_id: sesko_2024
          source_location: experimental_setup_and_procedure
          digest: "Vacuum pyrolysis experiments used EAC-1A regolith simulant."
      sample_mass_g:
        reported_value: 10.0
        reported_unit: g
        source:
          citation_id: sesko_2024
          source_location: experimental_procedure
          digest: "A 10 g EAC-1A sample was placed in an alumina ceramic crucible."
      uhv_bake_pressure_mbar:
        reported_value: 1.0e-5
        reported_unit: mbar
        qualifier: approximate
        source:
          citation_id: sesko_2024
          source_location: experimental_procedure
          digest: "Pumps decreased pressure to approximately 1e-5 mbar before bakeout."
      uhv_bake_duration_h:
        reported_value: 5.0
        reported_unit: h
        source:
          citation_id: sesko_2024
          source_location: experimental_procedure
          digest: "Bakeout under these conditions lasted 5 h."
      chamber_bake_temperature_C:
        reported_value: 180
        reported_unit: C
        qualifier: approximate
        source:
          citation_id: sesko_2024
          source_location: experimental_procedure
          digest: "Vacuum channels and chamber were externally heated to around 180 C."
      crucible_bake_temperature_C:
        reported_value: 400
        reported_unit: C
        qualifier: lower_bound
        source:
          citation_id: sesko_2024
          source_location: experimental_procedure
          digest: "Internal heater allowed the regolith simulant to reach temperatures above 400 C."
      solar_irradiance_local_W_m2:
        reported_min_value: 860
        reported_max_value: 960
        reported_unit: W_m2
        source:
          citation_id: sesko_2024
          source_location: experimental_procedure
          digest: "Local sensor measured total solar irradiance from 860 to 960 W m-2 during exposure."
      solar_irradiance_dwd_W_m2:
        reported_min_value: 825
        reported_max_value: 903
        reported_unit: W_m2
        source:
          citation_id: sesko_2024
          source_location: experimental_procedure
          digest: "DWD data gave 825 to 903 W m-2 during exposure."
      exposure_pressure_mbar:
        reported_min_value: 1.0e-7
        reported_max_value: 1.0e-2
        reported_unit: mbar
        qualifier: oscillating_range
        transport_regime_note: molecular_to_transitional_regime_p0b_blocked
        source:
          citation_id: sesko_2024
          source_location: experimental_procedure
          digest: "During exposure pressure measurements oscillated from 1e-7 mbar to 1e-2 mbar."
      exposure_surface_temperature_K:
        reported_min_value: 1750
        reported_max_value: 1900
        reported_unit: K
        source:
          citation_id: sesko_2024
          source_location: experimental_procedure
          digest: "During exposure regolith surface temperature reached 1750 K to 1900 K."
      surface_temperature_reference_camera:
        reported_value: Optris PI 1M infrared camera
        reported_unit: instrument_model
        source:
          citation_id: sesko_2024
          source_location: experimental_setup
          digest: "Temperature measurements used an Optris PI 1M infrared camera looking through the solar window."
      surface_temperature_reference_software:
        reported_value: Optris PIX Connect
        reported_unit: software
        source:
          citation_id: sesko_2024
          source_location: experimental_setup
          digest: "The infrared image of the crucible was analyzed through Optris PIX Connect software."
      surface_temperature_reference_emissivity:
        reported_value: 0.98
        reported_unit: dimensionless
        source:
          citation_id: sesko_2024
          source_location: experimental_setup
          digest: "The maximum temperature with emissivity 0.98 was extracted as reference temperature."
      manual_solar_tracking_adjustment_interval_min:
        reported_value: 5
        reported_unit: min
        source:
          citation_id: sesko_2024
          source_location: experimental_procedure
          digest: "Solar tracking was performed manually and adjusted every 5 min."
      fixed_mirror_angle_deg:
        reported_value: 45
        reported_unit: deg
        source:
          citation_id: sesko_2024
          source_location: experimental_setup
          digest: "The optical train used a fixed mirror at 45 deg to redirect horizontal rays along the vertical axis."
      window_aperture_diameter_mm:
        reported_value: 98.6
        reported_unit: mm
        source:
          citation_id: sesko_2024
          source_location: experimental_setup
          digest: "Quartz glass CF DN 100 window aperture diameter reported as 98.6 mm."
    material_context:
      feedstock_id: lunar_eac_1a
      feedstock_label_reported: EAC-1A
      feedstock_alias_note: "Existing feedstock registry maps EAC-1A/EAC-1 to lunar_eac_1a."
    quantitative_measurements:
      - observable: modeled_T_vapor_at_1e-5_mbar
        reported_value: 1600
        reported_unit: K
        qualifier: approximate
        source:
          citation_id: sesko_2024
          source_location: fig5_text_image_table
          digest: "Table extracted from Fig. 5 reports T_vapor about 1600 K at 1e-5 mbar."
      - observable: modeled_T_O2_max_at_1e-5_mbar
        reported_value: 1400
        reported_unit: K
        qualifier: approximate
        source:
          citation_id: sesko_2024
          source_location: fig5_text_image_table
          digest: "Table extracted from Fig. 5 reports T_O2,max about 1400 K at 1e-5 mbar."
      - observable: modeled_o2_yield_at_1e-5_mbar_T_O2_max
        reported_value: 0.13
        reported_unit: mass_fraction
        source:
          citation_id: sesko_2024
          source_location: fig6_text_image_table
          digest: "Fig. 6 table reports O2 yield 0.13 at T_O2,max and 1e-5 mbar."
      - observable: modeled_o2_plus_o_yield_at_1e-5_mbar_T_O2_max
        reported_value: 0.14
        reported_unit: mass_fraction
        source:
          citation_id: sesko_2024
          source_location: fig6_text_image_table
          digest: "Fig. 6 table reports O2+O yield 0.14 at T_O2,max and 1e-5 mbar."
      - observable: modeled_o2_yield_at_1e-5_mbar_T_vapor
        reported_value: 0.01
        reported_unit: mass_fraction
        source:
          citation_id: sesko_2024
          source_location: fig6_text_image_table
          digest: "Fig. 6 table reports O2 yield 0.01 at T_vapor and 1e-5 mbar."
      - observable: modeled_o2_plus_o_yield_at_1e-5_mbar_T_vapor
        reported_value: 0.29
        reported_unit: mass_fraction
        source:
          citation_id: sesko_2024
          source_location: fig6_text_image_table
          digest: "Fig. 6 table reports O2+O yield 0.29 at T_vapor and 1e-5 mbar."
      - observable: modeled_eac1a_o2_plus_o_yield_at_1e-5_mbar_T_vapor
        reported_value: 0.30
        reported_unit: mass_fraction
        qualifier: approximate
        source:
          citation_id: sesko_2024
          source_location: fig7_text_image_table
          digest: "Fig. 7 table reports EAC-1A O2+O yield about 0.30 at T_vapor and 1e-5 mbar."
      - observable: modeled_eac1a_o2_plus_o_yield_at_1e-5_mbar_T_O2_max
        reported_value: 0.11
        reported_unit: mass_fraction
        qualifier: approximate
        source:
          citation_id: sesko_2024
          source_location: fig7_text_image_table
          digest: "Fig. 7 table reports EAC-1A O2+O yield about 0.11 at T_O2,max and 1e-5 mbar."
      - observable: peak_sublimation_regime_o2_yield_below_1e-6_mbar
        reported_value: 0.14
        reported_unit: mass_fraction
        qualifier: highest_peak_below_1e-6_mbar
        source:
          citation_id: sesko_2024
          source_location: oxygen_production_comparison
          digest: "Text reports highest peak yields of 14% below 1e-6 mbar in the sublimation regime."
      - observable: peak_melting_regime_o2_yield_at_1e-5_mbar
        reported_min_value: 0.12
        reported_max_value: 0.13
        reported_unit: mass_fraction
        qualifier: on_order_of
        source:
          citation_id: sesko_2024
          source_location: oxygen_production_comparison
          digest: "Text reports melting-regime peak yields on the order of 12% to 13% at 1e-5 mbar."
      - observable: crucible_wall_deposit_thickness_um
        reported_value: 31.3
        reported_unit: um
        source:
          citation_id: sesko_2024
          source_location: experimental_results_deposit_cross_section
          digest: "Optical cross-section measured a 31.3 um thick white and cloudy deposit on the crucible surface."
      - observable: typical_crucible_deposit_thickness_um
        reported_value: 30
        reported_unit: um
        qualifier: usual_around
        source:
          citation_id: sesko_2024
          source_location: experimental_results_deposit_texture
          digest: "Text reports usually around 30 um thick white or brown crystal deposits."
      - observable: deposit_K_wt_pct
        reported_min_value: 5
        reported_max_value: 8
        reported_unit: wt_percent
        source:
          citation_id: sesko_2024
          source_location: experimental_results_deposit_edx
          digest: "EDX on crucible deposits showed K concentrations ranging from 5 to 8 wt%."
      - observable: needle_crystal_Na_wt_pct
        reported_value: 30
        reported_unit: wt_percent
        qualifier: approximate
        source:
          citation_id: sesko_2024
          source_location: experimental_results_deposit_edx
          digest: "Needle-like crystals had very high Na concentration around 30 wt%."
      - observable: deposit_Si_wt_pct
        reported_min_value: 7
        reported_max_value: 20
        reported_unit: wt_percent
        source:
          citation_id: sesko_2024
          source_location: experimental_results_deposit_edx
          digest: "EDX observed Si ranging from 7 to 20 wt% in deposits."
    observed_locations:
      - id: crucible_wall
        role: sample_holder
        measured_hot_vs_cooldown: post_run_cooldown
        reported_species_or_composition:
          Na:
            measurement_type: qualitative
            qualifier: high_in_needle_like_crystals
            source:
              citation_id: sesko_2024
              source_location: experimental_results_deposit_edx
              digest: "Needle-like crystals in the crucible deposit were Na-rich."
          K:
            measurement_type: qualitative
            qualifier: high_5_to_8_wt_percent
            source:
              citation_id: sesko_2024
              source_location: experimental_results_deposit_edx
              digest: "Both deposit regions showed K concentrations ranging from 5 to 8 wt%."
          Si:
            measurement_type: qualitative
            qualifier: present_7_to_20_wt_percent
            source:
              citation_id: sesko_2024
              source_location: experimental_results_deposit_edx
              digest: "Si was observed ranging from 7 to 20 wt% in the deposit."
          Fe:
            measurement_type: qualitative
            qualifier: brown_lower_layer_present
            source:
              citation_id: sesko_2024
              source_location: experimental_results_deposit_texture
              digest: "Brown lower layer was interpreted as higher in iron than the rest of the deposit."
        morphology_notes:
          value: "White or brown inhomogeneous evaporate deposit, about 30 um typical thickness, with Na/K-rich crystals and a lower Fe-rich brown layer."
          source:
            citation_id: sesko_2024
            source_location: experimental_results_deposit_texture
            digest: "Crucible wall deposit morphology and composition described from SEM, EDX, and optical microscopy."
        quantitative_measurements:
          - observable: crucible_wall_deposit_thickness_um
            reported_value: 31.3
            reported_unit: um
            source:
              citation_id: sesko_2024
              source_location: experimental_results_deposit_cross_section
              digest: "Cross-section reports 31.3 um deposit thickness."
      - id: melt_region
        role: sample
        measured_hot_vs_cooldown: post_run_cooldown
        reported_species_or_composition:
          glass:
            measurement_type: qualitative
            qualifier: homogeneous_glassy_surface
            source:
              citation_id: sesko_2024
              source_location: experimental_results_melt_surface
              digest: "SEM imagery showed a relatively homogeneous and glassy melt surface."
          Mg:
            measurement_type: qualitative
            qualifier: mg_rich_dendrites
            source:
              citation_id: sesko_2024
              source_location: experimental_results_melt_cross_section
              digest: "Dendrites were attributed to Mg-rich phase separation."
          Al:
            measurement_type: qualitative
            qualifier: al_rich_dendrites
            source:
              citation_id: sesko_2024
              source_location: experimental_results_melt_cross_section
              digest: "Dendrites were attributed to Al-rich phase separation."
        morphology_notes:
          value: "Melt had homogeneous glassy upper surface, gas bubbles from the lower melt interface, and Mg/Al-rich dendrites near side and bottom interface areas."
          source:
            citation_id: sesko_2024
            source_location: experimental_results_melt_cross_section
            digest: "Melt region observations described gas bubbles, glassy phase, and Mg/Al-rich dendrites."
        quantitative_measurements: []
    conflicting_reported_values: []
    named_missing_fields:
      - exposure_duration_h
      - deposit_mass_g
      - per_location_deposit_mass_g
      - crucible_dimensions
      - chamber_volume_m3
      - pump_throughput
      - time_resolved_pressure_trace
      - time_resolved_temperature_trace
    measured_time_series: []
