Repository: simonrowland/regolith-pyrolysis-simulator

# Regolith Pyrolysis Simulator

Interactive simulator for a solar-thermal regolith refinery that models controlled overhead oxygen pressure to make vacuum pyrolysis and molten regolith electrolysis (MRE) workflows more practical for extracting metals, glass and ceramics from sample regolith feedstock profiles for the Moon, Mars, and asteroids.

The core idea is simple: regolith pyrolysis is attractive because sunlight can provide most of the heat, but hard-vacuum pyrolysis can turn silica into SiO vapor. SiO boiloff can foul ducts, condensers, windows, turbines, and product streams.

File: data/literature/vacuum_pyrolysis_sticking.yaml
schema_version: 1
surface: vacuum_pyrolysis_wall_and_condenser_capture
usage:
  - simulator/condensation.py::_stage_alpha_s
  - simulator/condensation.py::_wall_alpha_s
  - simulator/condensation.py::_condensation_efficiency
  - engines/builtin/evaporation_flux.py::BuiltinEvaporationFluxProvider
status_values:
  - CITED
  - UNCERTIFIED
notes:
  - >
    Values marked CITED are literature-grounded Hertz-Knudsen-Langmuir
    accommodation coefficients adopted for the simulator alpha_s term.
    They are not direct measurements on every runtime liner surface; surface
    mismatch is carried in uncertainty_flag and must stay visible to operator
    fouling diagnostics.
  - >
    Values marked UNCERTIFIED are conservative fouling defaults, not literature
    constants. They remain status-bearing until direct or closer vacuum
    deposition data exists.

reactivity_class_values:
  - reactive
  - physisorbing

# C4b re-evaporation default (2026-06-29): SiO disproportionates on the
# wall to non-volatile products, so its deposit uses an effective product
# P_sat ~= 0. The listed metals keep reversible pure-species condensation.
# Fe/Mg physisorbing-with-reactive-tail is a known approximation recorded in
# docs/model-limitations.md; CrO2 remains reversible here to avoid widening
# this SiO-only chunk into the unresolved Cr oxide wall-product decision.
reactivity_class_by_species:
  SiO: reactive
  Na: physisorbing
  K: physisorbing
  Fe: physisorbing
  Mg: physisorbing
  Ca: physisorbing
  Mn: physisorbing
  Cr: physisorbing
  Al: physisorbing
  Ti: physisorbing
  CrO2: physisorbing

# Declared wall-product class authorizes condensation backstops (F4 / S10).
# reactive_product uses reactivity_class == reactive (SiO today).
# stable_condensation_product authorizes the irreversible oxide route (CrO2).
# Species absent here keep reversible pure-species Psat driving pressure.
wall_product_class_values:
  - stable_condensation_product

wall_product_class_by_species:
  CrO2: stable_condensation_product

species:
  Fe:
    # Evaporation proxy. Condensation readers use the Tachibana block below,
    # not this scalar.
    value: 0.02
    status: CITED
    source_class: cited_hkl_accommodation
    source: "REF-016 Costa & Jacobson 2015 KEMS Fo93Fa7 olivine, Fe+ alpha=0.011-0.020 at 1700-1800 K; high-side 0.02 adopted for conservative Fe capture."
    source_url: "https://ntrs.nasa.gov/citations/20150002321"
    temperature_range_K: [1700, 1800]
    envelope: [0.011, 0.020]
    uncertainty_flag: collector_surface_proxy_not_cold_wall_measurement
    output_status: sourced_with_surface_proxy
    condensation:
      value:
        form: arrhenius
        # Tachibana, Nagahara & Ozawa 2001, LPSC XXXII #1767 p. 2 Fig. 1:
        # ln(alpha_c) = 0.61 - 1127 K/T. A = exp(0.61), B = 1127 K.
        # B/T and alpha are dimensionless. At 1523.15 K, inside the
        # certified band, alpha_c = 0.878170956. That point is not the
        # Stage-1 wall. The wall is 1100 C = 1373.15 K, below 1443 K;
        # the continued curve there is 0.809984123. Outside the band the
        # published curve continues, bounded to (0, 1] and flagged:
        # T -> infinity reaches the probability ceiling; T -> 0 tends to zero.
        A: 1.84043139878164
        B: 1127.0
        valid_range_K: [1443.0, 1633.0]
        uncertainty_envelope: [0.5, 1.0]
        cite: "Tachibana, Nagahara & Ozawa 2001, LPSC XXXII #1767, p. 2 Fig. 1"
        status: CITED
      status: CITED
      source_class: cited_pure_fe_condensation_kinetics
      source: "Tachibana, Nagahara & Ozawa 2001, LPSC XXXII #1767, p. 2 Fig. 1: pure-Fe condensation coefficient inferred from Fe-pellet backreaction; their fit assumes alpha_c = alpha_e at the measured interface. Reviewed b-878 value retained. Direct high-supersaturation growth is near unity in Tachibana et al. 2011, ApJ 736:16, p. 6 Fig. 6 and section 4.2; applying the 2001 fit to this collector remains an inference. The Costa & Jacobson olivine figure-only alpha withdrawn in kems-007-costa-2015 is not condensation evidence."
      source_url: "https://www.lpi.usra.edu/meetings/lpsc2001/pdf/1767.pdf"
      temperature_range_K: [1443.0, 1633.0]
      envelope: [0.5, 1.0]
      uncertainty_flag: "pure-Fe interface; first Fe layer on an oxide liner is unsourced; supersaturation-regime transfer is inferred"
      output_status: status_bearing
  SiO:
    value:
      form: arrhenius
      # Wetzel & Gail 2013 use 0.52*exp(-3685/T) as a solid-SiO particle-growth coefficient. Runtime retains the form only as an UNCERTIFIED hot-source proxy pending actual silicate-melt SiO evaporation evidence. Mid-range ~0.04 was the prior fixed pin.
      A: 0.52
      B: 3685.0
      valid_range_K: [1000, 1800]
      uncertainty_envelope: [0.003, 0.067]
      cite: "Wetzel&Gail 2013 DOI 10.1051/0004-6361/201220803"
      status: UNCERTIFIED
      prior_scalar:
        value: 0.04
        source: "REF-018 REF-016 Schaefer & Fegley 2004 Table 10 SiO2(liq), Hashimoto 1990, alpha_s=0.038-0.048; Costa & Jacobson 2015 olivine SiO+ 0.003-0.036 cross-check."
    cold_wall_condensation:
      value: 1.0
      status: CITED
      source_class: cited_high_supersaturation_condensation_limit
      source: "REF-040 Pound 1972 JPCRD 1:135 DOI 10.1063/1.3253096: high-supersaturation condensation coefficient for growth -> unity; evaporation alpha_e != condensation alpha_c off-equilibrium."
      source_url: "https://doi.org/10.1063/1.3253096"
      uncertainty_envelope: [0.016, 1.0]
      uncertainty_flag: "no_direct_cold_wall_SiO_measurement; rarely active - SiO does not evolve from melt below ~1000C, guard for cold-spot faults + initial-fouled-wall Story-2"
    status: UNCERTIFIED
    source_class: solid_film_growth_proxy_not_evaporation_evidence
    source: "Wetzel & Gail 2013 A&A 553 A92 use 0.52*exp(-3685/T) as a solid-SiO particle-growth coefficient, not a silicate-melt free-evaporation coefficient. Runtime retains the numeric form only as an explicitly uncertified hot-source proxy. Cold-wall condensation below the valid_range_K floor separately uses the cited Pound high-supersaturation limit."
    source_url: "https://doi.org/10.1051/0004-6361/201220803"
    temperature_range_K: [1000, 1800]
    envelope: [0.003, 0.067]
    uncertainty_flag: solid_film_growth_proxy_not_silicate_melt_evaporation_measurement
    output_status: status_bearing
  CrO2:
    value: 0.90
    status: UNCERTIFIED
    source_class: uncertified_conservative_default
    source: "REF-014 notes no isolated CrO2 Hertz-Knudsen alpha adopted; retain high-capture default as a fouling-conservative placeholder."
    source_url: "https://doi.org/10.1016/j.gca.2005.08.014"
    temperature_range_K: not_applicable_uncertified
    envelope: [0.0, 1.0]
    uncertainty_flag: no_direct_sticking_coefficient
    output_status: status_bearing
  Mg:
    value: 0.20
    status: CITED
    source_class: cited_hkl_accommodation
    source: "REF-015 REF-018 Richter et al. 2002 Mg/SiO alpha~0.1-0.2 in vacuum at 1800 C; Schaefer & Fegley 2004 Table 10 Mg2SiO4(liq)/Hashimoto alpha_s=0.20-0.21."
    source_url: "https://doi.org/10.1016/S0016-7037(01)00782-7"
    temperature_range_K: [1873, 2373]
    envelope: [0.10, 0.21]
    uncertainty_flag: collector_surface_proxy_not_direct_mg_wall_measurement
    output_status: sourced_with_surface_proxy
  Na:
    value: 1.0
    status: UNCERTIFIED
    source_class: hkl_ideal_upper_bound
    source: "Unsupported corpus-created Sossi interval withdrawn 2026-08-11; alpha_s=1 retained only as the physical HKL capture ceiling. Sossi's separate author-adopted alpha_e=1 is context, not a wall-sticking measurement."
    source_url: "https://doi.org/10.1016/j.gca.2019.06.021"
    temperature_range_K: [1700, 2273]
    envelope: [0.0, 1.0]
    uncertainty_flag: physical_bound_only_no_direct_Na_wall_sticking_measurement
    output_status: status_bearing
  K:
    value: 1.0
    status: UNCERTIFIED
    source_class: uncertified_na_analogy_default
    source: "REF-013 REF-019 only support a Na analogy for K near-unity alpha; no direct K wall/deposition alpha found, so high-capture default remains UNCERTIFIED."
    source_url: "https://doi.org/10.2138/rmg.2018.84.11"
    temperature_range_K: [1700, 2273]
    envelope: [0.8, 1.0]
    uncertainty_flag: no_direct_k_sticking_coefficient
    output_status: status_bearing
  Ca:
    value: 0.90
    status: UNCERTIFIED
    source_class: uncertified_proxy_default
    # b-136 / t-559 2026-08-08: the Zhang 2014 CaTiO3 evaporation-alpha proxy
    # was withdrawn as a mis-tag (perovskite datum ≠ melt-carrier HKL α). This
    # wall/deposition sticking entry was never a direct Ca measurement either;
    # retain UNCERTIFIED high-capture default and drop the false claim that a
    # grounded evaporation alpha exists.
    source: "b-136/t-559 2026-08-08: Zhang et al. 2014 CaTiO3 evaporation-alpha proxy withdrawn as mis-tagged; no direct Ca wall/deposition alpha is cited either; high-capture default remains UNCERTIFIED."
    source_url: "https://doi.org/10.1016/j.gca.2014.05.047"
    temperature_range_K: [2278, 2278]
    envelope: [0.0, 1.0]
    uncertainty_flag: no_direct_ca_sticking_coefficient
    output_status: status_bearing
  Mn:
    value: 0.85
    status: UNCERTIFIED
    source_class: uncertified_conservative_default
    source: "REF-013 REF-014 discuss Mn volatility but no isolated Hertz-Knudsen/sticking alpha was adopted; retain conservative high-capture default."
    source_url: "https://doi.org/10.1016/j.gca.2005.08.014"
    temperature_range_K: not_applicable_uncertified
    envelope: [0.0, 1.0]
    uncertainty_flag: no_direct_mn_sticking_coefficient
    output_status: status_bearing
  Cr:
    value: 0.90
    status: UNCERTIFIED
    source_class: uncertified_conservative_default
    source: "REF-014 discusses Cr volatility but no isolated Hertz-Knudsen/sticking alpha was adopted; retain conservative high-capture default."
    source_url: "https://doi.org/10.1016/j.gca.2005.08.014"
    temperature_range_K: not_applicable_uncertified
    envelope: [0.0, 1.0]
    uncertainty_flag: no_direct_cr_sticking_coefficient
    output_status: status_bearing

unknown_species_default:
  value: 0.80
  status: UNCERTIFIED
  source_class: uncertified_unknown_species_default
  source: "No species-specific wall/deposition sticking coefficient is configured; legacy high-capture fallback retained as status-bearing fouling default."
  source_url: null
  temperature_range_K: not_applicable_uncertified
  envelope: [0.0, 1.0]
  uncertainty_flag: no_species_specific_sticking_coefficient
  output_status: status_bearing

File: data/literature/vapour_rail_kems_anchors.yaml
# Vapour-rail KEMS kinetics anchors (VR-9).
#
# Experimental regime: Knudsen effusion mass spectrometry / sealed effusion
# cells. These records ground equilibrium/effusion kinetics and must remain
# distinct from Langmuir free-evaporation anchors
# (data/literature/vapour_rail_langmuir_anchors.yaml).
#
# Diagnostic only: no row certifies; alpha is never fit from VapoRock.
# Source package: docs-private/research/2026-07-30-vp-acquire-5/ and
# owner feedback round-1 kinetics-grounding ruling.
#
# Note (P0-1 fix): Fedkin et al. (2006) α_K = 0.13 is NOT a KEMS measurement —
# it models Yu et al. (2003) vacuum free-evaporation (Langmuir-class). That
# record lives only in vapour_rail_langmuir_anchors.yaml.
schema_version: 1
experimental_regime: kems_effusion
authority: diagnostic_only
certifies: false
records:
  - record_id: costa_jacobson_2015_fe_olivine_kems
    species: Fe
    regime: kems_effusion
    material: Fo93Fa7_olivine
    temperature_range_K: [1700.0, 1800.0]
    alpha_value: 0.01978
    alpha_range: [0.011505, 0.01978]
    citation: >-
      Costa & Jacobson (2015) NASA NTRS 20150002321; five digitized KEMS Fo93Fa7
      olivine Fe+ vaporization-coefficient points at 1700-1800 K
    doi_or_url: https://ntrs.nasa.gov/citations/20150002321
    extraction_note: >-
      Owner observation kems-007-costa-2015::costa_2015_fe_vaporization_coefficient_alpha_digitized;
      high-side figure reading at 1753.84 K from the Fe+ panel on PDF p. 11.
      The envelope is the min/max of the five digitized owner-series points.
      Still diagnostic for rail certification.
    certifies: false

  - record_id: halwax_2024_cao_kems_series
    species: Ca
    regime: kems_effusion
    material: pure_CaO
    temperature_range_K: [2077.0, 2077.0]
    alpha_value: null
    alpha_range: null
    citation: >-
      Halwax, Sergeev, Mueller & Schenk (2024) Metall. Mater. Trans. B 55:821-835;
      KEMS enthalpy-of-formation campaign for CaO/MgO (figure series only;
      numeric pressures absent until digitization)
    doi_or_url: https://doi.org/10.1007/s11663-024-02995-6
    extraction_note: >-
      Cross-link to data/literature/kems_measurements.yaml
      (halwax_2024_cao). Present as a regime-tagged KEMS anchor; not an
      alpha pin and not a certification row.
    certifies: false

File: data/literature/vapour_rail_langmuir_anchors.yaml
# Vapour-rail Langmuir free-evaporation kinetics anchors (VR-9).
#
# Experimental regime: free evaporation / low-backpressure Langmuir mass loss
# (and direct Langmuir-to-Knudsen flux ratios). These records must remain
# distinct from KEMS effusion anchors
# (data/literature/vapour_rail_kems_anchors.yaml).
#
# Diagnostic only: no row certifies; alpha is never fit from VapoRock.
#
# Scope note (P2-4 disposition): the Langmuir sidecar currently also holds
# 1-bar open-furnace *apparent* alphas (Sossi Na) that are not low-backpressure
# free evaporation. Extraction notes disclose this; a third regime tag
# (open_furnace_apparent) is deferred rather than inventing loader vocabulary
# mid-chunk. Do not treat every row here as intrinsic vacuum Langmuir alpha.
schema_version: 1
experimental_regime: langmuir_free_evaporation
authority: diagnostic_only
certifies: false
records:
  - record_id: pound_1972_cr_langmuir_knudsen
    species: Cr
    regime: langmuir_free_evaporation
    material: 99.9_percent_polycrystalline_solid_chromium
    temperature_range_K: [1318.0, 1563.0]
    alpha_value: 0.90
    alpha_range: [0.80, 1.00]
    citation: >-
      Pound (1972) J. Phys. Chem. Ref. Data 1:135-146 Table 1; primary
      McCabe, Hudson & Paxton (1958) Trans. Met. Soc. AIME 212:102 —
      direct free-evaporation Langmuir mass loss divided by equilibrium
      Knudsen-effusion flux (alpha_v = J_Langmuir / J_Knudsen)
    doi_or_url: https://doi.org/10.1063/1.3253096
    extraction_note: >-
      Direct solid-Cr free-evaporation comparison. Melt activity belongs in
      P_sat, not in this kinetic coefficient. Cross-link:
      data/literature/langmuir_knudsen_flux_validation.yaml
      chromium_solid_langmuir_knudsen.
    certifies: false

  - record_id: fedkin_2006_k_silicate_vacuum_langmuir
    species: K
    regime: langmuir_free_evaporation
    material: Yu_et_al_2003_C1_silicate_melt
    temperature_range_K: [1723.15, 1723.15]
    alpha_value: 0.13
    alpha_range: [0.11, 0.15]
    citation: >-
      Fedkin et al. (2006) Geochim. Cosmochim. Acta 70:206-223 models Yu et al.
      (2003) vacuum free-evaporation C1 residue; alpha_K = 0.13 ± 0.02 at
      1723 K (Langmuir-class vacuum evaporation; NOT a KEMS effusion measurement)
    doi_or_url: https://doi.org/10.1016/j.gca.2005.08.014
    extraction_note: >-
      Primary experiment is Yu et al. (2003) continuously evacuated vacuum free
      evaporation of C1 silicate melt (1450 °C = 1723.15 K). Fedkin et al.
      (2006) is a MELTS + Hertz–Knudsen model paper, not a KEMS campaign — no
      Knudsen cell or mass spectrometer. Cross-link:
      data/literature/langmuir_knudsen_flux_validation.yaml
      potassium_silicate_vacuum (t-114, regime
      vacuum_langmuir_flux_against_equilibrium_reference). Runtime
      data/vapor_pressures.yaml REF-014 still carries a known-wrong
      "KEMS sealed-chamber" provenance string (owning-epoch repair; not
      rewritten here).
    certifies: false

  - record_id: sossi_2019_na_open_furnace_langmuir
    species: Na
    regime: langmuir_free_evaporation
    material: ferrobasalt_FCMAS_open_furnace
    temperature_range_K: [1573.15, 1823.15]
    alpha_value: 1.0
    alpha_range: [0.9, 1.0]
    citation: >-
      Sossi et al. (2019) Geochim. Cosmochim. Acta 260:204-231; open-furnace
      mass-loss Na alpha_e~1 near-ideal (1-bar gas-mixing open-furnace apparent
      alpha, source_class=open_furnace_apparent_not_intrinsic; NOT a KEMS
      sealed-chamber intrinsic coefficient and not low-backpressure vacuum
      Langmuir — filed here as non-KEMS pending open_furnace_apparent regime)
    doi_or_url: https://doi.org/10.1016/j.gca.2019.06.021
    extraction_note: >-
      1-bar open-furnace / free-evaporation *apparent* alpha (vp-acquire-5
      henrian-correlations.md §5.1/5.3). Not low-backpressure Langmuir; third
      regime tag deferred (P2-4 disposition). Distinct from KEMS Fe pins and
      from the vacuum-Langmuir Fedkin/Yu K record in this same sidecar.
    certifies: false

  - record_id: safarian_engh_2013_si_pure_langmuir
    species: Si
    regime: langmuir_free_evaporation
    material: pure_elemental_silicon
    temperature_range_K: [1687.0, 2000.0]
    alpha_value: 1.0
    alpha_range: [0.84, 1.00]
    citation: >-
      Safarian & Engh (2013) Metall. Mater. Trans. A 44:747-753; Vacuum
      Evaporation of Pure Metals — pure-element free-evaporation (Langmuir)
      Hertz–Knudsen form (not melt-dissolved SiO)
    doi_or_url: https://doi.org/10.1007/s11661-012-1464-2
    extraction_note: >-
      Pure elemental Si branch only; not a melt-dissolved SiO path. Title is
      "Vacuum Evaporation of Pure Metals" (P3-9 cosmetic correction).
    certifies: false

File: data/literature/vr7_transcription_disposition.yaml
kind: vr7_transcription_disposition
chunk: VR-7
row_count: 65
rows:
- family_id: volatile_water_H2O_family
  species_id: H2O
  source: t-425:H2O_ice
  chemical_family: volatile_water
  pressure_kind: pure_component_saturation_pressure
  species_basis: monomer
  validation: pending_validation
  flux_dormant: true
- family_id: volatile_carbon_oxide_CO2_family
  species_id: CO2
  source: t-425:CO2_frost
  chemical_family: volatile_carbon_oxide
  pressure_kind: pure_component_saturation_pressure
  species_basis: monomer
  validation: pending_validation
  flux_dormant: true
- family_id: volatile_carbon_oxide_CO_family
  species_id: CO
  source: t-425:CO
  chemical_family: volatile_carbon_oxide
  pressure_kind: pure_component_saturation_pressure
  species_basis: monomer
  validation: pending_validation
  flux_dormant: true
- family_id: volatile_hydrocarbon_CH4_family
  species_id: CH4
  source: t-425:CH4
  chemical_family: volatile_hydrocarbon
  pressure_kind: pure_component_saturation_pressure
  species_basis: monomer
  validation: pending_validation
  flux_dormant: true
- family_id: volatile_nitrogen_NH3_family
  species_id: NH3
  source: t-425:NH3
  chemical_family: volatile_nitrogen
  pressure_kind: pure_component_saturation_pressure
  species_basis: monomer
  validation: pending_validation
  flux_dormant: true
- family_id: volatile_nitrogen_HCN_family
  species_id: HCN
  source: t-425:HCN
  chemical_family: volatile_nitrogen
  pressure_kind: pure_component_saturation_pressure
  species_basis: monomer
  validation: pending_validation
  flux_dormant: true
- family_id: volatile_sulfur_H2S_family
  species_id: H2S
  source: t-425:H2S
  chemical_family: volatile_sulfur
  pressure_kind: pure_component_saturation_pressure
  species_basis: monomer
  validation: pending_validation
  flux_dormant: true
- family_id: volatile_sulfur_SO2_family
  species_id: SO2
  source: t-425:SO2
  chemical_family: volatile_sulfur
  pressure_kind: pure_component_saturation_pressure
  species_basis: monomer
  validation: pending_validation
  flux_dormant: true
- family_id: volatile_sulfur_COS_family
  species_id: COS
  source: t-425:COS
  chemical_family: volatile_sulfur
  pressure_kind: pure_component_saturation_pressure
  species_basis: monomer
  validation: pending_validation
  flux_dormant: true
- family_id: volatile_nitrogen_N2_family
  species_id: N2
  source: t-425:N2
  chemical_family: volatile_nitrogen
  pressure_kind: pure_component_saturation_pressure
  species_basis: monomer
  validation: pending_validation
  flux_dormant: true
- family_id: volatile_oxygen_O2_family
  species_id: O2
  source: t-425:O2_ice
  chemical_family: volatile_oxygen
  pressure_kind: pure_component_saturation_pressure
  species_basis: monomer
  validation: pending_validation
  flux_dormant: true
- family_id: volatile_organic_HCHO_family
  species_id: HCHO
  source: t-425:HCHO
  chemical_family: volatile_organic
  pressure_kind: pure_component_saturation_pressure
  species_basis: monomer
  validation: pending_validation
  flux_dormant: true
- family_id: volatile_hydrocarbon_C2H6_family
  species_id: C2H6
  source: t-425:C2H6
  chemical_family: volatile_hydrocarbon
  pressure_kind: pure_component_saturation_pressure
  species_basis: monomer
  validation: pending_validation
  flux_dormant: true
- family_id: volatile_organic_C2H5OH_family
  species_id: C2H5OH
  source: t-425:C2H5OH
  chemical_family: volatile_organic
  pressure_kind: pure_component_saturation_pressure
  species_basis: monomer
  validation: pending_validation
  flux_dormant: true
- family_id: volatile_sulfur_CS2_family
  species_id: CS2
  source: t-425:CS2
  chemical_family: volatile_sulfur
  pressure_kind: pure_component_saturation_pressure
  species_basis: monomer
  validation: pending_validation
  flux_dormant: true
- family_id: volatile_nitrogen_HNCO_family
  species_id: HNCO
  source: t-425:HNCO
  chemical_family: volatile_nitrogen
  pressure_kind: pure_component_saturation_pressure
  species_basis: monomer
  validation: pending_validation
  flux_dormant: true
- family_id: volatile_nitrogen_NH4CN_family
  species_id: NH4CN
  source: t-425:NH4CN
  chemical_family: volatile_nitrogen
  pressure_kind: equilibrium_partial_pressure
  species_basis: monomer
  validation: pending_validation
  flux_dormant: true
- family_id: volatile_organic_CH3COOH_family
  species_id: CH3COOH
  source: t-425:CH3COOH
  chemical_family: volatile_organic
  pressure_kind: pure_component_saturation_pressure
  species_basis: monomer
  validation: pending_validation
  flux_dormant: true
- family_id: halide_hydrogen_HCl_family
  species_id: HCl
  source: t-425:HCl
  chemical_family: halide_hydrogen
  pressure_kind: pure_component_saturation_pressure
  species_basis: monomer
  validation: pending_validation
  flux_dormant: true
- family_id: halide_elemental_Cl2_family
  species_id: Cl2
  source: t-425:Cl2
  chemical_family: halide_elemental
  pressure_kind: pure_component_saturation_pressure
  species_basis: monomer
  validation: pending_validation
  flux_dormant: true
- family_id: halide_salt_MgCl2_family
  species_id: MgCl2
  source: t-425:MgCl2
  chemical_family: halide_salt
  pressure_kind: pure_component_saturation_pressure
  species_basis: monomer
  validation: pending_validation
  flux_dormant: true
- family_id: halide_salt_CaCl2_family
  species_id: CaCl2
  source: t-425:CaCl2
  chemical_family: halide_salt
  pressure_kind: pure_component_saturation_pressure
  species_basis: monomer
  validation: pending_validation
  flux_dormant: true
- family_id: volatile_sulfur_SO3_family
  species_id: SO3
  source: t-425:SO3
  chemical_family: volatile_sulfur
  pressure_kind: pure_component_saturation_pressure
  species_basis: monomer
  validation: pending_validation
  flux_dormant: true
- family_id: volatile_nitrogen_N2O_family
  species_id: N2O
  source: t-425:N2O
  chemical_family: volatile_nitrogen
  pressure_kind: pure_component_saturation_pressure
  species_basis: monomer
  validation: pending_validation
  flux_dormant: true
- family_id: volatile_nitrogen_NO2_family
  species_id: NO2
  source: t-425:NO2
  chemical_family: volatile_nitrogen
  pressure_kind: total_mixture_pressure
  species_basis: total_associated_mixture
  validation: pending_validation
  flux_dormant: true
- family_id: halide_hydrogen_HF_family
  species_id: HF
  source: t-425:HF
  chemical_family: halide_hydrogen
  pressure_kind: pure_component_saturation_pressure
  species_basis: monomer
  validation: pending_validation
  flux_dormant: true
- family_id: halide_hydrogen_HBr_family
  species_id: HBr
  source: t-425:HBr
  chemical_family: halide_hydrogen
  pressure_kind: pure_component_saturation_pressure
  species_basis: monomer
  validation: pending_validation
  flux_dormant: true
- family_id: halide_elemental_Br2_family
  species_id: Br2
  source: t-425:Br2
  chemical_family: halide_elemental
  pressure_kind: pure_component_saturation_pressure
  species_basis: monomer
  validation: pending_validation
  flux_dormant: true
- family_id: halide_hydrogen_HI_family
  species_id: HI
  source: t-425:HI
  chemical_family: halide_hydrogen
  pressure_kind: pure_component_saturation_pressure
  species_basis: monomer
  validation: pending_validation
  flux_dormant: true
- family_id: halide_elemental_I2_family
  species_id: I2
  source: t-425:I2
  chemical_family: halide_elemental
  pressure_kind: pure_component_saturation_pressure
  species_basis: monomer
  validation: pending_validation
  flux_dormant: true
- family_id: volatile_nitrogen_NO_family
  species_id: 'NO'
  source: u0:NO
  chemical_family: volatile_nitrogen
  pressure_kind: pure_component_saturation_pressure
  species_basis: monomer
  validation: pending_validation
  flux_dormant: true
- family_id: foulant_vapor_naf_family
  species_id: NaF
  source: t-431:t14:NaF
  chemical_family: halide_salt
  action: enrich_existing_foulant_row
  flux_dormant: true
- family_id: oxide_trace_CrO3_family
  species_id: CrO3
  source: t-431:t14:CrO3
  chemical_family: oxide_trace
  pressure_kind: pure_component_saturation_pressure
  species_basis: monomer
  validation: pending_validation
  flux_dormant: true
- family_id: oxide_trace_GeO_family
  species_id: GeO
  source: t-431:t14:GeO
  chemical_family: oxide_trace
  pressure_kind: pure_component_saturation_pressure
  species_basis: monomer
  validation: pending_validation
  flux_dormant: true
- family_id: oxide_trace_SnO_family
  species_id: SnO
  source: t-431:t14:SnO
  chemical_family: oxide_trace
  pressure_kind: pure_component_saturation_pressure
  species_basis: monomer
  validation: pending_validation
  flux_dormant: true
- family_id: oxide_trace_PbO_family
  species_id: PbO
  source: t-431:t14:PbO
  chemical_family: oxide_trace
  pressure_kind: pure_component_saturation_pressure
  species_basis: monomer
  validation: pending_validation
  flux_dormant: true
- family_id: metal_trace_Pb_family
  species_id: Pb
  source: t-431:t14:Pb
  chemical_family: metal_trace
  pressure_kind: pure_component_saturation_pressure
  species_basis: monomer
  validation: pending_validation
  flux_dormant: true
- family_id: oxide_trace_WO3_family
  species_id: WO3
  source: t-431:t14:WO3
  chemical_family: oxide_trace
  pressure_kind: total_mixture_pressure
  species_basis: total_mixture
  validation: pending_validation
  flux_dormant: true
- family_id: oxide_trace_Re2O7_family
  species_id: Re2O7
  source: t-431:t14:Re2O7
  chemical_family: oxide_trace
  pressure_kind: pure_component_saturation_pressure
  species_basis: monomer
  validation: pending_validation
  flux_dormant: true
- family_id: oxide_trace_MoO3_cross_check_family
  species_id: MoO3_cross_check
  source: t-431:t14:MoO3_cross_check
  chemical_family: oxide_trace
  pressure_kind: pure_component_saturation_pressure
  species_basis: total_mixture
  validation: pending_validation
  flux_dormant: true
- family_id: foulant_vapor_naf_family
  species_id: NaF
  source: t-431:t5:NaF
  chemical_family: halide_salt
  action: enrich_existing_foulant_row
  flux_dormant: true
- family_id: oxide_trace_In2O_family
  species_id: In2O
  source: t-431:t5:In2O
  chemical_family: oxide_trace
  pressure_kind: pure_component_saturation_pressure
  species_basis: monomer
  validation: pending_validation
  flux_dormant: true
- family_id: oxide_trace_TeO2_family
  species_id: TeO2
  source: t-431:t5:TeO2
  chemical_family: oxide_trace
  pressure_kind: total_mixture_pressure
  species_basis: total_mixture
  validation: pending_validation
  flux_dormant: true
- family_id: metal_trace_Bi_family
  species_id: Bi
  source: t-431:t5:Bi
  chemical_family: metal_trace
  pressure_kind: pure_component_saturation_pressure
  species_basis: monomer
  validation: pending_validation
  flux_dormant: true
- family_id: oxide_trace_Bi2O3_family
  species_id: Bi2O3
  source: t-431:t5:Bi2O3
  chemical_family: oxide_trace
  pressure_kind: total_mixture_pressure
  species_basis: total_mixture
  validation: pending_validation
  flux_dormant: true
- family_id: halide_hydrogen_HCl_family
  species_id: HCl
  source: t-431:t6:HCl
  chemical_family: halide_hydrogen
  merged_into_existing: true
  validation: pending_validation
  flux_dormant: true
- family_id: halide_elemental_Cl2_family
  species_id: Cl2
  source: t-431:t6:Cl2
  chemical_family: halide_elemental
  merged_into_existing: true
  validation: pending_validation
  flux_dormant: true
- family_id: halide_hydrogen_HBr_family
  species_id: HBr
  source: t-431:t6:HBr
  chemical_family: halide_hydrogen
  merged_into_existing: true
  validation: pending_validation
  flux_dormant: true
- family_id: halide_elemental_Br2_family
  species_id: Br2
  source: t-431:t6:Br2
  chemical_family: halide_elemental
  merged_into_existing: true
  validation: pending_validation
  flux_dormant: true
- family_id: halide_hydrogen_HI_family
  species_id: HI
  source: t-431:t6:HI
  chemical_family: halide_hydrogen
  merged_into_existing: true
  validation: pending_validation
  flux_dormant: true
- family_id: halide_elemental_I2_family
  species_id: I2
  source: t-431:t6:I2
  chemical_family: halide_elemental
  merged_into_existing: true
  validation: pending_validation
  flux_dormant: true
- family_id: volatile_sulfur_H2S_family
  species_id: H2S
  source: t-431:t6:H2S
  chemical_family: volatile_sulfur
  merged_into_existing: true
  validation: pending_validation
  flux_dormant: true
- family_id: phosphorus_PO_family
  species_id: PO
  source: P-carriers:PO
  chemical_family: phosphorus_carrier
  pressure_kind: equilibrium_partial_pressure
  species_basis: monomer
  validation: pending_validation
  flux_dormant: true
- family_id: phosphorus_PO2_family
  species_id: PO2
  source: P-carriers:PO2
  chemical_family: phosphorus_carrier
  pressure_kind: equilibrium_partial_pressure
  species_basis: monomer
  validation: pending_validation
  flux_dormant: true
- family_id: phosphorus_P4O6_family
  species_id: P4O6
  source: P-carriers:P4O6
  chemical_family: phosphorus_carrier
  pressure_kind: equilibrium_partial_pressure
  species_basis: molecular
  validation: pending_validation
  flux_dormant: true
- family_id: phosphorus_P4O10_family
  species_id: P4O10
  source: P-carriers:P4O10
  chemical_family: phosphorus_carrier
  pressure_kind: equilibrium_partial_pressure
  species_basis: molecular
  validation: pending_validation
  flux_dormant: true
- family_id: phosphorus_P2_family
  species_id: P2
  source: P-carriers:P2
  chemical_family: phosphorus_carrier
  pressure_kind: equilibrium_partial_pressure
  species_basis: monomer
  validation: pending_validation
  flux_dormant: true
- family_id: phosphorus_P4_family
  species_id: P4
  source: P-carriers:P4
  chemical_family: phosphorus_carrier
  pressure_kind: equilibrium_partial_pressure
  species_basis: molecular
  validation: pending_validation
  flux_dormant: true
- family_id: phosphorus_P2O5_gas_family
  species_id: P2O5_gas
  source: P-carriers:P2O5_gas
  chemical_family: phosphorus_carrier
  pressure_kind: equilibrium_partial_pressure
  species_basis: not_a_reported_literature_molecule
  validation: pending_validation
  flux_dormant: true
- family_id: halide_association_Na2Cl2_family
  species_id: Na2Cl2
  source: chloride-dimers:Na2Cl2
  chemical_family: halide_association
  pressure_kind: association_partial_pressure
  species_basis: dimer
  validation: pending_validation
  flux_dormant: true
- family_id: halide_association_K2Cl2_family
  species_id: K2Cl2
  source: chloride-dimers:K2Cl2
  chemical_family: halide_association
  pressure_kind: association_partial_pressure
  species_basis: dimer
  validation: pending_validation
  flux_dormant: true
- family_id: halide_association_Mg2Cl4_family
  species_id: Mg2Cl4
  source: chloride-dimers:Mg2Cl4
  chemical_family: halide_association
  pressure_kind: association_partial_pressure
  species_basis: dimer
  validation: pending_validation
  flux_dormant: true
- family_id: volatile_sulfur_S_total_family
  species_id: S_total
  source: chloride-dimers:S_total
  chemical_family: volatile_sulfur
  pressure_kind: total_mixture_pressure
  species_basis: total_mixture
  validation: pending_validation
  flux_dormant: true
- family_id: volatile_sulfur_S2_family
  species_id: S2
  source: t-425-uncertain:S2
  chemical_family: volatile_sulfur
  pressure_kind: equilibrium_partial_pressure
  species_basis: monomer
  validation: pending_validation
  flux_dormant: true
- family_id: oxyanion_perchlorate_ClO4_family
  species_id: ClO4
  source: foulant_thermo:ClO4_stage0
  chemical_family: oxyanion_perchlorate
  pressure_kind: pure_component_saturation_pressure
  species_basis: condensed_oxyanion_not_vapour
  validation: pending_validation
  flux_dormant: true

File: data/literature/wall_reactivity_matrix.yaml
version: 1
source_scope: dry_high_temperature_regolith_pyrolysis_wall_foulants

reactions:
  Mg_silica_reduction:
    vapor_species: Mg
    mechanism: magnesiothermic_reduction_of_silica
    authoritative_ledger: true
    substrate_debits:
      SiO2: 0.5
    product_credits:
      MgO: 1.0
      Si: 0.5
    source_refs:
      - docs-private/research/2026-06-29-sio-fouling-grounding/CROSS-SPECIES-GROUNDING-SYNTHESIS.md
    status: GROUNDED_STOICHIOMETRY_RATE_GAP

  Fe_silicide:
    vapor_species: Fe
    mechanism: free_silicon_silicide_tail
    authoritative_ledger: true
    substrate_debits:
      Si: 1.0
    product_credits:
      FeSi: 1.0
    source_refs:
      - docs-private/research/2026-07-01-c4b-design/CONFIRMED-DECISIONS.md
    deferred_products:
      - FeSi2
      - fayalite_branch
    status: OWNER_CONFIRMED_PRODUCT_RATE_GAP

alkali_activity_depression:
  Na:
    ledger_species: Na
    diagnostic_equivalent: Na2O
    authoritative_ledger: false
    ledger_credit_species: Na
    mechanism: silica_fouled_wall_activity_depression
    saturation:
      unit: mol_Na2O_per_mol_SiO2
      nominal_cold_wall: 0.5
      temperature_band:
        - {T_K: 1473, ratio: 0.24, meaning: liquidus_SiO2_saturated}
        - {T_K: 1062, regime: cold_wall_disilicate, ratio: 0.5, meaning: solid_disilicate_quartz_limit, citation: "Kracek 1930 DOI 10.1021/j150313a018; docs-private/research/2026-07-01-c4b-design/REVISION-1.md cold-wall 789C/1062K anchor"}
      primary_anchor:
        compound: Na2O.2SiO2
        ratio: 0.5
        citation: Kracek 1930 J.Phys.Chem. 34(7):1583
        doi: 10.1021/j150313a018
      rejected_analogs:
        - {regime: low_temperature_hydrated_ASR_gel, ratio_range: [0.16, 0.20]}
    ledger_forbidden:
      - SiO2_debit
      - Na2O_credit
      - sodium_silicate_credit
      - wall_oxidant
    status: GROUNDED_SATURATION_ACTIVITY_RATE_GAP

  K:
    ledger_species: K
    diagnostic_equivalent: K2O
    authoritative_ledger: false
    ledger_credit_species: K
    mechanism: silica_fouled_wall_activity_depression
    saturation:
      unit: mol_K2O_per_mol_SiO2
      nominal_cold_wall: 0.5
      conservative_cold_wall: 0.25
      primary_anchor:
        compound: K2O.2SiO2
        ratio: 0.5
        citation: "Kracek, Bowen & Morey 1929/1937 J.Phys.Chem. (K2O-SiO2 disilicate/tetrasilicate compounds); Tsaplin & Zaitsev 2000 computed K2O-SiO2 phase diagram"
        doi: 10.1111/jace.20093
        source_refs:
          - "Kracek/Bowen/Morey 1929,1937 J.Phys.Chem. (classic K2O-SiO2 invariants; no clean DOI)"
          - "Tsaplin & Zaitsev 2000 Molten Slags Fluxes & Salts proc. (computed K2O-SiO2 diagram, SiO2-saturation x)"
          - "DOI 10.1111/jace.20093 modern K2O-SiO2 thermodynamic optimization"
      conservative_anchor:
        compound: K2O.4SiO2
        ratio: 0.25
        source: same K2O-SiO2 compound family
      temperature_band_status: K_TBAND_PROXY_FROM_NA_GAP
      rejected_analogs:
        - {regime: low_temperature_hydrated_ASR_gel, ratio_range: [0.16, 0.20]}
    ledger_forbidden:
      - SiO2_debit
      - K2O_credit
      - potassium_silicate_credit
      - wall_oxidant
    status: GROUNDED_KO2SIO2_DISILICATE_ANCHOR_TBAND_AND_RATE_GAP
