Repository: simonrowland/regolith-pyrolysis-simulator

# Regolith Pyrolysis Simulator

Interactive simulator for a solar-thermal regolith refinery that models controlled overhead oxygen pressure to make vacuum pyrolysis and molten regolith electrolysis (MRE) workflows more practical for extracting metals, glass and ceramics from sample regolith feedstock profiles for the Moon, Mars, and asteroids.

The core idea is simple: regolith pyrolysis is attractive because sunlight can provide most of the heat, but hard-vacuum pyrolysis can turn silica into SiO vapor. SiO boiloff can foul ducts, condensers, windows, turbines, and product streams. A small managed oxygen backpressure can suppress SiO formation while still allowing useful volatile and metal extraction. The same pretreatment can also condition melts before molten regolith electrolysis (MRE), reducing volatile load, alkali load, iron load, and corrosive offgas exposure to make MRE more practical and economical.

This package explores that control problem. It compares hard vacuum, Mars backpressure, pO2-managed pyrolysis, alkali shuttle chemistry, selective Mg extraction, and MRE-like electrolysis as parts of one scalable refining ladder.

It is a process-modeling workbench. It computes molten-regolith pyrolysis workflows from a
built-in Ellingham/Antoine model, and can route silicate melt equilibria to external
thermochemistry engines — alphaMELTS (directly or via PetThermoTools), ThermoEngine/VapoRock,
MAGEMin, and our sister project [OpenIMCC](https://github.com/simonrowland/openimcc) for
high-temperature melt activities — when those are installed. See [Melt Chemistry Backends](#melt-chemistry-backends)
for which engine holds which role.

Author: Simon Rowland, simon@directleap.com.

## Why This Exists

The process model uses geologist-standard melt libraries to explore five linked ideas:

- Na, extracted early or dosed externally, can strip residual FeO in a narrow cool-window cleanup step, conditioning the melt for easier processing.
- Overhead pO2 is a key Ellingham process control variable, working alongside temperature and pressure to offer targeted extraction.
- SiO boiloff (noted in recent literature) can be suppressed or redirected by pressure management instead of accepted as a hard-vacuum mess.
- Regolith pyrolysis can be used as MRE pretreatment, producing useful material streams while making later electrolysis less hostile.
- Mg thermite-style reduction can further process terminal ceramics, for example to enrich REE in terminal products.

Current In-Situ Resource Utilisation (ISRU) literature is focused on MRE, hydrogen reduction, halide reduction, or carbothermal reduction. Those processes are useful, but MRE in particular is electrically-intensive and forces the whole melt inventory through electrodes and corrosion-limited hardware. By using pyrolysis to extract alkalis and iron beforehand to condition the melt for MRE, it may be possible to save energy and significantly reduce corrosion.

This simulator seeks to answer the question: how much useful refining can be done with solar-concentrator heat by using overhead pressure control, before spending large amounts of electrical power? It models end-to-end workflows aimed at extracting most of the useful metal content of the sample feedstocks, in order to test regolith pyrolysis as a core, self-bootstrapping path for metals, glass, ceramics, and oxygen production in space. Whether the modelled workflows would behave that way in hardware is not something this simulator can settle — see [Model Status](#model-status).

## What It Models

The simulator tracks a staged refinery path for one-tonne-class feedstock batches:

- Stage 0 bakeoff: water, CO2, sulfur, halides, CHNOPS, perchlorates, and other volatiles, with diagnostic foulant-disposition reporting by hour and group before melt-equilibrium backends run.
- Pressure-managed pyrolysis: Na, K, Fe, Mg, SiO, and oxygen-bearing vapor behavior under hard vacuum, CO2 backpressure, N2 sweep, or pO2 control.
- Na-dominated oxygen shuttle chemistry produces a proportion of reduced Fe that can be tapped directly in the cool FeO window, while K remains primarily a volatile product or recyclable alkali stock.

## Materials the Model Tries to Expose

Depending on feedstock and route, the simulator tracks or estimates:

- O2 from pyrolysis, MRE, and accumulator flow.
- Fe and Fe-rich alloy products.
- Si, SiO, silica, and glass-forming residues.
- Na and K as volatile products or shuttle reagents.
- Mg from selective pyrolysis.
- Ti, Cr, Mn, Ca, and Al-bearing products where process conditions allow.
- Water, CO2, sulfur species, halide salts, chlorine/fluorine scrubber loads, and other volatile hazards.
- Residual glass, slag, or refractory concentrate for construction or further refining.

The goal is to make the materials ledger visible: not only "how much oxygen," but what else is produced, preserved, lost, or made dangerous.

File: data/melt_activity/basalt-bench-set-v1.yaml (part 1 of 2)
schema_version: melt-activity-bench.v1
title: SF04 in-domain basalt probes, model anchors, and experimental melt targets
provenance:
  literal_basalt_empirical_point_count: 0
  note: >-
    The repository holds no direct empirical melt-activity measurements for the
    four literal SF04 basalt sheets. SF04 workbook pressures are model outputs,
    not experiments. Richter-2007 supplies six convention-usable experimental
    gamma targets for an in-domain Type-B CAI-like CMAS melt; they are kept in
    a separate population and never relabelled as basalt measurements.
    Hastie-1981 supplies six scored K and SiO KEMS pressures for a separate
    in-domain silicate composition with an IW+2.4 oxygen-fugacity pin.
    Tsaplin-2000 supplies 12 scored SiO2 activity targets from Na2O-SiO2
    binary melts; its 12 measured Na2O activities are retained but held from
    scoring pending an authoritative oxide-basis engine result.
  sources:
    - data/literature/extracts/kems-008-schaefer-fegley-2004.yaml
    - data/literature/extracts/kems-010-richter-2007.yaml
    - tests/fixtures/imcc_sf04_magma_workbook.csv
    - data/melt_activity/reference/imcc-magma-model-v1.csv
    - data/melt_activity/reference/vaporock-magma-kems-v1.csv
    - docs/references/pdfs/99-kems-langmuir/ms2000-044.pdf
  composition_transform: >-
    Fe2O3 folded into FeO with FeO += 0.8998102538090137*Fe2O3;
    H2O, P2O5, MnO, and other components outside the published eight-parent
    IMCC basis dropped explicitly; retained oxides renormalized to 100 wt%.
packs:
  imcc-published: data/melt_activity/imcc/imcc-sf04-v1.0.2.json
  imcc-ext: data/melt_activity/imcc/imcc-sf04-ext-v1.json
  promoted_research_packs:
    - data/melt_activity/imcc/imcc-sf04-ext-v2.json
    - data/melt_activity/imcc/imcc-sf04-ext-v3.json
    - data/melt_activity/imcc/imcc-sf04-ext-v4.json
reference_anchors:
  imcc_magma:
    path: data/melt_activity/reference/imcc-magma-model-v1.csv
    source_sha256: 81187b97fda64519033ac677aa748591836c328a43939df904035a6e0145bf61
    tracked_sha256: 513fef7b801f09b1c7a34b5f7b13b53c0832a94dec32141bd1c55ad0e5f7b265
    selection: SF04 tho/aba/kom/dun; SiO2/FeO/Fe/Mg/SiO/K/Na/O2
  vaporock_magma_kems:
    path: data/melt_activity/reference/vaporock-magma-kems-v1.csv
    source_sha256: eac513d6bfbc93fb595776b381d2a8b4c217bd693037f5a54d001b2a29bc2ccc
    tracked_sha256: 822c7a881c4f7ee2820c43421e430dc04455457d110c7a6480a42dfe1753151d
    selection: SF04 model_model_MAGMA rows plus all experimental_KEMS rows
  shared_join: [sheet, species, T_K]
  expected_shared_cells: 288
  expected_non_alkali_pooled_rmse_dex:
    imcc: 0.274
    vaporock: 0.503
fair_comparison:
  residual: log10(predicted/measured)
  gas_layer: >-
    For partial-pressure or flux observations, every engine's parent-formula
    oxide activity is converted to the rail's single-cation component basis,
    then passed through the same tracked analytical gas layer at the point's
    pinned fO2. An engine's internally coupled gas result is never substituted
    into that population.
  direct_activity: Compare pure-liquid-standard-state activity directly.
  activity_coefficient: >-
    Compare gamma=a/x on the named parent-oxide formula-unit basis; adapters
    reporting single-cation gamma and mole fraction must convert both first.
compositions:
  sf04_tholeiite:
    material_class: literal_basalt
    source: SF04 workbook sheet tho; Murase and McBirney (1973) composition
    composition_wt_pct:
      SiO2: 51.85068
      MgO: 4.78527
      FeO: 13.77307
      CaO: 9.02862
      Al2O3: 14.80572
      TiO2: 1.73824
      Na2O: 3.23108
      K2O: 0.78732
    vaporock_anchor_composition_wt_pct:
      SiO2: 50.71
      MgO: 4.68
      Al2O3: 14.48
      TiO2: 1.70
      Fe2O3: 4.89
      FeO: 9.07
      CaO: 8.83
      Na2O: 3.16
      K2O: 0.77
      MnO: 0.22
      H2O: 1.04
      P2O5: 0.36
  sf04_alkali_basalt:
    material_class: literal_basalt
    source: SF04 workbook sheet aba
    composition_wt_pct:
      SiO2: 45.53843
      MgO: 11.25246
      FeO: 12.45034
      CaO: 10.32747
      Al2O3: 14.08845
      TiO2: 1.99231
      Na2O: 3.24258
      K2O: 1.10797
    vaporock_anchor_composition_wt_pct:
      SiO2: 44.80
      MgO: 11.07
      Al2O3: 13.86
      TiO2: 1.96
      Fe2O3: 2.91
      FeO: 9.63
      CaO: 10.16
      Na2O: 3.19
      K2O: 1.09
      MnO: 0.17
      H2O: 0.73
      P2O5: 0.55
  sf04_komatiite:
    material_class: literal_basalt
    source: SF04 workbook sheet kom; Arndt (2002 pers. comms. to B. Fegley)
    composition_wt_pct:
      SiO2: 47.81726
      MgO: 30.05076
      FeO: 11.70558
      CaO: 5.52284
      Al2O3: 4.10152
      TiO2: 0.24365
      Na2O: 0.46701
      K2O: 0.09137
    vaporock_anchor_composition_wt_pct:
      SiO2: 47.10
      MgO: 29.60
      Al2O3: 4.04
      TiO2: 0.24
      FeO: 11.53
      CaO: 5.44
      Na2O: 0.46
      K2O: 0.09
      MnO: 0.22
      P2O5: 0.05
  sf04_dunite:
    material_class: literal_basalt
    source: SF04 workbook sheet dun; MacDonald (1972)
    composition_wt_pct:
      SiO2: 40.52026
      MgO: 43.54416
      FeO: 13.71806
      CaO: 0.80637
      Al2O3: 0.80637
      TiO2: 0.20159
      Na2O: 0.30239
      K2O: 0.10080
    vaporock_anchor_composition_wt_pct:
      SiO2: 40.20
      MgO: 43.20
      Al2O3: 0.80
      TiO2: 0.20
      Fe2O3: 1.90
      FeO: 11.90
      CaO: 0.80
      Na2O: 0.30
      K2O: 0.10
      MnO: 0.20
      H2O: 0.40
      P2O5: 0.10
  richter_type_b_cai:
    material_class: type_b_cai_like_cmas
    source: Richter et al. 2007; SF04 workbook sheet cab
    composition_wt_pct:
      SiO2: 46.00460
      MgO: 11.48115
      FeO: 0.0
      CaO: 23.12231
      Al2O3: 19.39194
      TiO2: 0.0
      Na2O: 0.0
      K2O: 0.0
  hastie_case4_k_silicate:
    material_class: experimental_kems_silicate
    source: Hastie et al. 1981 case 4; ferric iron folded into FeO
    composition_wt_pct:
      SiO2: 60.40588433
      Al2O3: 26.08892014
      MgO: 2.10718201
      FeO: 3.97270548
      K2O: 7.42530804
  tsaplin2000_na2o_sio2_x0805:
    material_class: na_silicate_binary_melt
    source: >-
      Tsaplin, Zaitsev, Shelkova & Mogutnov (2000), Molten Slags, Fluxes and
      Salts 2000, paper 044, Table 1, Na2O-SiO2 row x(SiO2)=0.805.
    published_x_SiO2: 0.805
    composition_wt_pct:
      SiO2: 80.007793
      Na2O: 19.992207
    composition_note: >-
      Published binary mole fraction converted to oxide wt% using
      M(SiO2)=60.083 g/mol and M(Na2O)=61.97853856 g/mol:
      wt_i=100*x_i*M_i/sum(x_j*M_j).
  tsaplin2000_na2o_sio2_x0753:
    material_class: na_silicate_binary_melt
    source: >-
      Tsaplin, Zaitsev, Shelkova & Mogutnov (2000), Molten Slags, Fluxes and
      Salts 2000, paper 044, Table 1, Na2O-SiO2 row x(SiO2)=0.753.
    published_x_SiO2: 0.753
    composition_wt_pct:
      SiO2: 74.717760
      Na2O: 25.282240
    composition_note: >-
      Published binary mole fraction converted to oxide wt% using
      M(SiO2)=60.083 g/mol and M(Na2O)=61.97853856 g/mol:
      wt_i=100*x_i*M_i/sum(x_j*M_j).
  tsaplin2000_na2o_sio2_x0709:
    material_class: na_silicate_binary_melt
    source: >-
      Tsaplin, Zaitsev, Shelkova & Mogutnov (2000), Molten Slags, Fluxes and
      Salts 2000, paper 044, Table 1, Na2O-SiO2 row x(SiO2)=0.709.
    published_x_SiO2: 0.709
    composition_wt_pct:
      SiO2: 70.255012
      Na2O: 29.744988
    composition_note: >-
      Published binary mole fraction converted to oxide wt% using
      M(SiO2)=60.083 g/mol and M(Na2O)=61.97853856 g/mol:
      wt_i=100*x_i*M_i/sum(x_j*M_j).
  tsaplin2000_na2o_sio2_x0671:
    material_class: na_silicate_binary_melt
    source: >-
      Tsaplin, Zaitsev, Shelkova & Mogutnov (2000), Molten Slags, Fluxes and
      Salts 2000, paper 044, Table 1, Na2O-SiO2 row x(SiO2)=0.671.
    published_x_SiO2: 0.671
    composition_wt_pct:
      SiO2: 66.410689
      Na2O: 33.589311
    composition_note: >-
      Published binary mole fraction converted to oxide wt% using
      M(SiO2)=60.083 g/mol and M(Na2O)=61.97853856 g/mol:
      wt_i=100*x_i*M_i/sum(x_j*M_j).
  tsaplin2000_na2o_sio2_x0625:
    material_class: na_silicate_binary_melt
    source: >-
      Tsaplin, Zaitsev, Shelkova & Mogutnov (2000), Molten Slags, Fluxes and
      Salts 2000, paper 044, Table 1, Na2O-SiO2 row x(SiO2)=0.625.
    published_x_SiO2: 0.625
    composition_wt_pct:
      SiO2: 61.769224
      Na2O: 38.230776
    composition_note: >-
      Published binary mole fraction converted to oxide wt% using
      M(SiO2)=60.083 g/mol and M(Na2O)=61.97853856 g/mol:
      wt_i=100*x_i*M_i/sum(x_j*M_j).
  tsaplin2000_na2o_sio2_x0573:
    material_class: na_silicate_binary_melt
    source: >-
      Tsaplin, Zaitsev, Shelkova & Mogutnov (2000), Molten Slags, Fluxes and
      Salts 2000, paper 044, Table 1, Na2O-SiO2 row x(SiO2)=0.573.
    published_x_SiO2: 0.573
    composition_wt_pct:
      SiO2: 56.538356
      Na2O: 43.461644
    composition_note: >-
      Published binary mole fraction converted to oxide wt% using
      M(SiO2)=60.083 g/mol and M(Na2O)=61.97853856 g/mol:
      wt_i=100*x_i*M_i/sum(x_j*M_j).
  tsaplin2000_na2o_sio2_x0524:
    material_class: na_silicate_binary_melt
    source: >-
      Tsaplin, Zaitsev, Shelkova & Mogutnov (2000), Molten Slags, Fluxes and
      Salts 2000, paper 044, Table 1, Na2O-SiO2 row x(SiO2)=0.524.
    published_x_SiO2: 0.524
    composition_wt_pct:
      SiO2: 51.624743
      Na2O: 48.375257
    composition_note: >-
      Published binary mole fraction converted to oxide wt% using
      M(SiO2)=60.083 g/mol and M(Na2O)=61.97853856 g/mol:
      wt_i=100*x_i*M_i/sum(x_j*M_j).
  tsaplin2000_na2o_sio2_x0477:
    material_class: na_silicate_binary_melt
    source: >-
      Tsaplin, Zaitsev, Shelkova & Mogutnov (2000), Molten Slags, Fluxes and
      Salts 2000, paper 044, Table 1, Na2O-SiO2 row x(SiO2)=0.477.
    published_x_SiO2: 0.477
    composition_wt_pct:
      SiO2: 46.925728
      Na2O: 53.074272
    composition_note: >-
      Published binary mole fraction converted to oxide wt% using
      M(SiO2)=60.083 g/mol and M(Na2O)=61.97853856 g/mol:
      wt_i=100*x_i*M_i/sum(x_j*M_j).
  tsaplin2000_na2o_sio2_x0430:
    material_class: na_silicate_binary_melt
    source: >-
      Tsaplin, Zaitsev, Shelkova & Mogutnov (2000), Molten Slags, Fluxes and
      Salts 2000, paper 044, Table 1, Na2O-SiO2 row x(SiO2)=0.430.
    published_x_SiO2: 0.430
    composition_wt_pct:
      SiO2: 42.240402
      Na2O: 57.759598
    composition_note: >-
      Published binary mole fraction converted to oxide wt% using
      M(SiO2)=60.083 g/mol and M(Na2O)=61.97853856 g/mol:
      wt_i=100*x_i*M_i/sum(x_j*M_j).
  tsaplin2000_na2o_sio2_x0405:
    material_class: na_silicate_binary_melt
    source: >-
      Tsaplin, Zaitsev, Shelkova & Mogutnov (2000), Molten Slags, Fluxes and
      Salts 2000, paper 044, Table 1, Na2O-SiO2 row x(SiO2)=0.405.
    published_x_SiO2: 0.405
    composition_wt_pct:
      SiO2: 39.753764
      Na2O: 60.246236
    composition_note: >-
      Published binary mole fraction converted to oxide wt% using
      M(SiO2)=60.083 g/mol and M(Na2O)=61.97853856 g/mol:
      wt_i=100*x_i*M_i/sum(x_j*M_j).
  tsaplin2000_na2o_sio2_x0382:
    material_class: na_silicate_binary_melt
    source: >-
      Tsaplin, Zaitsev, Shelkova & Mogutnov (2000), Molten Slags, Fluxes and
      Salts 2000, paper 044, Table 1, Na2O-SiO2 row x(SiO2)=0.382.
    published_x_SiO2: 0.382
    composition_wt_pct:
      SiO2: 37.469455
      Na2O: 62.530545
    composition_note: >-
      Published binary mole fraction converted to oxide wt% using
      M(SiO2)=60.083 g/mol and M(Na2O)=61.97853856 g/mol:
      wt_i=100*x_i*M_i/sum(x_j*M_j).
  tsaplin2000_na2o_sio2_x0349:
    material_class: na_silicate_binary_melt
    source: >-
      Tsaplin, Zaitsev, Shelkova & Mogutnov (2000), Molten Slags, Fluxes and
      Salts 2000, paper 044, Table 1, Na2O-SiO2 row x(SiO2)=0.349.
    published_x_SiO2: 0.349
    composition_wt_pct:
      SiO2: 34.197643
      Na2O: 65.802357
    composition_note: >-
      Published binary mole fraction converted to oxide wt% using
      M(SiO2)=60.083 g/mol and M(Na2O)=61.97853856 g/mol:
      wt_i=100*x_i*M_i/sum(x_j*M_j).
composition_probes:
  - id: sf04_tholeiite_1900K
    composition_id: sf04_tholeiite
    temperature_K: 1900.0
    fO2_bar: 1.0e-9
  - id: sf04_alkali_basalt_1900K
    composition_id: sf04_alkali_basalt
    temperature_K: 1900.0
    fO2_bar: 1.0e-9
  - id: sf04_komatiite_1900K
    composition_id: sf04_komatiite
    temperature_K: 1900.0
    fO2_bar: 1.0e-9
  - id: sf04_dunite_1900K
    composition_id: sf04_dunite
    temperature_K: 1900.0
    fO2_bar: 1.0e-9
  - id: richter_type_b_cai_2023K
    composition_id: richter_type_b_cai
    temperature_K: 2023.0
    fO2_bar: 1.0e-9
points:
  - id: hastie_k_1917_186
    population: hastie1981_kems
    composition_id: hastie_case4_k_silicate
    material_class: experimental_kems_silicate
    temperature_K: 1917.186331
    fO2_bar: 5.694375450159672e-6
    parent_oxide: K2O
    species: K
    observable: partial_pressure
    measured: 2.8200057899468834
    units: Pa
    score: true
    convention: measured K(g); common analytical gas layer; IW+2.4 fO2 pin
  - id: hastie_k_1917_282
    population: hastie1981_kems
    composition_id: hastie_case4_k_silicate
    material_class: experimental_kems_silicate
    temperature_K: 1917.281980
    fO2_bar: 5.703622101419716e-6
    parent_oxide: K2O
    species: K
    observable: partial_pressure
    measured: 3.2100367171866595
    units: Pa
    score: true
    convention: measured K(g); common analytical gas layer; IW+2.4 fO2 pin
  - id: hastie_k_1955_825
    population: hastie1981_kems
    composition_id: hastie_case4_k_silicate
    material_class: experimental_kems_silicate
    temperature_K: 1955.824724
    fO2_bar: 1.0822074707553433e-5
    parent_oxide: K2O
    species: K
    observable: partial_pressure
    measured: 4.530018754322407
    units: Pa
    score: true
    convention: measured K(g); common analytical gas layer; IW+2.4 fO2 pin
  - id: hastie_sio_1907_796
    population: hastie1981_kems
    composition_id: hastie_case4_k_silicate
    material_class: experimental_kems_silicate
    temperature_K: 1907.7956677864036
    fO2_bar: 4.8518840542023325e-6
    parent_oxide: SiO2
    species: SiO
    observable: partial_pressure
    measured: 0.08272751899576938
    units: Pa
    score: true
    convention: measured SiO(g); common analytical gas layer; IW+2.4 fO2 pin
  - id: hastie_sio_1909_739
    population: hastie1981_kems
    composition_id: hastie_case4_k_silicate
    material_class: experimental_kems_silicate
    temperature_K: 1909.7391894913835
    fO2_bar: 5.016024123842067e-6
    parent_oxide: SiO2
    species: SiO
    observable: partial_pressure
    measured: 0.11673739559614202
    units: Pa
    score: true
    convention: measured SiO(g); common analytical gas layer; IW+2.4 fO2 pin
  - id: hastie_sio_1948_149
    population: hastie1981_kems
    composition_id: hastie_case4_k_silicate
    material_class: experimental_kems_silicate
    temperature_K: 1948.1490556233848
    fO2_bar: 9.545997136911088e-6
    parent_oxide: SiO2
    species: SiO
    observable: partial_pressure
    measured: 0.20670929224757628
    units: Pa
    score: true
    convention: measured SiO(g); common analytical gas layer; IW+2.4 fO2 pin
  - id: richter_mg_gamma_1873
    population: richter_type_b_cai_gamma
    composition_id: richter_type_b_cai
    material_class: type_b_cai_like_cmas
    temperature_K: 1873.0
    parent_oxide: MgO
    species: Mg
    observable: activity_coefficient
    measured: 0.06035862
    units: dimensionless
    score: true
    convention: gamma_Mg on Berman CMAS pure-liquid parent reference
  - id: richter_mg_gamma_2023
    population: richter_type_b_cai_gamma
    composition_id: richter_type_b_cai
    material_class: type_b_cai_like_cmas
    temperature_K: 2023.0
    parent_oxide: MgO
    species: Mg
    observable: activity_coefficient
    measured: 0.10738820
    units: dimensionless
    score: true
    convention: gamma_Mg on Berman CMAS pure-liquid parent reference
  - id: richter_mg_gamma_2173
    population: richter_type_b_cai_gamma
    composition_id: richter_type_b_cai
    material_class: type_b_cai_like_cmas
    temperature_K: 2173.0
    parent_oxide: MgO
    species: Mg
    observable: activity_coefficient
    measured: 0.17645311
    units: dimensionless
    score: true
    convention: gamma_Mg on Berman CMAS pure-liquid parent reference
  - id: richter_si_gamma_1873
    population: richter_type_b_cai_gamma
    composition_id: richter_type_b_cai
    material_class: type_b_cai_like_cmas
    temperature_K: 1873.0
    parent_oxide: SiO2
    species: SiO
    observable: activity_coefficient
    measured: 0.06875613
    units: dimensionless
    score: true
    convention: gamma_Si inferred with SiO(g) carrier on the published CMAS basis
  - id: richter_si_gamma_2023
    population: richter_type_b_cai_gamma
    composition_id: richter_type_b_cai
    material_class: type_b_cai_like_cmas
    temperature_K: 2023.0
    parent_oxide: SiO2
    species: SiO
    observable: activity_coefficient
    measured: 0.10655142
    units: dimensionless
    score: true
    convention: gamma_Si inferred with SiO(g) carrier on the published CMAS basis
  - id: richter_si_gamma_2173
    population: richter_type_b_cai_gamma
    composition_id: richter_type_b_cai
    material_class: type_b_cai_like_cmas
    temperature_K: 2173.0
    parent_oxide: SiO2
    species: SiO
    observable: activity_coefficient
    measured: 0.15543251
    units: dimensionless
    score: true
    convention: gamma_Si inferred with SiO(g) carrier on the published CMAS basis
  - id: richter_mg_flux_2173
    population: richter_type_b_cai_digitized_flux
    composition_id: richter_type_b_cai
    material_class: type_b_cai_like_cmas
    temperature_K: 2173.15
    parent_oxide: MgO
    species: Mg
    observable: evaporation_flux
    measured: 2.51189e-3
    units: mol_m-2_s-1
    score: false
    dropped_reason: OCR scatter digitization and no independent experimental fO2 pin
  - id: richter_mg_flux_2073
    population: richter_type_b_cai_digitized_flux
    composition_id: richter_type_b_cai
    material_class: type_b_cai_like_cmas
    temperature_K: 2073.15
    parent_oxide: MgO
    species: Mg
    observable: evaporation_flux
    measured: 6.30957e-4
    units: mol_m-2_s-1
    score: false
    dropped_reason: OCR scatter digitization and no independent experimental fO2 pin
  - id: richter_mg_flux_1973
    population: richter_type_b_cai_digitized_flux
    composition_id: richter_type_b_cai
    material_class: type_b_cai_like_cmas
    temperature_K: 1973.15
    parent_oxide: MgO
    species: Mg
    observable: evaporation_flux
    measured: 1.25893e-4
    units: mol_m-2_s-1
    score: false
    dropped_reason: OCR scatter digitization and no independent experimental fO2 pin
  - id: richter_mg_flux_1873
    population: richter_type_b_cai_digitized_flux
    composition_id: richter_type_b_cai
    material_class: type_b_cai_like_cmas
    temperature_K: 1873.15
    parent_oxide: MgO
    species: Mg
    observable: evaporation_flux
    measured: 1.58489e-5
    units: mol_m-2_s-1
    score: false
    dropped_reason: OCR scatter digitization and no independent experimental fO2 pin
# Tsaplin activities are on the PARENT-OXIDE FORMULA-UNIT basis and enter as
# published. Do not apply the single-cation sqrt conversion: that path applies
# only to partial_pressure/evaporation_flux. The a(Na2O) rows stay held; never
# promote the non-authoritative _oxide_component_stoichiometry proxy.
  - id: tsaplin2000_a_sio2_x0805_1473
    population: tsaplin2000_kems_na2o_sio2
    composition_id: tsaplin2000_na2o_sio2_x0805
    material_class: na_silicate_binary_melt
    temperature_K: 1473.0
    parent_oxide: SiO2
    species: SiO
    observable: activity
    measured: 0.860
    units: dimensionless
    score: true
    scoring_status: SCORED-ELIGIBLE
    reduction_class: experimental_gibbs_duhem_derived
    uncertainty:
      statement: >-
        No source-stated uncertainty exists for the derived SiO2 activities.
        The source's 1-3 percent inter-cell divergence is reported for the
        directly measured ALKALI-OXIDE activities and does not transfer to the
        Gibbs-Duhem-integrated SiO2 values, which additionally carry
        composition-dependent propagation of the alkali uncertainty and the
        integration anchoring. No uncertainty is invented here.
      source_locator: "Section 3.1, PDF page 4 (alkali divergence); Table 1 caption (derivation)"
      scope_note: >-
        NOT source-stated for this row. The scored channel is the DERIVED one:
        a(SiO2) is obtained by Gibbs-Duhem integration of the measured a(Me2O),
        so it is a transform of the alkali measurement rather than independent
        information. Legitimate experimental-derived data (not model output),
        but must not be described as a direct measurement.
    convention: >-
      a(SiO2) on the parent-oxide formula-unit basis against a pure-liquid-SiO2
      standard state, entered exactly as published with no single-cation conversion.
    provenance:
      source_citation: >-
        Tsaplin, A.A.; Zaitsev, A.I.; Shelkova, N.E.; Mogutnov, B.M. (2000),
        Thermodynamic properties and phase equilibria in Na2O-SiO2 and
        K2O-SiO2 systems, Molten Slags, Fluxes and Salts 2000, paper 044.
      source_doi: null
      source_accession: "Molten Slags, Fluxes and Salts 2000 paper 044"
      source_sha256: 3d78f4e6403b3512176071c79a8ac88e263f7d87c5b1e0159e2e133fb0f4d1b1
      table: "Table 1, Na2O-SiO2 block"
      row: "x(SiO2)=0.805, T=1473 K, a(SiO2) exp."
      page: "PDF page 22"
      transcriber: "OpenAI Codex"
      transcription_date: "2026-08-13"
  - id: tsaplin2000_a_na2o_x0805_1473
    population: tsaplin2000_kems_na2o_sio2
    composition_id: tsaplin2000_na2o_sio2_x0805
    material_class: na_silicate_binary_melt
    temperature_K: 1473.0
    parent_oxide: Na2O
    species: Na
    observable: activity
    measured: 7.19e-10
    units: dimensionless
    score: false
    scoring_status: HELD-NOT-SCORED
    scoring_status_reason: "no authoritative oxide-basis conversion; see b-199 / G3"
    reduction_class: direct_measurement
    uncertainty:
      statement: >-
        Activities obtained under different experimental conditions and with
        different effusion-cell diameters diverged by no more than 1-3 percent.
      source_locator: "Section 3.1, PDF page 4"
      scope_note: "Source-stated inter-cell divergence; no total accuracy was reported."
    convention: >-
      a(Na2O) on the parent-oxide formula-unit basis against a pure-liquid-Na2O
      standard state, entered exactly as published and retained without proxy conversion.
    provenance:
      source_citation: >-
        Tsaplin, A.A.; Zaitsev, A.I.; Shelkova, N.E.; Mogutnov, B.M. (2000),
        Thermodynamic properties and phase equilibria in Na2O-SiO2 and
        K2O-SiO2 systems, Molten Slags, Fluxes and Salts 2000, paper 044.
      source_doi: null
      source_accession: "Molten Slags, Fluxes and Salts 2000 paper 044"
      source_sha256: 3d78f4e6403b3512176071c79a8ac88e263f7d87c5b1e0159e2e133fb0f4d1b1
      table: "Table 1, Na2O-SiO2 block"
      row: "x(SiO2)=0.805, T=1473 K, a(Na2O) exp."
      page: "PDF page 22"
      transcriber: "OpenAI Codex"
      transcription_date: "2026-08-13"
  - id: tsaplin2000_a_sio2_x0753_1273
    population: tsaplin2000_kems_na2o_sio2
    composition_id: tsaplin2000_na2o_sio2_x0753
    material_class: na_silicate_binary_melt
    temperature_K: 1273.0
    parent_oxide: SiO2
    species: SiO
    observable: activity
    measured: 0.735
    units: dimensionless
    score: true
    scoring_status: SCORED-ELIGIBLE
    reduction_class: experimental_gibbs_duhem_derived
    uncertainty:
      statement: >-
        No source-stated uncertainty exists for the derived SiO2 activities.
        The source's 1-3 percent inter-cell divergence is reported for the
        directly measured ALKALI-OXIDE activities and does not transfer to the
        Gibbs-Duhem-integrated SiO2 values, which additionally carry
        composition-dependent propagation of the alkali uncertainty and the
        integration anchoring. No uncertainty is invented here.
      source_locator: "Section 3.1, PDF page 4 (alkali divergence); Table 1 caption (derivation)"
      scope_note: >-
        NOT source-stated for this row. The scored channel is the DERIVED one:
        a(SiO2) is obtained by Gibbs-Duhem integration of the measured a(Me2O),
        so it is a transform of the alkali measurement rather than independent
        information. Legitimate experimental-derived data (not model output),
        but must not be described as a direct measurement.
    convention: >-
      a(SiO2) on the parent-oxide formula-unit basis against a pure-liquid-SiO2
      standard state, entered exactly as published with no single-cation conversion.
    provenance:
      source_citation: >-
        Tsaplin, A.A.; Zaitsev, A.I.; Shelkova, N.E.; Mogutnov, B.M. (2000),
        Thermodynamic properties and phase equilibria in Na2O-SiO2 and
        K2O-SiO2 systems, Molten Slags, Fluxes and Salts 2000, paper 044.
      source_doi: null
      source_accession: "Molten Slags, Fluxes and Salts 2000 paper 044"
      source_sha256: 3d78f4e6403b3512176071c79a8ac88e263f7d87c5b1e0159e2e133fb0f4d1b1
      table: "Table 1, Na2O-SiO2 block"
      row: "x(SiO2)=0.753, T=1273 K, a(SiO2) exp."
      page: "PDF page 22"
      transcriber: "OpenAI Codex"
      transcription_date: "2026-08-13"
  - id: tsaplin2000_a_na2o_x0753_1273
    population: tsaplin2000_kems_na2o_sio2
    composition_id: tsaplin2000_na2o_sio2_x0753
    material_class: na_silicate_binary_melt
    temperature_K: 1273.0
    parent_oxide: Na2O
    species: Na
    observable: activity
    measured: 5.29e-11
    units: dimensionless
    score: false
    scoring_status: HELD-NOT-SCORED
    scoring_status_reason: "no authoritative oxide-basis conversion; see b-199 / G3"
    reduction_class: direct_measurement
    uncertainty:
      statement: >-
        Activities obtained under different experimental conditions and with
        different effusion-cell diameters diverged by no more than 1-3 percent.
      source_locator: "Section 3.1, PDF page 4"
      scope_note: "Source-stated inter-cell divergence; no total accuracy was reported."
    convention: >-
      a(Na2O) on the parent-oxide formula-unit basis against a pure-liquid-Na2O
      standard state, entered exactly as published and retained without proxy conversion.
    provenance:
      source_citation: >-
        Tsaplin, A.A.; Zaitsev, A.I.; Shelkova, N.E.; Mogutnov, B.M. (2000),
        Thermodynamic properties and phase equilibria in Na2O-SiO2 and
        K2O-SiO2 systems, Molten Slags, Fluxes and Salts 2000, paper 044.
      source_doi: null
      source_accession: "Molten Slags, Fluxes and Salts 2000 paper 044"
      source_sha256: 3d78f4e6403b3512176071c79a8ac88e263f7d87c5b1e0159e2e133fb0f4d1b1
      table: "Table 1, Na2O-SiO2 block"
      row: "x(SiO2)=0.753, T=1273 K, a(Na2O) exp."
      page: "PDF page 22"
      transcriber: "OpenAI Codex"
      transcription_date: "2026-08-13"
  - id: tsaplin2000_a_sio2_x0709_1673
    population: tsaplin2000_kems_na2o_sio2
    composition_id: tsaplin2000_na2o_sio2_x0709
    material_class: na_silicate_binary_melt
    temperature_K: 1673.0
    parent_oxide: SiO2
    species: SiO
    observable: activity
    measured: 0.536
    units: dimensionless
    score: true
    scoring_status: SCORED-ELIGIBLE
    reduction_class: experimental_gibbs_duhem_derived
    uncertainty:
      statement: >-
        No source-stated uncertainty exists for the derived SiO2 activities.
        The source's 1-3 percent inter-cell divergence is reported for the
        directly measured ALKALI-OXIDE activities and does not transfer to the
        Gibbs-Duhem-integrated SiO2 values, which additionally carry
        composition-dependent propagation of the alkali uncertainty and the
        integration anchoring. No uncertainty is invented here.
      source_locator: "Section 3.1, PDF page 4 (alkali divergence); Table 1 caption (derivation)"
      scope_note: >-
        NOT source-stated for this row. The scored channel is the DERIVED one:
        a(SiO2) is obtained by Gibbs-Duhem integration of the measured a(Me2O),
        so it is a transform of the alkali measurement rather than independent
        information. Legitimate experimental-derived data (not model output),
        but must not be described as a direct measurement.
    convention: >-
      a(SiO2) on the parent-oxide formula-unit basis against a pure-liquid-SiO2
      standard state, entered exactly as published with no single-cation conversion.
    provenance:
      source_citation: >-
        Tsaplin, A.A.; Zaitsev, A.I.; Shelkova, N.E.; Mogutnov, B.M. (2000),
        Thermodynamic properties and phase equilibria in Na2O-SiO2 and
        K2O-SiO2 systems, Molten Slags, Fluxes and Salts 2000, paper 044.
      source_doi: null
      source_accession: "Molten Slags, Fluxes and Salts 2000 paper 044"
      source_sha256: 3d78f4e6403b3512176071c79a8ac88e263f7d87c5b1e0159e2e133fb0f4d1b1
      table: "Table 1, Na2O-SiO2 block"
      row: "x(SiO2)=0.709, T=1673 K, a(SiO2) exp."
      page: "PDF page 22"
      transcriber: "OpenAI Codex"
      transcription_date: "2026-08-13"
  - id: tsaplin2000_a_na2o_x0709_1673
    population: tsaplin2000_kems_na2o_sio2
    composition_id: tsaplin2000_na2o_sio2_x0709
    material_class: na_silicate_binary_melt
    temperature_K: 1673.0
    parent_oxide: Na2O
    species: Na
    observable: activity
    measured: 3.24e-8
    units: dimensionless
    score: false
    scoring_status: HELD-NOT-SCORED
    scoring_status_reason: "no authoritative oxide-basis conversion; see b-199 / G3"
    reduction_class: direct_measurement
    uncertainty:
      statement: >-
        Activities obtained under different experimental conditions and with
        different effusion-cell diameters diverged by no more than 1-3 percent.
      source_locator: "Section 3.1, PDF page 4"
      scope_note: "Source-stated inter-cell divergence; no total accuracy was reported."
    convention: >-
      a(Na2O) on the parent-oxide formula-unit basis against a pure-liquid-Na2O
      standard state, entered exactly as published and retained without proxy conversion.
    provenance:
      source_citation: >-
        Tsaplin, A.A.; Zaitsev, A.I.; Shelkova, N.E.; Mogutnov, B.M. (2000),
        Thermodynamic properties and phase equilibria in Na2O-SiO2 and
        K2O-SiO2 systems, Molten Slags, Fluxes and Salts 2000, paper 044.
      source_doi: null
      source_accession: "Molten Slags, Fluxes and Salts 2000 paper 044"
      source_sha256: 3d78f4e6403b3512176071c79a8ac88e263f7d87c5b1e0159e2e133fb0f4d1b1
      table: "Table 1, Na2O-SiO2 block"
      row: "x(SiO2)=0.709, T=1673 K, a(Na2O) exp."
      page: "PDF page 22"
      transcriber: "OpenAI Codex"
      transcription_date: "2026-08-13"
  - id: tsaplin2000_a_sio2_x0671_1173
    population: tsaplin2000_kems_na2o_sio2
    composition_id: tsaplin2000_na2o_sio2_x0671
    material_class: na_silicate_binary_melt
    temperature_K: 1173.0
    parent_oxide: SiO2
    species: SiO
    observable: activity
    measured: 0.342
    units: dimensionless
    score: true
    scoring_status: SCORED-ELIGIBLE
    reduction_class: experimental_gibbs_duhem_derived
    uncertainty:
      statement: >-
        No source-stated uncertainty exists for the derived SiO2 activities.
        The source's 1-3 percent inter-cell divergence is reported for the
        directly measured ALKALI-OXIDE activities and does not transfer to the
        Gibbs-Duhem-integrated SiO2 values, which additionally carry
        composition-dependent propagation of the alkali uncertainty and the
        integration anchoring. No uncertainty is invented here.
      source_locator: "Section 3.1, PDF page 4 (alkali divergence); Table 1 caption (derivation)"
      scope_note: >-
        NOT source-stated for this row. The scored channel is the DERIVED one:
        a(SiO2) is obtained by Gibbs-Duhem integration of the measured a(Me2O),
        so it is a transform of the alkali measurement rather than independent
        information. Legitimate experimental-derived data (not model output),
        but must not be described as a direct measurement.
    convention: >-
      a(SiO2) on the parent-oxide formula-unit basis against a pure-liquid-SiO2
      standard state, entered exactly as published with no single-cation conversion.
    provenance:
      source_citation: >-
        Tsaplin, A.A.; Zaitsev, A.I.; Shelkova, N.E.; Mogutnov, B.M. (2000),
        Thermodynamic properties and phase equilibria in Na2O-SiO2 and
        K2O-SiO2 systems, Molten Slags, Fluxes and Salts 2000, paper 044.
      source_doi: null
      source_accession: "Molten Slags, Fluxes and Salts 2000 paper 044"
      source_sha256: 3d78f4e6403b3512176071c79a8ac88e263f7d87c5b1e0159e2e133fb0f4d1b1
      table: "Table 1, Na2O-SiO2 block"
      row: "x(SiO2)=0.671, T=1173 K, a(SiO2) exp."
      page: "PDF page 22"
      transcriber: "OpenAI Codex"
      transcription_date: "2026-08-13"
  - id: tsaplin2000_a_na2o_x0671_1173
    population: tsaplin2000_kems_na2o_sio2
    composition_id: tsaplin2000_na2o_sio2_x0671
    material_class: na_silicate_binary_melt
    temperature_K: 1173.0
    parent_oxide: Na2O
    species: Na
    observable: activity
    measured: 4.67e-11
    units: dimensionless
    score: false
    scoring_status: HELD-NOT-SCORED
    scoring_status_reason: "no authoritative oxide-basis conversion; see b-199 / G3"
    reduction_class: direct_measurement
    uncertainty:
      statement: >-
        Activities obtained under different experimental conditions and with
        different effusion-cell diameters diverged by no more than 1-3 percent.
      source_locator: "Section 3.1, PDF page 4"
      scope_note: "Source-stated inter-cell divergence; no total accuracy was reported."
    convention: >-
      a(Na2O) on the parent-oxide formula-unit basis against a pure-liquid-Na2O
      standard state, entered exactly as published and retained without proxy conversion.
    provenance:
      source_citation: >-
        Tsaplin, A.A.; Zaitsev, A.I.; Shelkova, N.E.; Mogutnov, B.M. (2000),
        Thermodynamic properties and phase equilibria in Na2O-SiO2 and
        K2O-SiO2 systems, Molten Slags, Fluxes and Salts 2000, paper 044.
      source_doi: null
      source_accession: "Molten Slags, Fluxes and Salts 2000 paper 044"
      source_sha256: 3d78f4e6403b3512176071c79a8ac88e263f7d87c5b1e0159e2e133fb0f4d1b1
      table: "Table 1, Na2O-SiO2 block"
      row: "x(SiO2)=0.671, T=1173 K, a(Na2O) exp."
      page: "PDF page 22"
      transcriber: "OpenAI Codex"
      transcription_date: "2026-08-13"
  - id: tsaplin2000_a_sio2_x0625_1573
    population: tsaplin2000_kems_na2o_sio2
    composition_id: tsaplin2000_na2o_sio2_x0625
    material_class: na_silicate_binary_melt
    temperature_K: 1573.0
    parent_oxide: SiO2
    species: SiO
    observable: activity
    measured: 0.199
    units: dimensionless
    score: true
    scoring_status: SCORED-ELIGIBLE
    reduction_class: experimental_gibbs_duhem_derived
    uncertainty:
      statement: >-
        No source-stated uncertainty exists for the derived SiO2 activities.
        The source's 1-3 percent inter-cell divergence is reported for the
        directly measured ALKALI-OXIDE activities and does not transfer to the
        Gibbs-Duhem-integrated SiO2 values, which additionally carry
        composition-dependent propagation of the alkali uncertainty and the
        integration anchoring. No uncertainty is invented here.
      source_locator: "Section 3.1, PDF page 4 (alkali divergence); Table 1 caption (derivation)"
      scope_note: >-
        NOT source-stated for this row. The scored channel is the DERIVED one:
        a(SiO2) is obtained by Gibbs-Duhem integration of the measured a(Me2O),
        so it is a transform of the alkali measurement rather than independent
        information. Legitimate experimental-derived data (not model output),
        but must not be described as a direct measurement.
    convention: >-
      a(SiO2) on the parent-oxide formula-unit basis against a pure-liquid-SiO2
      standard state, entered exactly as published with no single-cation conversion.
    provenance:
      source_citation: >-
        Tsaplin, A.A.; Zaitsev, A.I.; Shelkova, N.E.; Mogutnov, B.M. (2000),
        Thermodynamic properties and phase equilibria in Na2O-SiO2 and
        K2O-SiO2 systems, Molten Slags, Fluxes and Salts 2000, paper 044.
      source_doi: null
      source_accession: "Molten Slags, Fluxes and Salts 2000 paper 044"
      source_sha256: 3d78f4e6403b3512176071c79a8ac88e263f7d87c5b1e0159e2e133fb0f4d1b1
      table: "Table 1, Na2O-SiO2 block"
      row: "x(SiO2)=0.625, T=1573 K, a(SiO2) exp."
      page: "PDF page 22"
      transcriber: "OpenAI Codex"
      transcription_date: "2026-08-13"
  - id: tsaplin2000_a_na2o_x0625_1573
    population: tsaplin2000_kems_na2o_sio2
    composition_id: tsaplin2000_na2o_sio2_x0625
    material_class: na_silicate_binary_melt
    temperature_K: 1573.0
    parent_oxide: Na2O
    species: Na
    observable: activity
    measured: 7.63e-8
    units: dimensionless
    score: false
    scoring_status: HELD-NOT-SCORED
    scoring_status_reason: "no authoritative oxide-basis conversion; see b-199 / G3"
    reduction_class: direct_measurement
    uncertainty:
      statement: >-
        Activities obtained under different experimental conditions and with
        different effusion-cell diameters diverged by no more than 1-3 percent.
      source_locator: "Section 3.1, PDF page 4"
      scope_note: "Source-stated inter-cell divergence; no total accuracy was reported."
    convention: >-
      a(Na2O) on the parent-oxide formula-unit basis against a pure-liquid-Na2O
      standard state, entered exactly as published and retained without proxy conversion.
    provenance:
      source_citation: >-
        Tsaplin, A.A.; Zaitsev, A.I.; Shelkova, N.E.; Mogutnov, B.M. (2000),
        Thermodynamic properties and phase equilibria in Na2O-SiO2 and
        K2O-SiO2 systems, Molten Slags, Fluxes and Salts 2000, paper 044.
      source_doi: null
      source_accession: "Molten Slags, Fluxes and Salts 2000 paper 044"
      source_sha256: 3d78f4e6403b3512176071c79a8ac88e263f7d87c5b1e0159e2e133fb0f4d1b1
      table: "Table 1, Na2O-SiO2 block"
      row: "x(SiO2)=0.625, T=1573 K, a(Na2O) exp."
      page: "PDF page 22"
      transcriber: "OpenAI Codex"
      transcription_date: "2026-08-13"
  - id: tsaplin2000_a_sio2_x0573_1473
    population: tsaplin2000_kems_na2o_sio2
    composition_id: tsaplin2000_na2o_sio2_x0573
    material_class: na_silicate_binary_melt
    temperature_K: 1473.0
    parent_oxide: SiO2
    species: SiO
    observable: activity
    measured: 0.0703
    units: dimensionless
    score: true
    scoring_status: SCORED-ELIGIBLE
    reduction_class: experimental_gibbs_duhem_derived
    uncertainty:
      statement: >-
        No source-stated uncertainty exists for the derived SiO2 activities.
        The source's 1-3 percent inter-cell divergence is reported for the
        directly measured ALKALI-OXIDE activities and does not transfer to the
        Gibbs-Duhem-integrated SiO2 values, which additionally carry
        composition-dependent propagation of the alkali uncertainty and the
        integration anchoring. No uncertainty is invented here.
      source_locator: "Section 3.1, PDF page 4 (alkali divergence); Table 1 caption (derivation)"
      scope_note: >-
