Repository: simonrowland/regolith-pyrolysis-simulator

# Regolith Pyrolysis Simulator

Interactive simulator for a solar-thermal regolith refinery that models controlled overhead oxygen pressure to make vacuum pyrolysis and molten regolith electrolysis (MRE) workflows more practical for extracting metals, glass and ceramics from sample regolith feedstock profiles for the Moon, Mars, and asteroids.

The core idea is simple: regolith pyrolysis is attractive because sunlight can provide most of the heat, but hard-vacuum pyrolysis can turn silica into SiO vapor. SiO boiloff can foul ducts, condensers, windows, turbines, and product streams.

File: data/melt_activity/kume2000-cmas-bench.yaml (part 1 of 17)
schema_version: melt-activity-bench.v1
title: Kume and Morita 2000 CMAS slag activities (1823/1873 K)
provenance:
  note: >-
    Isolated Kume-2000 fixture for engine scoring. Same points as appended
    to basalt-bench-set-v1.yaml. Every activity is transcribed from Paper B
    tables. Table 4 a(SiO2) is Rein & Chipman and is not present.
  sources:
    - docs-private/research/2026-08-18-bench-candidates/pdfs/kume-2000-cmas.pdf
    - docs-private/research/2026-08-18-bench-candidates/pdfs/kume-2000-sio2.pdf
packs:
  imcc-published: data/melt_activity/imcc/imcc-sf04-v1.0.2.json
  imcc-ext: data/melt_activity/imcc/imcc-sf04-ext-v1.json
reference_anchors:
  imcc_magma:
    path: data/melt_activity/reference/imcc-magma-model-v1.csv
    source_sha256: 81187b97fda64519033ac677aa748591836c328a43939df904035a6e0145bf61
    tracked_sha256: 513fef7b801f09b1c7a34b5f7b13b53c0832a94dec32141bd1c55ad0e5f7b265
    selection: SF04 tho/aba/kom/dun; SiO2/FeO/Fe/Mg/SiO/K/Na/O2
  vaporock_magma_kems:
    path: data/melt_activity/reference/vaporock-magma-kems-v1.csv
    source_sha256: eac513d6bfbc93fb595776b381d2a8b4c217bd693037f5a54d001b2a29bc2ccc
    tracked_sha256: 822c7a881c4f7ee2820c43421e430dc04455457d110c7a6480a42dfe1753151d
    selection: SF04 model_model_MAGMA rows plus all experimental_KEMS rows
  shared_join: [sheet, species, T_K]
  expected_shared_cells: 288
  expected_non_alkali_pooled_rmse_dex:
    imcc: 0.274
    vaporock: 0.503
fair_comparison:
  residual: log10(predicted/measured)
  direct_activity: Compare pure-liquid-standard-state activity directly.
  activity_coefficient: >-
    Compare gamma=a/x on the named parent-oxide formula-unit basis.
compositions:
  kume2000_s1:
    material_class: cmas_slag
    source: >-
      Kume, K.; Morita, K.; Miki, T.; Sano, N. (2000), Activity measurement of CaO–SiO2–AlO1.5–MgO slags equilibrated with molten silicon alloys, ISIJ International 40(6), 561–566. Table 1, sample 1, 1823 K, CaO-SiO2.
    published_mole_fraction:
      SiO2: 0.645
      CaO: 0.355
    published_mole_fraction_sum: 1.000000
    composition_wt_pct:
      SiO2: 66.063689
      CaO: 33.936311
    composition_note: >-
      Printed mole fractions converted to oxide wt% using M(SiO2)=60.083 g/mol and M(CaO)=56.077 g/mol: wt_i=100*x_i*M_i/sum(x_j*M_j). No other oxides printed.
  kume2000_s2:
    material_class: cmas_slag
    source: >-
      Kume, K.; Morita, K.; Miki, T.; Sano, N. (2000), Activity measurement of CaO–SiO2–AlO1.5–MgO slags equilibrated with molten silicon alloys, ISIJ International 40(6), 561–566. Table 1, sample 2, 1823 K, CaO-SiO2.
    published_mole_fraction:
      SiO2: 0.597
      CaO: 0.403
    published_mole_fraction_sum: 1.000000
    composition_wt_pct:
      SiO2: 61.348420
      CaO: 38.651580
    composition_note: >-
      Printed mole fractions converted to oxide wt% using M(SiO2)=60.083 g/mol and M(CaO)=56.077 g/mol: wt_i=100*x_i*M_i/sum(x_j*M_j). No other oxides printed.
  kume2000_s3:
    material_class: cmas_slag
    source: >-
      Kume, K.; Morita, K.; Miki, T.; Sano, N. (2000), Activity measurement of CaO–SiO2–AlO1.5–MgO slags equilibrated with molten silicon alloys, ISIJ International 40(6), 561–566. Table 1, sample 3, 1823 K, CaO-SiO2.
    published_mole_fraction:
      SiO2: 0.547
      CaO: 0.453
    published_mole_fraction_sum: 1.000000
    composition_wt_pct:
      SiO2: 56.403587
      CaO: 43.596413
    composition_note: >-
      Printed mole fractions converted to oxide wt% using M(SiO2)=60.083 g/mol and M(CaO)=56.077 g/mol: wt_i=100*x_i*M_i/sum(x_j*M_j). No other oxides printed.
  kume2000_s4:
    material_class: cmas_slag
    source: >-
      Kume, K.; Morita, K.; Miki, T.; Sano, N. (2000), Activity measurement of CaO–SiO2–AlO1.5–MgO slags equilibrated with molten silicon alloys, ISIJ International 40(6), 561–566. Table 1, sample 4, 1823 K, CaO-SiO2.
    published_mole_fraction:
      SiO2: 0.506
      CaO: 0.494
    published_mole_fraction_sum: 1.000000
    composition_wt_pct:
      SiO2: 52.323384
      CaO: 47.676616
    composition_note: >-
      Printed mole fractions converted to oxide wt% using M(SiO2)=60.083 g/mol and M(CaO)=56.077 g/mol: wt_i=100*x_i*M_i/sum(x_j*M_j). No other oxides printed.
  kume2000_s5:
    material_class: cmas_slag
    source: >-
      Kume, K.; Morita, K.; Miki, T.; Sano, N. (2000), Activity measurement of CaO–SiO2–AlO1.5–MgO slags equilibrated with molten silicon alloys, ISIJ International 40(6), 561–566. Table 1, sample 5, 1823 K, CaO-SiO2.
    published_mole_fraction:
      SiO2: 0.451
      CaO: 0.549
    published_mole_fraction_sum: 1.000000
    composition_wt_pct:
      SiO2: 46.813577
      CaO: 53.186423
    composition_note: >-
      Printed mole fractions converted to oxide wt% using M(SiO2)=60.083 g/mol and M(CaO)=56.077 g/mol: wt_i=100*x_i*M_i/sum(x_j*M_j). No other oxides printed.
  kume2000_s6:
    material_class: cmas_slag
    source: >-
      Kume, K.; Morita, K.; Miki, T.; Sano, N. (2000), Activity measurement of CaO–SiO2–AlO1.5–MgO slags equilibrated with molten silicon alloys, ISIJ International 40(6), 561–566. Table 1, sample 6, 1873 K, CaO-SiO2.
    published_mole_fraction:
      SiO2: 0.665
      CaO: 0.335
    published_mole_fraction_sum: 1.000000
    composition_wt_pct:
      SiO2: 68.019274
      CaO: 31.980726
    composition_note: >-
      Printed mole fractions converted to oxide wt% using M(SiO2)=60.083 g/mol and M(CaO)=56.077 g/mol: wt_i=100*x_i*M_i/sum(x_j*M_j). No other oxides printed.
  kume2000_s7:
    material_class: cmas_slag
    source: >-
      Kume, K.; Morita, K.; Miki, T.; Sano, N. (2000), Activity measurement of CaO–SiO2–AlO1.5–MgO slags equilibrated with molten silicon alloys, ISIJ International 40(6), 561–566. Table 1, sample 7, 1873 K, CaO-SiO2.
    published_mole_fraction:
      SiO2: 0.604
      CaO: 0.396
    published_mole_fraction_sum: 1.000000
    composition_wt_pct:
      SiO2: 62.037994
      CaO: 37.962006
    composition_note: >-
      Printed mole fractions converted to oxide wt% using M(SiO2)=60.083 g/mol and M(CaO)=56.077 g/mol: wt_i=100*x_i*M_i/sum(x_j*M_j). No other oxides printed.
  kume2000_s8:
    material_class: cmas_slag
    source: >-
      Kume, K.; Morita, K.; Miki, T.; Sano, N. (2000), Activity measurement of CaO–SiO2–AlO1.5–MgO slags equilibrated with molten silicon alloys, ISIJ International 40(6), 561–566. Table 1, sample 8, 1873 K, CaO-SiO2.
    published_mole_fraction:
      SiO2: 0.559
      CaO: 0.441
    published_mole_fraction_sum: 1.000000
    composition_wt_pct:
      SiO2: 57.593445
      CaO: 42.406555
    composition_note: >-
      Printed mole fractions converted to oxide wt% using M(SiO2)=60.083 g/mol and M(CaO)=56.077 g/mol: wt_i=100*x_i*M_i/sum(x_j*M_j). No other oxides printed.
  kume2000_s9:
    material_class: cmas_slag
    source: >-
      Kume, K.; Morita, K.; Miki, T.; Sano, N. (2000), Activity measurement of CaO–SiO2–AlO1.5–MgO slags equilibrated with molten silicon alloys, ISIJ International 40(6), 561–566. Table 1, sample 9, 1873 K, CaO-SiO2.
    published_mole_fraction:
      SiO2: 0.51
      CaO: 0.49
    published_mole_fraction_sum: 1.000000
    composition_wt_pct:
      SiO2: 52.722468
      CaO: 47.277532
    composition_note: >-
      Printed mole fractions converted to oxide wt% using M(SiO2)=60.083 g/mol and M(CaO)=56.077 g/mol: wt_i=100*x_i*M_i/sum(x_j*M_j). No other oxides printed.
  kume2000_s10:
    material_class: cmas_slag
    source: >-
      Kume, K.; Morita, K.; Miki, T.; Sano, N. (2000), Activity measurement of CaO–SiO2–AlO1.5–MgO slags equilibrated with molten silicon alloys, ISIJ International 40(6), 561–566. Table 1, sample 10, 1873 K, CaO-SiO2.
    published_mole_fraction:
      SiO2: 0.494
      CaO: 0.506
    published_mole_fraction_sum: 1.000000
    composition_wt_pct:
      SiO2: 51.124811
      CaO: 48.875189
    composition_note: >-
      Printed mole fractions converted to oxide wt% using M(SiO2)=60.083 g/mol and M(CaO)=56.077 g/mol: wt_i=100*x_i*M_i/sum(x_j*M_j). No other oxides printed.
  kume2000_s11:
    material_class: cmas_slag
    source: >-
      Kume, K.; Morita, K.; Miki, T.; Sano, N. (2000), Activity measurement of CaO–SiO2–AlO1.5–MgO slags equilibrated with molten silicon alloys, ISIJ International 40(6), 561–566. Table 1, sample 11, 1873 K, CaO-SiO2.
    published_mole_fraction:
      SiO2: 0.445
      CaO: 0.555
    published_mole_fraction_sum: 1.000000
    composition_wt_pct:
      SiO2: 46.209968
      CaO: 53.790032
    composition_note: >-
      Printed mole fractions converted to oxide wt% using M(SiO2)=60.083 g/mol and M(CaO)=56.077 g/mol: wt_i=100*x_i*M_i/sum(x_j*M_j). No other oxides printed.
  kume2000_s12:
    material_class: cmas_slag
    source: >-
      Kume, K.; Morita, K.; Miki, T.; Sano, N. (2000), Activity measurement of CaO–SiO2–AlO1.5–MgO slags equilibrated with molten silicon alloys, ISIJ International 40(6), 561–566. Table 1, sample 12, 1873 K, CaO-SiO2.
    published_mole_fraction:
      SiO2: 0.444
      CaO: 0.556
    published_mole_fraction_sum: 1.000000
    composition_wt_pct:
      SiO2: 46.109318
      CaO: 53.890682
    composition_note: >-
      Printed mole fractions converted to oxide wt% using M(SiO2)=60.083 g/mol and M(CaO)=56.077 g/mol: wt_i=100*x_i*M_i/sum(x_j*M_j). No other oxides printed.
  kume2000_s101:
    material_class: cmas_slag
    source: >-
      Kume, K.; Morita, K.; Miki, T.; Sano, N. (2000), Activity measurement of CaO–SiO2–AlO1.5–MgO slags equilibrated with molten silicon alloys, ISIJ International 40(6), 561–566. Table 2, sample 101, 1823 K, CaO-SiO2-AlO1.5.
    published_mole_fraction:
      SiO2: 0.876
      CaO: 0.039
      AlO1.5: 0.085
    published_mole_fraction_sum: 1.000000
    composition_wt_pct:
      SiO2: 88.977221
      CaO: 3.697196
      Al2O3: 7.325583
    composition_note: >-
      Printed mole fractions on the AlO1.5 (single-cation alumina) basis converted to oxide wt% using M(SiO2)=60.083, M(CaO)=56.077, M(AlO1.5)=M(Al2O3)/2=50.9800385 g/mol: wt_i=100*x_i*M_i/sum(x_j*M_j). Al2O3 wt% equals AlO1.5 mass% (2 AlO1.5 = Al2O3 by mass).
  kume2000_s102:
    material_class: cmas_slag
    source: >-
      Kume, K.; Morita, K.; Miki, T.; Sano, N. (2000), Activity measurement of CaO–SiO2–AlO1.5–MgO slags equilibrated with molten silicon alloys, ISIJ International 40(6), 561–566. Table 2, sample 102, 1823 K, CaO-SiO2-AlO1.5.
    published_mole_fraction:
      SiO2: 0.818
      CaO: 0.092
      AlO1.5: 0.091
    published_mole_fraction_sum: 1.001000
    composition_wt_pct:
      SiO2: 83.377599
      CaO: 8.752197
      Al2O3: 7.870205
    composition_note: >-
      Printed mole fractions on the AlO1.5 (single-cation alumina) basis converted to oxide wt% using M(SiO2)=60.083, M(CaO)=56.077, M(AlO1.5)=M(Al2O3)/2=50.9800385 g/mol: wt_i=100*x_i*M_i/sum(x_j*M_j). Al2O3 wt% equals AlO1.5 mass% (2 AlO1.5 = Al2O3 by mass).
  kume2000_s103:
    material_class: cmas_slag
    source: >-
      Kume, K.; Morita, K.; Miki, T.; Sano, N. (2000), Activity measurement of CaO–SiO2–AlO1.5–MgO slags equilibrated with molten silicon alloys, ISIJ International 40(6), 561–566. Table 2, sample 103, 1823 K, CaO-SiO2-AlO1.5.
    published_mole_fraction:
      SiO2: 0.761
      CaO: 0.154
      AlO1.5: 0.085
    published_mole_fraction_sum: 1.000000
    composition_wt_pct:
      SiO2: 77.903139
      CaO: 14.713777
      Al2O3: 7.383083
    composition_note: >-
      Printed mole fractions on the AlO1.5 (single-cation alumina) basis converted to oxide wt% using M(SiO2)=60.083, M(CaO)=56.077, M(AlO1.5)=M(Al2O3)/2=50.9800385 g/mol: wt_i=100*x_i*M_i/sum(x_j*M_j). Al2O3 wt% equals AlO1.5 mass% (2 AlO1.5 = Al2O3 by mass).
  kume2000_s104:
    material_class: cmas_slag
    source: >-
      Kume, K.; Morita, K.; Miki, T.; Sano, N. (2000), Activity measurement of CaO–SiO2–AlO1.5–MgO slags equilibrated with molten silicon alloys, ISIJ International 40(6), 561–566. Table 2, sample 104, 1823 K, CaO-SiO2-AlO1.5.
    published_mole_fraction:
      SiO2: 0.706
      CaO: 0.248
      AlO1.5: 0.046
    published_mole_fraction_sum: 1.000000
    composition_wt_pct:
      SiO2: 72.299364
      CaO: 23.703617
      Al2O3: 3.997019
    composition_note: >-
      Printed mole fractions on the AlO1.5 (single-cation alumina) basis converted to oxide wt% using M(SiO2)=60.083, M(CaO)=56.077, M(AlO1.5)=M(Al2O3)/2=50.9800385 g/mol: wt_i=100*x_i*M_i/sum(x_j*M_j). Al2O3 wt% equals AlO1.5 mass% (2 AlO1.5 = Al2O3 by mass).
  kume2000_s105:
    material_class: cmas_slag
    source: >-
      Kume, K.; Morita, K.; Miki, T.; Sano, N. (2000), Activity measurement of CaO–SiO2–AlO1.5–MgO slags equilibrated with molten silicon alloys, ISIJ International 40(6), 561–566. Table 2, sample 105, 1823 K, CaO-SiO2-AlO1.5.
    published_mole_fraction:
      SiO2: 0.489
      CaO: 0.149
      AlO1.5: 0.362
    published_mole_fraction_sum: 1.000000
    composition_wt_pct:
      SiO2: 52.287152
      CaO: 14.869815
      Al2O3: 32.843033
    composition_note: >-
      Printed mole fractions on the AlO1.5 (single-cation alumina) basis converted to oxide wt% using M(SiO2)=60.083, M(CaO)=56.077, M(AlO1.5)=M(Al2O3)/2=50.9800385 g/mol: wt_i=100*x_i*M_i/sum(x_j*M_j). Al2O3 wt% equals AlO1.5 mass% (2 AlO1.5 = Al2O3 by mass).
  kume2000_s106:
    material_class: cmas_slag
    source: >-
      Kume, K.; Morita, K.; Miki, T.; Sano, N. (2000), Activity measurement of CaO–SiO2–AlO1.5–MgO slags equilibrated with molten silicon alloys, ISIJ International 40(6), 561–566. Table 2, sample 106, 1823 K, CaO-SiO2-AlO1.5.
    published_mole_fraction:
      SiO2: 0.542
      CaO: 0.146
      AlO1.5: 0.312
    published_mole_fraction_sum: 1.000000
    composition_wt_pct:
      SiO2: 57.476413
      CaO: 14.450284
      Al2O3: 28.073303
    composition_note: >-
      Printed mole fractions on the AlO1.5 (single-cation alumina) basis converted to oxide wt% using M(SiO2)=60.083, M(CaO)=56.077, M(AlO1.5)=M(Al2O3)/2=50.9800385 g/mol: wt_i=100*x_i*M_i/sum(x_j*M_j). Al2O3 wt% equals AlO1.5 mass% (2 AlO1.5 = Al2O3 by mass).
  kume2000_s107:
    material_class: cmas_slag
    source: >-
      Kume, K.; Morita, K.; Miki, T.; Sano, N. (2000), Activity measurement of CaO–SiO2–AlO1.5–MgO slags equilibrated with molten silicon alloys, ISIJ International 40(6), 561–566. Table 2, sample 107, 1823 K, CaO-SiO2-AlO1.5.
    published_mole_fraction:
      SiO2: 0.602
      CaO: 0.145
      AlO1.5: 0.253
    published_mole_fraction_sum: 1.000000
    composition_wt_pct:
      SiO2: 63.235223
      CaO: 14.215552
      Al2O3: 22.549226
    composition_note: >-
      Printed mole fractions on the AlO1.5 (single-cation alumina) basis converted to oxide wt% using M(SiO2)=60.083, M(CaO)=56.077, M(AlO1.5)=M(Al2O3)/2=50.9800385 g/mol: wt_i=100*x_i*M_i/sum(x_j*M_j). Al2O3 wt% equals AlO1.5 mass% (2 AlO1.5 = Al2O3 by mass).
  kume2000_s108:
    material_class: cmas_slag
    source: >-
      Kume, K.; Morita, K.; Miki, T.; Sano, N. (2000), Activity measurement of CaO–SiO2–AlO1.5–MgO slags equilibrated with molten silicon alloys, ISIJ International 40(6), 561–566. Table 2, sample 108, 1823 K, CaO-SiO2-AlO1.5.
    published_mole_fraction:
      SiO2: 0.66
      CaO: 0.142
      AlO1.5: 0.198
    published_mole_fraction_sum: 1.000000
    composition_wt_pct:
      SiO2: 68.711782
      CaO: 13.797766
      Al2O3: 17.490451
    composition_note: >-
      Printed mole fractions on the AlO1.5 (single-cation alumina) basis converted to oxide wt% using M(SiO2)=60.083, M(CaO)=56.077, M(AlO1.5)=M(Al2O3)/2=50.9800385 g/mol: wt_i=100*x_i*M_i/sum(x_j*M_j). Al2O3 wt% equals AlO1.5 mass% (2 AlO1.5 = Al2O3 by mass).
  kume2000_s109:
    material_class: cmas_slag
    source: >-
      Kume, K.; Morita, K.; Miki, T.; Sano, N. (2000), Activity measurement of CaO–SiO2–AlO1.5–MgO slags equilibrated with molten silicon alloys, ISIJ International 40(6), 561–566. Table 2, sample 109, 1823 K, CaO-SiO2-AlO1.5.
    published_mole_fraction:
      SiO2: 0.705
      CaO: 0.145
      AlO1.5: 0.15
    published_mole_fraction_sum: 1.000000
    composition_wt_pct:
      SiO2: 72.860216
      CaO: 13.986289
      Al2O3: 13.153495
    composition_note: >-
      Printed mole fractions on the AlO1.5 (single-cation alumina) basis converted to oxide wt% using M(SiO2)=60.083, M(CaO)=56.077, M(AlO1.5)=M(Al2O3)/2=50.9800385 g/mol: wt_i=100*x_i*M_i/sum(x_j*M_j). Al2O3 wt% equals AlO1.5 mass% (2 AlO1.5 = Al2O3 by mass).
  kume2000_s110:
    material_class: cmas_slag
    source: >-
      Kume, K.; Morita, K.; Miki, T.; Sano, N. (2000), Activity measurement of CaO–SiO2–AlO1.5–MgO slags equilibrated with molten silicon alloys, ISIJ International 40(6), 561–566. Table 2, sample 110, 1823 K, CaO-SiO2-AlO1.5.
    published_mole_fraction:
      SiO2: 0.412
      CaO: 0.186
      AlO1.5: 0.402
    published_mole_fraction_sum: 1.000000
    composition_wt_pct:
      SiO2: 44.459170
      CaO: 18.733125
      Al2O3: 36.807705
    composition_note: >-
      Printed mole fractions on the AlO1.5 (single-cation alumina) basis converted to oxide wt% using M(SiO2)=60.083, M(CaO)=56.077, M(AlO1.5)=M(Al2O3)/2=50.9800385 g/mol: wt_i=100*x_i*M_i/sum(x_j*M_j). Al2O3 wt% equals AlO1.5 mass% (2 AlO1.5 = Al2O3 by mass).
  kume2000_s111:
    material_class: cmas_slag
    source: >-
      Kume, K.; Morita, K.; Miki, T.; Sano, N. (2000), Activity measurement of CaO–SiO2–AlO1.5–MgO slags equilibrated with molten silicon alloys, ISIJ International 40(6), 561–566. Table 2, sample 111, 1823 K, CaO-SiO2-AlO1.5.
    published_mole_fraction:
      SiO2: 0.462
      CaO: 0.197
      AlO1.5: 0.341
    published_mole_fraction_sum: 1.000000
    composition_wt_pct:
      SiO2: 49.401122
      CaO: 19.660485
      Al2O3: 30.938394
    composition_note: >-
      Printed mole fractions on the AlO1.5 (single-cation alumina) basis converted to oxide wt% using M(SiO2)=60.083, M(CaO)=56.077, M(AlO1.5)=M(Al2O3)/2=50.9800385 g/mol: wt_i=100*x_i*M_i/sum(x_j*M_j). Al2O3 wt% equals AlO1.5 mass% (2 AlO1.5 = Al2O3 by mass).
  kume2000_s112:
    material_class: cmas_slag
    source: >-
      Kume, K.; Morita, K.; Miki, T.; Sano, N. (2000), Activity measurement of CaO–SiO2–AlO1.5–MgO slags equilibrated with molten silicon alloys, ISIJ International 40(6), 561–566. Table 2, sample 112, 1823 K, CaO-SiO2-AlO1.5.
    published_mole_fraction:
      SiO2: 0.497
      CaO: 0.232
      AlO1.5: 0.271
    published_mole_fraction_sum: 1.000000
    composition_wt_pct:
      SiO2: 52.677697
      CaO: 22.950468
      Al2O3: 24.371835
    composition_note: >-
      Printed mole fractions on the AlO1.5 (single-cation alumina) basis converted to oxide wt% using M(SiO2)=60.083, M(CaO)=56.077, M(AlO1.5)=M(Al2O3)/2=50.9800385 g/mol: wt_i=100*x_i*M_i/sum(x_j*M_j). Al2O3 wt% equals AlO1.5 mass% (2 AlO1.5 = Al2O3 by mass).
  kume2000_s113:
    material_class: cmas_slag
    source: >-
      Kume, K.; Morita, K.; Miki, T.; Sano, N. (2000), Activity measurement of CaO–SiO2–AlO1.5–MgO slags equilibrated with molten silicon alloys, ISIJ International 40(6), 561–566. Table 2, sample 113, 1823 K, CaO-SiO2-AlO1.5.
    published_mole_fraction:
      SiO2: 0.538
      CaO: 0.257
      AlO1.5: 0.205
    published_mole_fraction_sum: 1.000000
    composition_wt_pct:
      SiO2: 56.524133
      CaO: 25.201008
      Al2O3: 18.274859
    composition_note: >-
      Printed mole fractions on the AlO1.5 (single-cation alumina) basis converted to oxide wt% using M(SiO2)=60.083, M(CaO)=56.077, M(AlO1.5)=M(Al2O3)/2=50.9800385 g/mol: wt_i=100*x_i*M_i/sum(x_j*M_j). Al2O3 wt% equals AlO1.5 mass% (2 AlO1.5 = Al2O3 by mass).
  kume2000_s114:
    material_class: cmas_slag
    source: >-
      Kume, K.; Morita, K.; Miki, T.; Sano, N. (2000), Activity measurement of CaO–SiO2–AlO1.5–MgO slags equilibrated with molten silicon alloys, ISIJ International 40(6), 561–566. Table 2, sample 114, 1823 K, CaO-SiO2-AlO1.5.
    published_mole_fraction:
      SiO2: 0.561
      CaO: 0.286
      AlO1.5: 0.153
    published_mole_fraction_sum: 1.000000
    composition_wt_pct:
      SiO2: 58.574746
      CaO: 27.870628
      Al2O3: 13.554626
    composition_note: >-
      Printed mole fractions on the AlO1.5 (single-cation alumina) basis converted to oxide wt% using M(SiO2)=60.083, M(CaO)=56.077, M(AlO1.5)=M(Al2O3)/2=50.9800385 g/mol: wt_i=100*x_i*M_i/sum(x_j*M_j). Al2O3 wt% equals AlO1.5 mass% (2 AlO1.5 = Al2O3 by mass).
  kume2000_s115:
    material_class: cmas_slag
    source: >-
      Kume, K.; Morita, K.; Miki, T.; Sano, N. (2000), Activity measurement of CaO–SiO2–AlO1.5–MgO slags equilibrated with molten silicon alloys, ISIJ International 40(6), 561–566. Table 2, sample 115, 1823 K, CaO-SiO2-AlO1.5.
    published_mole_fraction:
      SiO2: 0.635
      CaO: 0.263
      AlO1.5: 0.101
    published_mole_fraction_sum: 0.999000
    composition_wt_pct:
      SiO2: 65.723935
      CaO: 25.406143
      Al2O3: 8.869921
    composition_note: >-
      Printed mole fractions on the AlO1.5 (single-cation alumina) basis converted to oxide wt% using M(SiO2)=60.083, M(CaO)=56.077, M(AlO1.5)=M(Al2O3)/2=50.9800385 g/mol: wt_i=100*x_i*M_i/sum(x_j*M_j). Al2O3 wt% equals AlO1.5 mass% (2 AlO1.5 = Al2O3 by mass).
  kume2000_s116:
    material_class: cmas_slag
    source: >-
      Kume, K.; Morita, K.; Miki, T.; Sano, N. (2000), Activity measurement of CaO–SiO2–AlO1.5–MgO slags equilibrated with molten silicon alloys, ISIJ International 40(6), 561–566. Table 2, sample 116, 1823 K, CaO-SiO2-AlO1.5.
    published_mole_fraction:
      SiO2: 0.314
      CaO: 0.254
      AlO1.5: 0.432
    published_mole_fraction_sum: 1.000000
    composition_wt_pct:
      SiO2: 34.219185
      CaO: 25.834906
      Al2O3: 39.945909
    composition_note: >-
      Printed mole fractions on the AlO1.5 (single-cation alumina) basis converted to oxide wt% using M(SiO2)=60.083, M(CaO)=56.077, M(AlO1.5)=M(Al2O3)/2=50.9800385 g/mol: wt_i=100*x_i*M_i/sum(x_j*M_j). Al2O3 wt% equals AlO1.5 mass% (2 AlO1.5 = Al2O3 by mass).
  kume2000_s117:
    material_class: cmas_slag
    source: >-
      Kume, K.; Morita, K.; Miki, T.; Sano, N. (2000), Activity measurement of CaO–SiO2–AlO1.5–MgO slags equilibrated with molten silicon alloys, ISIJ International 40(6), 561–566. Table 2, sample 117, 1823 K, CaO-SiO2-AlO1.5.
    published_mole_fraction:
      SiO2: 0.364
      CaO: 0.266
      AlO1.5: 0.37
    published_mole_fraction_sum: 1.000000
    composition_wt_pct:
      SiO2: 39.300061
      CaO: 26.804434
      Al2O3: 33.895505
    composition_note: >-
      Printed mole fractions on the AlO1.5 (single-cation alumina) basis converted to oxide wt% using M(SiO2)=60.083, M(CaO)=56.077, M(AlO1.5)=M(Al2O3)/2=50.9800385 g/mol: wt_i=100*x_i*M_i/sum(x_j*M_j). Al2O3 wt% equals AlO1.5 mass% (2 AlO1.5 = Al2O3 by mass).
  kume2000_s118:
    material_class: cmas_slag
    source: >-
      Kume, K.; Morita, K.; Miki, T.; Sano, N. (2000), Activity measurement of CaO–SiO2–AlO1.5–MgO slags equilibrated with molten silicon alloys, ISIJ International 40(6), 561–566. Table 2, sample 118, 1823 K, CaO-SiO2-AlO1.5.
    published_mole_fraction:
      SiO2: 0.389
      CaO: 0.249
      AlO1.5: 0.361
    published_mole_fraction_sum: 0.999000
    composition_wt_pct:
      SiO2: 41.931467
      CaO: 25.050879
      Al2O3: 33.017654
    composition_note: >-
      Printed mole fractions on the AlO1.5 (single-cation alumina) basis converted to oxide wt% using M(SiO2)=60.083, M(CaO)=56.077, M(AlO1.5)=M(Al2O3)/2=50.9800385 g/mol: wt_i=100*x_i*M_i/sum(x_j*M_j). Al2O3 wt% equals AlO1.5 mass% (2 AlO1.5 = Al2O3 by mass).
  kume2000_s119:
    material_class: cmas_slag
    source: >-
      Kume, K.; Morita, K.; Miki, T.; Sano, N. (2000), Activity measurement of CaO–SiO2–AlO1.5–MgO slags equilibrated with molten silicon alloys, ISIJ International 40(6), 561–566. Table 2, sample 119, 1823 K, CaO-SiO2-AlO1.5.
    published_mole_fraction:
      SiO2: 0.406
      CaO: 0.28
      AlO1.5: 0.314
    published_mole_fraction_sum: 1.000000
    composition_wt_pct:
      SiO2: 43.480210
      CaO: 27.987029
      Al2O3: 28.532761
    composition_note: >-
      Printed mole fractions on the AlO1.5 (single-cation alumina) basis converted to oxide wt% using M(SiO2)=60.083, M(CaO)=56.077, M(AlO1.5)=M(Al2O3)/2=50.9800385 g/mol: wt_i=100*x_i*M_i/sum(x_j*M_j). Al2O3 wt% equals AlO1.5 mass% (2 AlO1.5 = Al2O3 by mass).
  kume2000_s120:
    material_class: cmas_slag
    source: >-
      Kume, K.; Morita, K.; Miki, T.; Sano, N. (2000), Activity measurement of CaO–SiO2–AlO1.5–MgO slags equilibrated with molten silicon alloys, ISIJ International 40(6), 561–566. Table 2, sample 120, 1823 K, CaO-SiO2-AlO1.5.
    published_mole_fraction:
      SiO2: 0.415
      CaO: 0.314
      AlO1.5: 0.271
    published_mole_fraction_sum: 1.000000
    composition_wt_pct:
      SiO2: 44.242788
      CaO: 31.243322
      Al2O3: 24.513890
    composition_note: >-
      Printed mole fractions on the AlO1.5 (single-cation alumina) basis converted to oxide wt% using M(SiO2)=60.083, M(CaO)=56.077, M(AlO1.5)=M(Al2O3)/2=50.9800385 g/mol: wt_i=100*x_i*M_i/sum(x_j*M_j). Al2O3 wt% equals AlO1.5 mass% (2 AlO1.5 = Al2O3 by mass).
  kume2000_s121:
    material_class: cmas_slag
    source: >-
      Kume, K.; Morita, K.; Miki, T.; Sano, N. (2000), Activity measurement of CaO–SiO2–AlO1.5–MgO slags equilibrated with molten silicon alloys, ISIJ International 40(6), 561–566. Table 2, sample 121, 1823 K, CaO-SiO2-AlO1.5.
    published_mole_fraction:
      SiO2: 0.461
      CaO: 0.317
      AlO1.5: 0.222
    published_mole_fraction_sum: 1.000000
    composition_wt_pct:
      SiO2: 48.771210
      CaO: 31.300771
      Al2O3: 19.928019
    composition_note: >-
      Printed mole fractions on the AlO1.5 (single-cation alumina) basis converted to oxide wt% using M(SiO2)=60.083, M(CaO)=56.077, M(AlO1.5)=M(Al2O3)/2=50.9800385 g/mol: wt_i=100*x_i*M_i/sum(x_j*M_j). Al2O3 wt% equals AlO1.5 mass% (2 AlO1.5 = Al2O3 by mass).
  kume2000_s122:
    material_class: cmas_slag
    source: >-
      Kume, K.; Morita, K.; Miki, T.; Sano, N. (2000), Activity measurement of CaO–SiO2–AlO1.5–MgO slags equilibrated with molten silicon alloys, ISIJ International 40(6), 561–566. Table 2, sample 122, 1823 K, CaO-SiO2-AlO1.5.
    published_mole_fraction:
      SiO2: 0.478
      CaO: 0.35
      AlO1.5: 0.172
    published_mole_fraction_sum: 1.000000
    composition_wt_pct:
      SiO2: 50.283775
      CaO: 34.363800
      Al2O3: 15.352425
    composition_note: >-
      Printed mole fractions on the AlO1.5 (single-cation alumina) basis converted to oxide wt% using M(SiO2)=60.083, M(CaO)=56.077, M(AlO1.5)=M(Al2O3)/2=50.9800385 g/mol: wt_i=100*x_i*M_i/sum(x_j*M_j). Al2O3 wt% equals AlO1.5 mass% (2 AlO1.5 = Al2O3 by mass).
  kume2000_s123:
    material_class: cmas_slag
    source: >-
      Kume, K.; Morita, K.; Miki, T.; Sano, N. (2000), Activity measurement of CaO–SiO2–AlO1.5–MgO slags equilibrated with molten silicon alloys, ISIJ International 40(6), 561–566. Table 2, sample 123, 1823 K, CaO-SiO2-AlO1.5.
    published_mole_fraction:
      SiO2: 0.536
      CaO: 0.402
      AlO1.5: 0.062
    published_mole_fraction_sum: 1.000000
    composition_wt_pct:
      SiO2: 55.612997
      CaO: 38.928774
      Al2O3: 5.458229
    composition_note: >-
      Printed mole fractions on the AlO1.5 (single-cation alumina) basis converted to oxide wt% using M(SiO2)=60.083, M(CaO)=56.077, M(AlO1.5)=M(Al2O3)/2=50.9800385 g/mol: wt_i=100*x_i*M_i/sum(x_j*M_j). Al2O3 wt% equals AlO1.5 mass% (2 AlO1.5 = Al2O3 by mass).
  kume2000_s124:
    material_class: cmas_slag
    source: >-
      Kume, K.; Morita, K.; Miki, T.; Sano, N. (2000), Activity measurement of CaO–SiO2–AlO1.5–MgO slags equilibrated with molten silicon alloys, ISIJ International 40(6), 561–566. Table 2, sample 124, 1823 K, CaO-SiO2-AlO1.5.
    published_mole_fraction:
      SiO2: 0.263
      CaO: 0.272
      AlO1.5: 0.465
    published_mole_fraction_sum: 1.000000
    composition_wt_pct:
      SiO2: 28.856259
      CaO: 27.853921
      Al2O3: 43.289820
    composition_note: >-
      Printed mole fractions on the AlO1.5 (single-cation alumina) basis converted to oxide wt% using M(SiO2)=60.083, M(CaO)=56.077, M(AlO1.5)=M(Al2O3)/2=50.9800385 g/mol: wt_i=100*x_i*M_i/sum(x_j*M_j). Al2O3 wt% equals AlO1.5 mass% (2 AlO1.5 = Al2O3 by mass).
  kume2000_s125:
    material_class: cmas_slag
    source: >-
      Kume, K.; Morita, K.; Miki, T.; Sano, N. (2000), Activity measurement of CaO–SiO2–AlO1.5–MgO slags equilibrated with molten silicon alloys, ISIJ International 40(6), 561–566. Table 2, sample 125, 1823 K, CaO-SiO2-AlO1.5.
    published_mole_fraction:
      SiO2: 0.278
      CaO: 0.305
      AlO1.5: 0.417
    published_mole_fraction_sum: 1.000000
    composition_wt_pct:
      SiO2: 30.333247
      CaO: 31.060405
      Al2O3: 38.606348
    composition_note: >-
      Printed mole fractions on the AlO1.5 (single-cation alumina) basis converted to oxide wt% using M(SiO2)=60.083, M(CaO)=56.077, M(AlO1.5)=M(Al2O3)/2=50.9800385 g/mol: wt_i=100*x_i*M_i/sum(x_j*M_j). Al2O3 wt% equals AlO1.5 mass% (2 AlO1.5 = Al2O3 by mass).
  kume2000_s126:
    material_class: cmas_slag
    source: >-
      Kume, K.; Morita, K.; Miki, T.; Sano, N. (2000), Activity measurement of CaO–SiO2–AlO1.5–MgO slags equilibrated with molten silicon alloys, ISIJ International 40(6), 561–566. Table 2, sample 126, 1823 K, CaO-SiO2-AlO1.5.
    published_mole_fraction:
      SiO2: 0.297
      CaO: 0.314
      AlO1.5: 0.389
    published_mole_fraction_sum: 1.000000
    composition_wt_pct:
      SiO2: 32.278110
      CaO: 31.850368
      Al2O3: 35.871522
    composition_note: >-
      Printed mole fractions on the AlO1.5 (single-cation alumina) basis converted to oxide wt% using M(SiO2)=60.083, M(CaO)=56.077, M(AlO1.5)=M(Al2O3)/2=50.9800385 g/mol: wt_i=100*x_i*M_i/sum(x_j*M_j). Al2O3 wt% equals AlO1.5 mass% (2 AlO1.5 = Al2O3 by mass).
  kume2000_s127:
    material_class: cmas_slag
    source: >-
      Kume, K.; Morita, K.; Miki, T.; Sano, N. (2000), Activity measurement of CaO–SiO2–AlO1.5–MgO slags equilibrated with molten silicon alloys, ISIJ International 40(6), 561–566. Table 2, sample 127, 1823 K, CaO-SiO2-AlO1.5.
    published_mole_fraction:
      SiO2: 0.315
      CaO: 0.345
      AlO1.5: 0.339
    published_mole_fraction_sum: 0.999000
    composition_wt_pct:
      SiO2: 34.067437
      CaO: 34.824201
      Al2O3: 31.108362
    composition_note: >-
      Printed mole fractions on the AlO1.5 (single-cation alumina) basis converted to oxide wt% using M(SiO2)=60.083, M(CaO)=56.077, M(AlO1.5)=M(Al2O3)/2=50.9800385 g/mol: wt_i=100*x_i*M_i/sum(x_j*M_j). Al2O3 wt% equals AlO1.5 mass% (2 AlO1.5 = Al2O3 by mass).
  kume2000_s128:
    material_class: cmas_slag
    source: >-
      Kume, K.; Morita, K.; Miki, T.; Sano, N. (2000), Activity measurement of CaO–SiO2–AlO1.5–MgO slags equilibrated with molten silicon alloys, ISIJ International 40(6), 561–566. Table 2, sample 128, 1823 K, CaO-SiO2-AlO1.5.
    published_mole_fraction:
      SiO2: 0.34
      CaO: 0.376
      AlO1.5: 0.284
    published_mole_fraction_sum: 1.000000
    composition_wt_pct:
      SiO2: 36.484500
      CaO: 37.657414
      Al2O3: 25.858086
    composition_note: >-
      Printed mole fractions on the AlO1.5 (single-cation alumina) basis converted to oxide wt% using M(SiO2)=60.083, M(CaO)=56.077, M(AlO1.5)=M(Al2O3)/2=50.9800385 g/mol: wt_i=100*x_i*M_i/sum(x_j*M_j). Al2O3 wt% equals AlO1.5 mass% (2 AlO1.5 = Al2O3 by mass).
  kume2000_s129:
    material_class: cmas_slag
    source: >-
      Kume, K.; Morita, K.; Miki, T.; Sano, N. (2000), Activity measurement of CaO–SiO2–AlO1.5–MgO slags equilibrated with molten silicon alloys, ISIJ International 40(6), 561–566. Table 2, sample 129, 1823 K, CaO-SiO2-AlO1.5.
    published_mole_fraction:
      SiO2: 0.361
      CaO: 0.404
      AlO1.5: 0.235
    published_mole_fraction_sum: 1.000000
    composition_wt_pct:
      SiO2: 38.508330
      CaO: 40.221847
      Al2O3: 21.269824
    composition_note: >-
      Printed mole fractions on the AlO1.5 (single-cation alumina) basis converted to oxide wt% using M(SiO2)=60.083, M(CaO)=56.077, M(AlO1.5)=M(Al2O3)/2=50.9800385 g/mol: wt_i=100*x_i*M_i/sum(x_j*M_j). Al2O3 wt% equals AlO1.5 mass% (2 AlO1.5 = Al2O3 by mass).
  kume2000_s130:
    material_class: cmas_slag
    source: >-
      Kume, K.; Morita, K.; Miki, T.; Sano, N. (2000), Activity measurement of CaO–SiO2–AlO1.5–MgO slags equilibrated with molten silicon alloys, ISIJ International 40(6), 561–566. Table 2, sample 130, 1823 K, CaO-SiO2-AlO1.5.
    published_mole_fraction:
      SiO2: 0.398
      CaO: 0.415
      AlO1.5: 0.187
    published_mole_fraction_sum: 1.000000
    composition_wt_pct:
      SiO2: 42.161088
      CaO: 41.030801
      Al2O3: 16.808111
    composition_note: >-
      Printed mole fractions on the AlO1.5 (single-cation alumina) basis converted to oxide wt% using M(SiO2)=60.083, M(CaO)=56.077, M(AlO1.5)=M(Al2O3)/2=50.9800385 g/mol: wt_i=100*x_i*M_i/sum(x_j*M_j). Al2O3 wt% equals AlO1.5 mass% (2 AlO1.5 = Al2O3 by mass).
  kume2000_s131:
    material_class: cmas_slag
    source: >-
      Kume, K.; Morita, K.; Miki, T.; Sano, N. (2000), Activity measurement of CaO–SiO2–AlO1.5–MgO slags equilibrated with molten silicon alloys, ISIJ International 40(6), 561–566. Table 2, sample 131, 1823 K, CaO-SiO2-AlO1.5.
    published_mole_fraction:
      SiO2: 0.389
      CaO: 0.476
      AlO1.5: 0.135
    published_mole_fraction_sum: 1.000000
    composition_wt_pct:
      SiO2: 41.041998
      CaO: 46.872597
      Al2O3: 12.085405
    composition_note: >-
      Printed mole fractions on the AlO1.5 (single-cation alumina) basis converted to oxide wt% using M(SiO2)=60.083, M(CaO)=56.077, M(AlO1.5)=M(Al2O3)/2=50.9800385 g/mol: wt_i=100*x_i*M_i/sum(x_j*M_j). Al2O3 wt% equals AlO1.5 mass% (2 AlO1.5 = Al2O3 by mass).
  kume2000_s132:
    material_class: cmas_slag
    source: >-
      Kume, K.; Morita, K.; Miki, T.; Sano, N. (2000), Activity measurement of CaO–SiO2–AlO1.5–MgO slags equilibrated with molten silicon alloys, ISIJ International 40(6), 561–566. Table 2, sample 132, 1823 K, CaO-SiO2-AlO1.5.
    published_mole_fraction:
      SiO2: 0.45
      CaO: 0.438
      AlO1.5: 0.112
    published_mole_fraction_sum: 1.000000
    composition_wt_pct:
      SiO2: 47.178323
      CaO: 42.858529
      Al2O3: 9.963148
    composition_note: >-
      Printed mole fractions on the AlO1.5 (single-cation alumina) basis converted to oxide wt% using M(SiO2)=60.083, M(CaO)=56.077, M(AlO1.5)=M(Al2O3)/2=50.9800385 g/mol: wt_i=100*x_i*M_i/sum(x_j*M_j). Al2O3 wt% equals AlO1.5 mass% (2 AlO1.5 = Al2O3 by mass).
  kume2000_s133:
    material_class: cmas_slag
    source: >-
      Kume, K.; Morita, K.; Miki, T.; Sano, N. (2000), Activity measurement of CaO–SiO2–AlO1.5–MgO slags equilibrated with molten silicon alloys, ISIJ International 40(6), 561–566. Table 2, sample 133, 1823 K, CaO-SiO2-AlO1.5.
    published_mole_fraction:
      SiO2: 0.453
      CaO: 0.483
      AlO1.5: 0.064
    published_mole_fraction_sum: 1.000000
    composition_wt_pct:
      SiO2: 47.281085
      CaO: 47.051072
      Al2O3: 5.667842
    composition_note: >-
      Printed mole fractions on the AlO1.5 (single-cation alumina) basis converted to oxide wt% using M(SiO2)=60.083, M(CaO)=56.077, M(AlO1.5)=M(Al2O3)/2=50.9800385 g/mol: wt_i=100*x_i*M_i/sum(x_j*M_j). Al2O3 wt% equals AlO1.5 mass% (2 AlO1.5 = Al2O3 by mass).
  kume2000_s134:
    material_class: cmas_slag
    source: >-
      Kume, K.; Morita, K.; Miki, T.; Sano, N. (2000), Activity measurement of CaO–SiO2–AlO1.5–MgO slags equilibrated with molten silicon alloys, ISIJ International 40(6), 561–566. Table 2, sample 134, 1823 K, CaO-SiO2-AlO1.5.
    published_mole_fraction:
      SiO2: 0.212
      CaO: 0.324
      AlO1.5: 0.463
    published_mole_fraction_sum: 0.999000
    composition_wt_pct:
      SiO2: 23.367319
      CaO: 33.331219
      Al2O3: 43.301462
    composition_note: >-
      Printed mole fractions on the AlO1.5 (single-cation alumina) basis converted to oxide wt% using M(SiO2)=60.083, M(CaO)=56.077, M(AlO1.5)=M(Al2O3)/2=50.9800385 g/mol: wt_i=100*x_i*M_i/sum(x_j*M_j). Al2O3 wt% equals AlO1.5 mass% (2 AlO1.5 = Al2O3 by mass).
  kume2000_s135:
    material_class: cmas_slag
    source: >-
      Kume, K.; Morita, K.; Miki, T.; Sano, N. (2000), Activity measurement of CaO–SiO2–AlO1.5–MgO slags equilibrated with molten silicon alloys, ISIJ International 40(6), 561–566. Table 2, sample 135, 1823 K, CaO-SiO2-AlO1.5.
    published_mole_fraction:
      SiO2: 0.242
      CaO: 0.349
      AlO1.5: 0.409
    published_mole_fraction_sum: 1.000000
    composition_wt_pct:
      SiO2: 26.454897
      CaO: 35.608140
      Al2O3: 37.936963
    composition_note: >-
      Printed mole fractions on the AlO1.5 (single-cation alumina) basis converted to oxide wt% using M(SiO2)=60.083, M(CaO)=56.077, M(AlO1.5)=M(Al2O3)/2=50.9800385 g/mol: wt_i=100*x_i*M_i/sum(x_j*M_j). Al2O3 wt% equals AlO1.5 mass% (2 AlO1.5 = Al2O3 by mass).
  kume2000_s136:
    material_class: cmas_slag
    source: >-
      Kume, K.; Morita, K.; Miki, T.; Sano, N. (2000), Activity measurement of CaO–SiO2–AlO1.5–MgO slags equilibrated with molten silicon alloys, ISIJ International 40(6), 561–566. Table 2, sample 136, 1823 K, CaO-SiO2-AlO1.5.
    published_mole_fraction:
      SiO2: 0.254
      CaO: 0.384
      AlO1.5: 0.362
    published_mole_fraction_sum: 1.000000
    composition_wt_pct:
      SiO2: 27.622156
      CaO: 38.975190
      Al2O3: 33.402654
    composition_note: >-
      Printed mole fractions on the AlO1.5 (single-cation alumina) basis converted to oxide wt% using M(SiO2)=60.083, M(CaO)=56.077, M(AlO1.5)=M(Al2O3)/2=50.9800385 g/mol: wt_i=100*x_i*M_i/sum(x_j*M_j). Al2O3 wt% equals AlO1.5 mass% (2 AlO1.5 = Al2O3 by mass).
  kume2000_s137:
    material_class: cmas_slag
    source: >-
      Kume, K.; Morita, K.; Miki, T.; Sano, N. (2000), Activity measurement of CaO–SiO2–AlO1.5–MgO slags equilibrated with molten silicon alloys, ISIJ International 40(6), 561–566. Table 2, sample 137, 1823 K, CaO-SiO2-AlO1.5.
    published_mole_fraction:
      SiO2: 0.265
      CaO: 0.422
      AlO1.5: 0.313
    published_mole_fraction_sum: 1.000000
    composition_wt_pct:
      SiO2: 28.665945
      CaO: 42.605533
      Al2O3: 28.728522
    composition_note: >-
      Printed mole fractions on the AlO1.5 (single-cation alumina) basis converted to oxide wt% using M(SiO2)=60.083, M(CaO)=56.077, M(AlO1.5)=M(Al2O3)/2=50.9800385 g/mol: wt_i=100*x_i*M_i/sum(x_j*M_j). Al2O3 wt% equals AlO1.5 mass% (2 AlO1.5 = Al2O3 by mass).
  kume2000_s138:
    material_class: cmas_slag
    source: >-
      Kume, K.; Morita, K.; Miki, T.; Sano, N. (2000), Activity measurement of CaO–SiO2–AlO1.5–MgO slags equilibrated with molten silicon alloys, ISIJ International 40(6), 561–566. Table 2, sample 138, 1823 K, CaO-SiO2-AlO1.5.
    published_mole_fraction:
      SiO2: 0.296
      CaO: 0.444
      AlO1.5: 0.259
    published_mole_fraction_sum: 0.999000
    composition_wt_pct:
      SiO2: 31.822606
      CaO: 44.551277
      Al2O3: 23.626117
    composition_note: >-
      Printed mole fractions on the AlO1.5 (single-cation alumina) basis converted to oxide wt% using M(SiO2)=60.083, M(CaO)=56.077, M(AlO1.5)=M(Al2O3)/2=50.9800385 g/mol: wt_i=100*x_i*M_i/sum(x_j*M_j). Al2O3 wt% equals AlO1.5 mass% (2 AlO1.5 = Al2O3 by mass).
  kume2000_s139:
    material_class: cmas_slag
    source: >-
      Kume, K.; Morita, K.; Miki, T.; Sano, N. (2000), Activity measurement of CaO–SiO2–AlO1.5–MgO slags equilibrated with molten silicon alloys, ISIJ International 40(6), 561–566. Table 2, sample 139, 1823 K, CaO-SiO2-AlO1.5.
    published_mole_fraction:
      SiO2: 0.322
      CaO: 0.47
      AlO1.5: 0.208
    published_mole_fraction_sum: 1.000000
    composition_wt_pct:
      SiO2: 34.359506
      CaO: 46.808213
      Al2O3: 18.832281
    composition_note: >-
