Repository: simonrowland/regolith-pyrolysis-simulator

# Regolith Pyrolysis Simulator

Interactive simulator for a solar-thermal regolith refinery that models controlled overhead oxygen pressure to make vacuum pyrolysis and molten regolith electrolysis (MRE) workflows more practical for extracting metals, glass and ceramics from sample regolith feedstock profiles for the Moon, Mars, and asteroids.

The core idea is simple: regolith pyrolysis is attractive because sunlight can provide most of the heat, but hard-vacuum pyrolysis can turn silica into SiO vapor. SiO boiloff can foul ducts, condensers, windows, turbines, and product streams.

File: data/melt_activity/kume2000-cmas-bench.yaml (part 2 of 17)
schema_version: melt-activity-bench.v1
      Printed mole fractions on the AlO1.5 (single-cation alumina) basis converted to oxide wt% using M(SiO2)=60.083, M(CaO)=56.077, M(AlO1.5)=M(Al2O3)/2=50.9800385 g/mol: wt_i=100*x_i*M_i/sum(x_j*M_j). Al2O3 wt% equals AlO1.5 mass% (2 AlO1.5 = Al2O3 by mass).
  kume2000_s140:
    material_class: cmas_slag
    source: >-
      Kume, K.; Morita, K.; Miki, T.; Sano, N. (2000), Activity measurement of CaO–SiO2–AlO1.5–MgO slags equilibrated with molten silicon alloys, ISIJ International 40(6), 561–566. Table 2, sample 140, 1823 K, CaO-SiO2-AlO1.5.
    published_mole_fraction:
      SiO2: 0.342
      CaO: 0.503
      AlO1.5: 0.155
    published_mole_fraction_sum: 1.000000
    composition_wt_pct:
      SiO2: 36.268030
      CaO: 49.785057
      Al2O3: 13.946913
    composition_note: >-
      Printed mole fractions on the AlO1.5 (single-cation alumina) basis converted to oxide wt% using M(SiO2)=60.083, M(CaO)=56.077, M(AlO1.5)=M(Al2O3)/2=50.9800385 g/mol: wt_i=100*x_i*M_i/sum(x_j*M_j). Al2O3 wt% equals AlO1.5 mass% (2 AlO1.5 = Al2O3 by mass).
  kume2000_s141:
    material_class: cmas_slag
    source: >-
      Kume, K.; Morita, K.; Miki, T.; Sano, N. (2000), Activity measurement of CaO–SiO2–AlO1.5–MgO slags equilibrated with molten silicon alloys, ISIJ International 40(6), 561–566. Table 2, sample 141, 1823 K, CaO-SiO2-AlO1.5.
    published_mole_fraction:
      SiO2: 0.368
      CaO: 0.521
      AlO1.5: 0.111
    published_mole_fraction_sum: 1.000000
    composition_wt_pct:
      SiO2: 38.800336
      CaO: 51.269437
      Al2O3: 9.930227
    composition_note: >-
      Printed mole fractions on the AlO1.5 (single-cation alumina) basis converted to oxide wt% using M(SiO2)=60.083, M(CaO)=56.077, M(AlO1.5)=M(Al2O3)/2=50.9800385 g/mol: wt_i=100*x_i*M_i/sum(x_j*M_j). Al2O3 wt% equals AlO1.5 mass% (2 AlO1.5 = Al2O3 by mass).
  kume2000_s142:
    material_class: cmas_slag
    source: >-
      Kume, K.; Morita, K.; Miki, T.; Sano, N. (2000), Activity measurement of CaO–SiO2–AlO1.5–MgO slags equilibrated with molten silicon alloys, ISIJ International 40(6), 561–566. Table 2, sample 142, 1823 K, CaO-SiO2-AlO1.5.
    published_mole_fraction:
      SiO2: 0.411
      CaO: 0.529
      AlO1.5: 0.06
    published_mole_fraction_sum: 1.000000
    composition_wt_pct:
      SiO2: 43.007880
      CaO: 51.664835
      Al2O3: 5.327286
    composition_note: >-
      Printed mole fractions on the AlO1.5 (single-cation alumina) basis converted to oxide wt% using M(SiO2)=60.083, M(CaO)=56.077, M(AlO1.5)=M(Al2O3)/2=50.9800385 g/mol: wt_i=100*x_i*M_i/sum(x_j*M_j). Al2O3 wt% equals AlO1.5 mass% (2 AlO1.5 = Al2O3 by mass).
  kume2000_s143:
    material_class: cmas_slag
    source: >-
      Kume, K.; Morita, K.; Miki, T.; Sano, N. (2000), Activity measurement of CaO–SiO2–AlO1.5–MgO slags equilibrated with molten silicon alloys, ISIJ International 40(6), 561–566. Table 2, sample 143, 1823 K, CaO-SiO2-AlO1.5.
    published_mole_fraction:
      SiO2: 0.417
      CaO: 0.177
      AlO1.5: 0.406
    published_mole_fraction_sum: 1.000000
    composition_wt_pct:
      SiO2: 44.999012
      CaO: 17.826798
      Al2O3: 37.174189
    composition_note: >-
      Printed mole fractions on the AlO1.5 (single-cation alumina) basis converted to oxide wt% using M(SiO2)=60.083, M(CaO)=56.077, M(AlO1.5)=M(Al2O3)/2=50.9800385 g/mol: wt_i=100*x_i*M_i/sum(x_j*M_j). Al2O3 wt% equals AlO1.5 mass% (2 AlO1.5 = Al2O3 by mass).
  kume2000_s144:
    material_class: cmas_slag
    source: >-
      Kume, K.; Morita, K.; Miki, T.; Sano, N. (2000), Activity measurement of CaO–SiO2–AlO1.5–MgO slags equilibrated with molten silicon alloys, ISIJ International 40(6), 561–566. Table 2, sample 144, 1823 K, CaO-SiO2-AlO1.5.
    published_mole_fraction:
      SiO2: 0.356
      CaO: 0.208
      AlO1.5: 0.436
    published_mole_fraction_sum: 1.000000
    composition_wt_pct:
      SiO2: 38.692502
      CaO: 21.099556
      Al2O3: 40.207943
    composition_note: >-
      Printed mole fractions on the AlO1.5 (single-cation alumina) basis converted to oxide wt% using M(SiO2)=60.083, M(CaO)=56.077, M(AlO1.5)=M(Al2O3)/2=50.9800385 g/mol: wt_i=100*x_i*M_i/sum(x_j*M_j). Al2O3 wt% equals AlO1.5 mass% (2 AlO1.5 = Al2O3 by mass).
  kume2000_s145:
    material_class: cmas_slag
    source: >-
      Kume, K.; Morita, K.; Miki, T.; Sano, N. (2000), Activity measurement of CaO–SiO2–AlO1.5–MgO slags equilibrated with molten silicon alloys, ISIJ International 40(6), 561–566. Table 2, sample 145, 1823 K, CaO-SiO2-AlO1.5.
    published_mole_fraction:
      SiO2: 0.166
      CaO: 0.489
      AlO1.5: 0.345
    published_mole_fraction_sum: 1.000000
    composition_wt_pct:
      SiO2: 18.139569
      CaO: 49.872472
      Al2O3: 31.987958
    composition_note: >-
      Printed mole fractions on the AlO1.5 (single-cation alumina) basis converted to oxide wt% using M(SiO2)=60.083, M(CaO)=56.077, M(AlO1.5)=M(Al2O3)/2=50.9800385 g/mol: wt_i=100*x_i*M_i/sum(x_j*M_j). Al2O3 wt% equals AlO1.5 mass% (2 AlO1.5 = Al2O3 by mass).
  kume2000_s146:
    material_class: cmas_slag
    source: >-
      Kume, K.; Morita, K.; Miki, T.; Sano, N. (2000), Activity measurement of CaO–SiO2–AlO1.5–MgO slags equilibrated with molten silicon alloys, ISIJ International 40(6), 561–566. Table 2, sample 146, 1823 K, CaO-SiO2-AlO1.5.
    published_mole_fraction:
      SiO2: 0.094
      CaO: 0.432
      AlO1.5: 0.474
    published_mole_fraction_sum: 1.000000
    composition_wt_pct:
      SiO2: 10.451614
      CaO: 44.830381
      Al2O3: 44.718004
    composition_note: >-
      Printed mole fractions on the AlO1.5 (single-cation alumina) basis converted to oxide wt% using M(SiO2)=60.083, M(CaO)=56.077, M(AlO1.5)=M(Al2O3)/2=50.9800385 g/mol: wt_i=100*x_i*M_i/sum(x_j*M_j). Al2O3 wt% equals AlO1.5 mass% (2 AlO1.5 = Al2O3 by mass).
  kume2000_s147:
    material_class: cmas_slag
    source: >-
      Kume, K.; Morita, K.; Miki, T.; Sano, N. (2000), Activity measurement of CaO–SiO2–AlO1.5–MgO slags equilibrated with molten silicon alloys, ISIJ International 40(6), 561–566. Table 2, sample 147, 1823 K, CaO-SiO2-AlO1.5.
    published_mole_fraction:
      SiO2: 0.071
      CaO: 0.367
      AlO1.5: 0.562
    published_mole_fraction_sum: 1.000000
    composition_wt_pct:
      SiO2: 7.974089
      CaO: 38.469979
      Al2O3: 53.555932
    composition_note: >-
      Printed mole fractions on the AlO1.5 (single-cation alumina) basis converted to oxide wt% using M(SiO2)=60.083, M(CaO)=56.077, M(AlO1.5)=M(Al2O3)/2=50.9800385 g/mol: wt_i=100*x_i*M_i/sum(x_j*M_j). Al2O3 wt% equals AlO1.5 mass% (2 AlO1.5 = Al2O3 by mass).
  kume2000_s201:
    material_class: cmas_slag
    source: >-
      Kume, K.; Morita, K.; Miki, T.; Sano, N. (2000), Activity measurement of CaO–SiO2–AlO1.5–MgO slags equilibrated with molten silicon alloys, ISIJ International 40(6), 561–566. Table 3, sample 201, 1873 K, CaO-SiO2-MgO.
    published_mole_fraction:
      SiO2: 0.635
      CaO: 0.258
      MgO: 0.107
    published_mole_fraction_sum: 1.000000
    composition_wt_pct:
      SiO2: 67.013224
      CaO: 25.412047
      MgO: 7.574729
    composition_note: >-
      Printed mole fractions converted to oxide wt% using M(SiO2)=60.083, M(CaO)=56.077, M(MgO)=40.304 g/mol: wt_i=100*x_i*M_i/sum(x_j*M_j).
  kume2000_s202:
    material_class: cmas_slag
    source: >-
      Kume, K.; Morita, K.; Miki, T.; Sano, N. (2000), Activity measurement of CaO–SiO2–AlO1.5–MgO slags equilibrated with molten silicon alloys, ISIJ International 40(6), 561–566. Table 3, sample 202, 1873 K, CaO-SiO2-MgO.
    published_mole_fraction:
      SiO2: 0.625
      CaO: 0.28
      MgO: 0.095
    published_mole_fraction_sum: 1.000000
    composition_wt_pct:
      SiO2: 65.785480
      CaO: 27.506873
      MgO: 6.707647
    composition_note: >-
      Printed mole fractions converted to oxide wt% using M(SiO2)=60.083, M(CaO)=56.077, M(MgO)=40.304 g/mol: wt_i=100*x_i*M_i/sum(x_j*M_j).
  kume2000_s203:
    material_class: cmas_slag
    source: >-
      Kume, K.; Morita, K.; Miki, T.; Sano, N. (2000), Activity measurement of CaO–SiO2–AlO1.5–MgO slags equilibrated with molten silicon alloys, ISIJ International 40(6), 561–566. Table 3, sample 203, 1873 K, CaO-SiO2-MgO.
    published_mole_fraction:
      SiO2: 0.523
      CaO: 0.397
      MgO: 0.08
    published_mole_fraction_sum: 1.000000
    composition_wt_pct:
      SiO2: 55.215682
      CaO: 39.118700
      MgO: 5.665618
    composition_note: >-
      Printed mole fractions converted to oxide wt% using M(SiO2)=60.083, M(CaO)=56.077, M(MgO)=40.304 g/mol: wt_i=100*x_i*M_i/sum(x_j*M_j).
  kume2000_s204:
    material_class: cmas_slag
    source: >-
      Kume, K.; Morita, K.; Miki, T.; Sano, N. (2000), Activity measurement of CaO–SiO2–AlO1.5–MgO slags equilibrated with molten silicon alloys, ISIJ International 40(6), 561–566. Table 3, sample 204, 1873 K, CaO-SiO2-MgO.
    published_mole_fraction:
      SiO2: 0.517
      CaO: 0.376
      MgO: 0.107
    published_mole_fraction_sum: 1.000000
    composition_wt_pct:
      SiO2: 55.017173
      CaO: 37.344679
      MgO: 7.638148
    composition_note: >-
      Printed mole fractions converted to oxide wt% using M(SiO2)=60.083, M(CaO)=56.077, M(MgO)=40.304 g/mol: wt_i=100*x_i*M_i/sum(x_j*M_j).
  kume2000_s205:
    material_class: cmas_slag
    source: >-
      Kume, K.; Morita, K.; Miki, T.; Sano, N. (2000), Activity measurement of CaO–SiO2–AlO1.5–MgO slags equilibrated with molten silicon alloys, ISIJ International 40(6), 561–566. Table 3, sample 205, 1873 K, CaO-SiO2-MgO.
    published_mole_fraction:
      SiO2: 0.449
      CaO: 0.465
      MgO: 0.085
    published_mole_fraction_sum: 0.999000
    composition_wt_pct:
      SiO2: 47.765203
      CaO: 46.169099
      MgO: 6.065698
    composition_note: >-
      Printed mole fractions converted to oxide wt% using M(SiO2)=60.083, M(CaO)=56.077, M(MgO)=40.304 g/mol: wt_i=100*x_i*M_i/sum(x_j*M_j).
  kume2000_s206:
    material_class: cmas_slag
    source: >-
      Kume, K.; Morita, K.; Miki, T.; Sano, N. (2000), Activity measurement of CaO–SiO2–AlO1.5–MgO slags equilibrated with molten silicon alloys, ISIJ International 40(6), 561–566. Table 3, sample 206, 1873 K, CaO-SiO2-MgO.
    published_mole_fraction:
      SiO2: 0.433
      CaO: 0.513
      MgO: 0.054
    published_mole_fraction_sum: 1.000000
    composition_wt_pct:
      SiO2: 45.674166
      CaO: 50.504870
      MgO: 3.820965
    composition_note: >-
      Printed mole fractions converted to oxide wt% using M(SiO2)=60.083, M(CaO)=56.077, M(MgO)=40.304 g/mol: wt_i=100*x_i*M_i/sum(x_j*M_j).
  kume2000_s207:
    material_class: cmas_slag
    source: >-
      Kume, K.; Morita, K.; Miki, T.; Sano, N. (2000), Activity measurement of CaO–SiO2–AlO1.5–MgO slags equilibrated with molten silicon alloys, ISIJ International 40(6), 561–566. Table 3, sample 207, 1873 K, CaO-SiO2-MgO.
    published_mole_fraction:
      SiO2: 0.427
      CaO: 0.47
      MgO: 0.102
    published_mole_fraction_sum: 0.999000
    composition_wt_pct:
      SiO2: 45.713176
      CaO: 46.961780
      MgO: 7.325044
    composition_note: >-
      Printed mole fractions converted to oxide wt% using M(SiO2)=60.083, M(CaO)=56.077, M(MgO)=40.304 g/mol: wt_i=100*x_i*M_i/sum(x_j*M_j).
  kume2000_s208:
    material_class: cmas_slag
    source: >-
      Kume, K.; Morita, K.; Miki, T.; Sano, N. (2000), Activity measurement of CaO–SiO2–AlO1.5–MgO slags equilibrated with molten silicon alloys, ISIJ International 40(6), 561–566. Table 3, sample 208, 1873 K, CaO-SiO2-MgO.
    published_mole_fraction:
      SiO2: 0.427
      CaO: 0.446
      MgO: 0.127
    published_mole_fraction_sum: 1.000000
    composition_wt_pct:
      SiO2: 45.990358
      CaO: 44.833943
      MgO: 9.175699
    composition_note: >-
      Printed mole fractions converted to oxide wt% using M(SiO2)=60.083, M(CaO)=56.077, M(MgO)=40.304 g/mol: wt_i=100*x_i*M_i/sum(x_j*M_j).
  kume2000_s209:
    material_class: cmas_slag
    source: >-
      Kume, K.; Morita, K.; Miki, T.; Sano, N. (2000), Activity measurement of CaO–SiO2–AlO1.5–MgO slags equilibrated with molten silicon alloys, ISIJ International 40(6), 561–566. Table 3, sample 209, 1873 K, CaO-SiO2-MgO.
    published_mole_fraction:
      SiO2: 0.617
      CaO: 0.19
      MgO: 0.193
    published_mole_fraction_sum: 1.000000
    composition_wt_pct:
      SiO2: 66.789544
      CaO: 19.195971
      MgO: 14.014486
    composition_note: >-
      Printed mole fractions converted to oxide wt% using M(SiO2)=60.083, M(CaO)=56.077, M(MgO)=40.304 g/mol: wt_i=100*x_i*M_i/sum(x_j*M_j).
  kume2000_s210:
    material_class: cmas_slag
    source: >-
      Kume, K.; Morita, K.; Miki, T.; Sano, N. (2000), Activity measurement of CaO–SiO2–AlO1.5–MgO slags equilibrated with molten silicon alloys, ISIJ International 40(6), 561–566. Table 3, sample 210, 1873 K, CaO-SiO2-MgO.
    published_mole_fraction:
      SiO2: 0.586
      CaO: 0.219
      MgO: 0.195
    published_mole_fraction_sum: 1.000000
    composition_wt_pct:
      SiO2: 63.612310
      CaO: 22.188136
      MgO: 14.199554
    composition_note: >-
      Printed mole fractions converted to oxide wt% using M(SiO2)=60.083, M(CaO)=56.077, M(MgO)=40.304 g/mol: wt_i=100*x_i*M_i/sum(x_j*M_j).
  kume2000_s211:
    material_class: cmas_slag
    source: >-
      Kume, K.; Morita, K.; Miki, T.; Sano, N. (2000), Activity measurement of CaO–SiO2–AlO1.5–MgO slags equilibrated with molten silicon alloys, ISIJ International 40(6), 561–566. Table 3, sample 211, 1873 K, CaO-SiO2-MgO.
    published_mole_fraction:
      SiO2: 0.509
      CaO: 0.271
      MgO: 0.22
    published_mole_fraction_sum: 1.000000
    composition_wt_pct:
      SiO2: 55.964298
      CaO: 27.809663
      MgO: 16.226038
    composition_note: >-
      Printed mole fractions converted to oxide wt% using M(SiO2)=60.083, M(CaO)=56.077, M(MgO)=40.304 g/mol: wt_i=100*x_i*M_i/sum(x_j*M_j).
  kume2000_s212:
    material_class: cmas_slag
    source: >-
      Kume, K.; Morita, K.; Miki, T.; Sano, N. (2000), Activity measurement of CaO–SiO2–AlO1.5–MgO slags equilibrated with molten silicon alloys, ISIJ International 40(6), 561–566. Table 3, sample 212, 1873 K, CaO-SiO2-MgO.
    published_mole_fraction:
      SiO2: 0.43
      CaO: 0.383
      MgO: 0.188
    published_mole_fraction_sum: 1.001000
    composition_wt_pct:
      SiO2: 47.067833
      CaO: 39.128003
      MgO: 13.804165
    composition_note: >-
      Printed mole fractions converted to oxide wt% using M(SiO2)=60.083, M(CaO)=56.077, M(MgO)=40.304 g/mol: wt_i=100*x_i*M_i/sum(x_j*M_j).
  kume2000_s213:
    material_class: cmas_slag
    source: >-
      Kume, K.; Morita, K.; Miki, T.; Sano, N. (2000), Activity measurement of CaO–SiO2–AlO1.5–MgO slags equilibrated with molten silicon alloys, ISIJ International 40(6), 561–566. Table 3, sample 213, 1873 K, CaO-SiO2-MgO.
    published_mole_fraction:
      SiO2: 0.425
      CaO: 0.376
      MgO: 0.199
    published_mole_fraction_sum: 1.000000
    composition_wt_pct:
      SiO2: 46.733047
      CaO: 38.588347
      MgO: 14.678605
    composition_note: >-
      Printed mole fractions converted to oxide wt% using M(SiO2)=60.083, M(CaO)=56.077, M(MgO)=40.304 g/mol: wt_i=100*x_i*M_i/sum(x_j*M_j).
  kume2000_s214:
    material_class: cmas_slag
    source: >-
      Kume, K.; Morita, K.; Miki, T.; Sano, N. (2000), Activity measurement of CaO–SiO2–AlO1.5–MgO slags equilibrated with molten silicon alloys, ISIJ International 40(6), 561–566. Table 3, sample 214, 1873 K, CaO-SiO2-MgO.
    published_mole_fraction:
      SiO2: 0.604
      CaO: 0.101
      MgO: 0.295
    published_mole_fraction_sum: 1.000000
    composition_wt_pct:
      SiO2: 67.399170
      CaO: 10.518944
      MgO: 22.081886
    composition_note: >-
      Printed mole fractions converted to oxide wt% using M(SiO2)=60.083, M(CaO)=56.077, M(MgO)=40.304 g/mol: wt_i=100*x_i*M_i/sum(x_j*M_j).
  kume2000_s215:
    material_class: cmas_slag
    source: >-
      Kume, K.; Morita, K.; Miki, T.; Sano, N. (2000), Activity measurement of CaO–SiO2–AlO1.5–MgO slags equilibrated with molten silicon alloys, ISIJ International 40(6), 561–566. Table 3, sample 215, 1873 K, CaO-SiO2-MgO.
    published_mole_fraction:
      SiO2: 0.553
      CaO: 0.124
      MgO: 0.323
    published_mole_fraction_sum: 1.000000
    composition_wt_pct:
      SiO2: 62.457469
      CaO: 13.071159
      MgO: 24.471372
    composition_note: >-
      Printed mole fractions converted to oxide wt% using M(SiO2)=60.083, M(CaO)=56.077, M(MgO)=40.304 g/mol: wt_i=100*x_i*M_i/sum(x_j*M_j).
  kume2000_s216:
    material_class: cmas_slag
    source: >-
      Kume, K.; Morita, K.; Miki, T.; Sano, N. (2000), Activity measurement of CaO–SiO2–AlO1.5–MgO slags equilibrated with molten silicon alloys, ISIJ International 40(6), 561–566. Table 3, sample 216, 1873 K, CaO-SiO2-MgO.
    published_mole_fraction:
      SiO2: 0.494
      CaO: 0.181
      MgO: 0.325
    published_mole_fraction_sum: 1.000000
    composition_wt_pct:
      SiO2: 56.076230
      CaO: 19.176246
      MgO: 24.747524
    composition_note: >-
      Printed mole fractions converted to oxide wt% using M(SiO2)=60.083, M(CaO)=56.077, M(MgO)=40.304 g/mol: wt_i=100*x_i*M_i/sum(x_j*M_j).
  kume2000_s217:
    material_class: cmas_slag
    source: >-
      Kume, K.; Morita, K.; Miki, T.; Sano, N. (2000), Activity measurement of CaO–SiO2–AlO1.5–MgO slags equilibrated with molten silicon alloys, ISIJ International 40(6), 561–566. Table 3, sample 217, 1873 K, CaO-SiO2-MgO.
    published_mole_fraction:
      SiO2: 0.453
      CaO: 0.224
      MgO: 0.323
    published_mole_fraction_sum: 1.000000
    composition_wt_pct:
      SiO2: 51.551374
      CaO: 23.791577
      MgO: 24.657049
    composition_note: >-
      Printed mole fractions converted to oxide wt% using M(SiO2)=60.083, M(CaO)=56.077, M(MgO)=40.304 g/mol: wt_i=100*x_i*M_i/sum(x_j*M_j).
  kume2000_s218:
    material_class: cmas_slag
    source: >-
      Kume, K.; Morita, K.; Miki, T.; Sano, N. (2000), Activity measurement of CaO–SiO2–AlO1.5–MgO slags equilibrated with molten silicon alloys, ISIJ International 40(6), 561–566. Table 3, sample 218, 1873 K, CaO-SiO2-MgO.
    published_mole_fraction:
      SiO2: 0.438
      CaO: 0.22
      MgO: 0.342
    published_mole_fraction_sum: 1.000000
    composition_wt_pct:
      SiO2: 50.186362
      CaO: 23.527048
      MgO: 26.286590
    composition_note: >-
      Printed mole fractions converted to oxide wt% using M(SiO2)=60.083, M(CaO)=56.077, M(MgO)=40.304 g/mol: wt_i=100*x_i*M_i/sum(x_j*M_j).
  kume2000_s219:
    material_class: cmas_slag
    source: >-
      Kume, K.; Morita, K.; Miki, T.; Sano, N. (2000), Activity measurement of CaO–SiO2–AlO1.5–MgO slags equilibrated with molten silicon alloys, ISIJ International 40(6), 561–566. Table 3, sample 219, 1873 K, CaO-SiO2-MgO.
    published_mole_fraction:
      SiO2: 0.425
      CaO: 0.26
      MgO: 0.315
    published_mole_fraction_sum: 1.000000
    composition_wt_pct:
      SiO2: 48.352140
      CaO: 27.607894
      MgO: 24.039967
    composition_note: >-
      Printed mole fractions converted to oxide wt% using M(SiO2)=60.083, M(CaO)=56.077, M(MgO)=40.304 g/mol: wt_i=100*x_i*M_i/sum(x_j*M_j).
  kume2000_s220:
    material_class: cmas_slag
    source: >-
      Kume, K.; Morita, K.; Miki, T.; Sano, N. (2000), Activity measurement of CaO–SiO2–AlO1.5–MgO slags equilibrated with molten silicon alloys, ISIJ International 40(6), 561–566. Table 3, sample 220, 1873 K, CaO-SiO2-MgO.
    published_mole_fraction:
      SiO2: 0.411
      CaO: 0.324
      MgO: 0.265
    published_mole_fraction_sum: 1.000000
    composition_wt_pct:
      SiO2: 46.119617
      CaO: 33.932983
      MgO: 19.947400
    composition_note: >-
      Printed mole fractions converted to oxide wt% using M(SiO2)=60.083, M(CaO)=56.077, M(MgO)=40.304 g/mol: wt_i=100*x_i*M_i/sum(x_j*M_j).
  kume2000_s221:
    material_class: cmas_slag
    source: >-
      Kume, K.; Morita, K.; Miki, T.; Sano, N. (2000), Activity measurement of CaO–SiO2–AlO1.5–MgO slags equilibrated with molten silicon alloys, ISIJ International 40(6), 561–566. Table 3, sample 221, 1873 K, CaO-SiO2-MgO.
    published_mole_fraction:
      SiO2: 0.418
      CaO: 0.31
      MgO: 0.272
    published_mole_fraction_sum: 1.000000
    composition_wt_pct:
      SiO2: 46.977377
      CaO: 32.516766
      MgO: 20.505857
    composition_note: >-
      Printed mole fractions converted to oxide wt% using M(SiO2)=60.083, M(CaO)=56.077, M(MgO)=40.304 g/mol: wt_i=100*x_i*M_i/sum(x_j*M_j).
  kume2000_s222:
    material_class: cmas_slag
    source: >-
      Kume, K.; Morita, K.; Miki, T.; Sano, N. (2000), Activity measurement of CaO–SiO2–AlO1.5–MgO slags equilibrated with molten silicon alloys, ISIJ International 40(6), 561–566. Table 3, sample 222, 1873 K, CaO-SiO2-MgO.
    published_mole_fraction:
      SiO2: 0.488
      CaO: 0.068
      MgO: 0.444
    published_mole_fraction_sum: 1.000000
    composition_wt_pct:
      SiO2: 57.458832
      CaO: 7.472726
      MgO: 35.068443
    composition_note: >-
      Printed mole fractions converted to oxide wt% using M(SiO2)=60.083, M(CaO)=56.077, M(MgO)=40.304 g/mol: wt_i=100*x_i*M_i/sum(x_j*M_j).
  kume2000_s223:
    material_class: cmas_slag
    source: >-
      Kume, K.; Morita, K.; Miki, T.; Sano, N. (2000), Activity measurement of CaO–SiO2–AlO1.5–MgO slags equilibrated with molten silicon alloys, ISIJ International 40(6), 561–566. Table 3, sample 223, 1873 K, CaO-SiO2-MgO.
    published_mole_fraction:
      SiO2: 0.45
      CaO: 0.125
      MgO: 0.425
    published_mole_fraction_sum: 1.000000
    composition_wt_pct:
      SiO2: 52.831909
      CaO: 13.697048
      MgO: 33.471044
    composition_note: >-
      Printed mole fractions converted to oxide wt% using M(SiO2)=60.083, M(CaO)=56.077, M(MgO)=40.304 g/mol: wt_i=100*x_i*M_i/sum(x_j*M_j).
  kume2000_s224:
    material_class: cmas_slag
    source: >-
      Kume, K.; Morita, K.; Miki, T.; Sano, N. (2000), Activity measurement of CaO–SiO2–AlO1.5–MgO slags equilibrated with molten silicon alloys, ISIJ International 40(6), 561–566. Table 3, sample 224, 1873 K, CaO-SiO2-MgO.
    published_mole_fraction:
      SiO2: 0.423
      CaO: 0.095
      MgO: 0.482
    published_mole_fraction_sum: 1.000000
    composition_wt_pct:
      SiO2: 50.659039
      CaO: 10.618749
      MgO: 38.722212
    composition_note: >-
      Printed mole fractions converted to oxide wt% using M(SiO2)=60.083, M(CaO)=56.077, M(MgO)=40.304 g/mol: wt_i=100*x_i*M_i/sum(x_j*M_j).
  kume2000_s225:
    material_class: cmas_slag
    source: >-
      Kume, K.; Morita, K.; Miki, T.; Sano, N. (2000), Activity measurement of CaO–SiO2–AlO1.5–MgO slags equilibrated with molten silicon alloys, ISIJ International 40(6), 561–566. Table 3, sample 225, 1873 K, CaO-SiO2-MgO.
    published_mole_fraction:
      SiO2: 0.356
      CaO: 0.224
      MgO: 0.42
    published_mole_fraction_sum: 1.000000
    composition_wt_pct:
      SiO2: 42.040465
      CaO: 24.688727
      MgO: 33.270808
    composition_note: >-
      Printed mole fractions converted to oxide wt% using M(SiO2)=60.083, M(CaO)=56.077, M(MgO)=40.304 g/mol: wt_i=100*x_i*M_i/sum(x_j*M_j).
  kume2000_s226:
    material_class: cmas_slag
    source: >-
      Kume, K.; Morita, K.; Miki, T.; Sano, N. (2000), Activity measurement of CaO–SiO2–AlO1.5–MgO slags equilibrated with molten silicon alloys, ISIJ International 40(6), 561–566. Table 3, sample 226, 1873 K, CaO-SiO2-MgO.
    published_mole_fraction:
      SiO2: 0.565
      CaO: 0
      MgO: 0.435
    published_mole_fraction_sum: 1.000000
    composition_wt_pct:
      SiO2: 65.943017
      MgO: 34.056983
    composition_note: >-
      Printed mole fractions converted to oxide wt% using M(SiO2)=60.083, M(CaO)=56.077, M(MgO)=40.304 g/mol: wt_i=100*x_i*M_i/sum(x_j*M_j).
  kume2000_s227:
    material_class: cmas_slag
    source: >-
      Kume, K.; Morita, K.; Miki, T.; Sano, N. (2000), Activity measurement of CaO–SiO2–AlO1.5–MgO slags equilibrated with molten silicon alloys, ISIJ International 40(6), 561–566. Table 3, sample 227, 1873 K, CaO-SiO2-MgO.
    published_mole_fraction:
      SiO2: 0.49
      CaO: 0
      MgO: 0.51
    published_mole_fraction_sum: 1.000000
    composition_wt_pct:
      SiO2: 58.886392
      MgO: 41.113608
    composition_note: >-
      Printed mole fractions converted to oxide wt% using M(SiO2)=60.083, M(CaO)=56.077, M(MgO)=40.304 g/mol: wt_i=100*x_i*M_i/sum(x_j*M_j).
  kume2000_s301:
    material_class: cmas_slag
    source: >-
      Kume, K.; Morita, K.; Miki, T.; Sano, N. (2000), Activity measurement of CaO–SiO2–AlO1.5–MgO slags equilibrated with molten silicon alloys, ISIJ International 40(6), 561–566. Table 4, sample 301, 1873 K, CaO-SiO2-AlO1.5-MgO 10 mass% MgO plane.
    published_mass_pct:
      SiO2: 32.1
      CaO: 33.4
      AlO1.5: 27.8
      MgO: 6.7
    published_mass_pct_sum: 100.000000
    composition_wt_pct:
      SiO2: 32.100000
      CaO: 33.400000
      Al2O3: 27.800000
      MgO: 6.700000
    composition_note: >-
      Printed mass% used as-is. AlO1.5 mass% is stored as Al2O3 wt% because 2 AlO1.5 = Al2O3 by mass (no numeric change). a(SiO2) in this table is Rein & Chipman, not a Kume measurement, and is not ingested.
  kume2000_s302:
    material_class: cmas_slag
    source: >-
      Kume, K.; Morita, K.; Miki, T.; Sano, N. (2000), Activity measurement of CaO–SiO2–AlO1.5–MgO slags equilibrated with molten silicon alloys, ISIJ International 40(6), 561–566. Table 4, sample 302, 1873 K, CaO-SiO2-AlO1.5-MgO 10 mass% MgO plane.
    published_mass_pct:
      SiO2: 31.7
      CaO: 32.4
      AlO1.5: 27.3
      MgO: 8.6
    published_mass_pct_sum: 100.000000
    composition_wt_pct:
      SiO2: 31.700000
      CaO: 32.400000
      Al2O3: 27.300000
      MgO: 8.600000
    composition_note: >-
      Printed mass% used as-is. AlO1.5 mass% is stored as Al2O3 wt% because 2 AlO1.5 = Al2O3 by mass (no numeric change). a(SiO2) in this table is Rein & Chipman, not a Kume measurement, and is not ingested.
  kume2000_s303:
    material_class: cmas_slag
    source: >-
      Kume, K.; Morita, K.; Miki, T.; Sano, N. (2000), Activity measurement of CaO–SiO2–AlO1.5–MgO slags equilibrated with molten silicon alloys, ISIJ International 40(6), 561–566. Table 4, sample 303, 1873 K, CaO-SiO2-AlO1.5-MgO 10 mass% MgO plane.
    published_mass_pct:
      SiO2: 32.1
      CaO: 32.6
      AlO1.5: 28.1
      MgO: 7.3
    published_mass_pct_sum: 100.100000
    composition_wt_pct:
      SiO2: 32.100000
      CaO: 32.600000
      Al2O3: 28.100000
      MgO: 7.300000
    composition_note: >-
      Printed mass% used as-is. AlO1.5 mass% is stored as Al2O3 wt% because 2 AlO1.5 = Al2O3 by mass (no numeric change). a(SiO2) in this table is Rein & Chipman, not a Kume measurement, and is not ingested.
  kume2000_s304:
    material_class: cmas_slag
    source: >-
      Kume, K.; Morita, K.; Miki, T.; Sano, N. (2000), Activity measurement of CaO–SiO2–AlO1.5–MgO slags equilibrated with molten silicon alloys, ISIJ International 40(6), 561–566. Table 4, sample 304, 1873 K, CaO-SiO2-AlO1.5-MgO 10 mass% MgO plane.
    published_mass_pct:
      SiO2: 30.2
      CaO: 33.1
      AlO1.5: 27.7
      MgO: 9
    published_mass_pct_sum: 100.000000
    composition_wt_pct:
      SiO2: 30.200000
      CaO: 33.100000
      Al2O3: 27.700000
      MgO: 9.000000
    composition_note: >-
      Printed mass% used as-is. AlO1.5 mass% is stored as Al2O3 wt% because 2 AlO1.5 = Al2O3 by mass (no numeric change). a(SiO2) in this table is Rein & Chipman, not a Kume measurement, and is not ingested.
  kume2000_s305:
    material_class: cmas_slag
    source: >-
      Kume, K.; Morita, K.; Miki, T.; Sano, N. (2000), Activity measurement of CaO–SiO2–AlO1.5–MgO slags equilibrated with molten silicon alloys, ISIJ International 40(6), 561–566. Table 4, sample 305, 1873 K, CaO-SiO2-AlO1.5-MgO 10 mass% MgO plane.
    published_mass_pct:
      SiO2: 34.6
      CaO: 19.6
      AlO1.5: 39
      MgO: 6.8
    published_mass_pct_sum: 100.000000
    composition_wt_pct:
      SiO2: 34.600000
      CaO: 19.600000
      Al2O3: 39.000000
      MgO: 6.800000
    composition_note: >-
      Printed mass% used as-is. AlO1.5 mass% is stored as Al2O3 wt% because 2 AlO1.5 = Al2O3 by mass (no numeric change). a(SiO2) in this table is Rein & Chipman, not a Kume measurement, and is not ingested.
  kume2000_s306:
    material_class: cmas_slag
    source: >-
      Kume, K.; Morita, K.; Miki, T.; Sano, N. (2000), Activity measurement of CaO–SiO2–AlO1.5–MgO slags equilibrated with molten silicon alloys, ISIJ International 40(6), 561–566. Table 4, sample 306, 1873 K, CaO-SiO2-AlO1.5-MgO 10 mass% MgO plane.
    published_mass_pct:
      SiO2: 39.2
      CaO: 8.8
      AlO1.5: 46.9
      MgO: 5.2
    published_mass_pct_sum: 100.100000
    composition_wt_pct:
      SiO2: 39.200000
      CaO: 8.800000
      Al2O3: 46.900000
      MgO: 5.200000
    composition_note: >-
      Printed mass% used as-is. AlO1.5 mass% is stored as Al2O3 wt% because 2 AlO1.5 = Al2O3 by mass (no numeric change). a(SiO2) in this table is Rein & Chipman, not a Kume measurement, and is not ingested.
  kume2000_s307:
    material_class: cmas_slag
    source: >-
      Kume, K.; Morita, K.; Miki, T.; Sano, N. (2000), Activity measurement of CaO–SiO2–AlO1.5–MgO slags equilibrated with molten silicon alloys, ISIJ International 40(6), 561–566. Table 4, sample 307, 1873 K, CaO-SiO2-AlO1.5-MgO 10 mass% MgO plane.
    published_mass_pct:
      SiO2: 38.1
      CaO: 31.5
      AlO1.5: 22
      MgO: 8.4
    published_mass_pct_sum: 100.000000
    composition_wt_pct:
      SiO2: 38.100000
      CaO: 31.500000
      Al2O3: 22.000000
      MgO: 8.400000
    composition_note: >-
      Printed mass% used as-is. AlO1.5 mass% is stored as Al2O3 wt% because 2 AlO1.5 = Al2O3 by mass (no numeric change). a(SiO2) in this table is Rein & Chipman, not a Kume measurement, and is not ingested.
  kume2000_s308:
    material_class: cmas_slag
    source: >-
      Kume, K.; Morita, K.; Miki, T.; Sano, N. (2000), Activity measurement of CaO–SiO2–AlO1.5–MgO slags equilibrated with molten silicon alloys, ISIJ International 40(6), 561–566. Table 4, sample 308, 1873 K, CaO-SiO2-AlO1.5-MgO 10 mass% MgO plane.
    published_mass_pct:
      SiO2: 41
      CaO: 19.3
      AlO1.5: 29.7
      MgO: 10.1
    published_mass_pct_sum: 100.100000
    composition_wt_pct:
      SiO2: 41.000000
      CaO: 19.300000
      Al2O3: 29.700000
      MgO: 10.100000
    composition_note: >-
      Printed mass% used as-is. AlO1.5 mass% is stored as Al2O3 wt% because 2 AlO1.5 = Al2O3 by mass (no numeric change). a(SiO2) in this table is Rein & Chipman, not a Kume measurement, and is not ingested.
  kume2000_s309:
    material_class: cmas_slag
    source: >-
      Kume, K.; Morita, K.; Miki, T.; Sano, N. (2000), Activity measurement of CaO–SiO2–AlO1.5–MgO slags equilibrated with molten silicon alloys, ISIJ International 40(6), 561–566. Table 4, sample 309, 1873 K, CaO-SiO2-AlO1.5-MgO 10 mass% MgO plane.
    published_mass_pct:
      SiO2: 44.3
      CaO: 8.9
      AlO1.5: 38.6
      MgO: 8.2
    published_mass_pct_sum: 100.000000
    composition_wt_pct:
      SiO2: 44.300000
      CaO: 8.900000
      Al2O3: 38.600000
      MgO: 8.200000
    composition_note: >-
      Printed mass% used as-is. AlO1.5 mass% is stored as Al2O3 wt% because 2 AlO1.5 = Al2O3 by mass (no numeric change). a(SiO2) in this table is Rein & Chipman, not a Kume measurement, and is not ingested.
  kume2000_s310:
    material_class: cmas_slag
    source: >-
      Kume, K.; Morita, K.; Miki, T.; Sano, N. (2000), Activity measurement of CaO–SiO2–AlO1.5–MgO slags equilibrated with molten silicon alloys, ISIJ International 40(6), 561–566. Table 4, sample 310, 1873 K, CaO-SiO2-AlO1.5-MgO 10 mass% MgO plane.
    published_mass_pct:
      SiO2: 46.1
      CaO: 30.8
      AlO1.5: 9.9
      MgO: 13.2
    published_mass_pct_sum: 100.000000
    composition_wt_pct:
      SiO2: 46.100000
      CaO: 30.800000
      Al2O3: 9.900000
      MgO: 13.200000
    composition_note: >-
      Printed mass% used as-is. AlO1.5 mass% is stored as Al2O3 wt% because 2 AlO1.5 = Al2O3 by mass (no numeric change). a(SiO2) in this table is Rein & Chipman, not a Kume measurement, and is not ingested.
  kume2000_s311:
    material_class: cmas_slag
    source: >-
      Kume, K.; Morita, K.; Miki, T.; Sano, N. (2000), Activity measurement of CaO–SiO2–AlO1.5–MgO slags equilibrated with molten silicon alloys, ISIJ International 40(6), 561–566. Table 4, sample 311, 1873 K, CaO-SiO2-AlO1.5-MgO 10 mass% MgO plane.
    published_mass_pct:
      SiO2: 47.2
      CaO: 19.4
      AlO1.5: 19.8
      MgO: 13.6
    published_mass_pct_sum: 100.000000
    composition_wt_pct:
      SiO2: 47.200000
      CaO: 19.400000
      Al2O3: 19.800000
      MgO: 13.600000
    composition_note: >-
      Printed mass% used as-is. AlO1.5 mass% is stored as Al2O3 wt% because 2 AlO1.5 = Al2O3 by mass (no numeric change). a(SiO2) in this table is Rein & Chipman, not a Kume measurement, and is not ingested.
  kume2000_s312:
    material_class: cmas_slag
    source: >-
      Kume, K.; Morita, K.; Miki, T.; Sano, N. (2000), Activity measurement of CaO–SiO2–AlO1.5–MgO slags equilibrated with molten silicon alloys, ISIJ International 40(6), 561–566. Table 4, sample 312, 1873 K, CaO-SiO2-AlO1.5-MgO 10 mass% MgO plane.
    published_mass_pct:
      SiO2: 48.2
      CaO: 9.3
      AlO1.5: 29.7
      MgO: 12.9
    published_mass_pct_sum: 100.100000
    composition_wt_pct:
      SiO2: 48.200000
      CaO: 9.300000
      Al2O3: 29.700000
      MgO: 12.900000
    composition_note: >-
      Printed mass% used as-is. AlO1.5 mass% is stored as Al2O3 wt% because 2 AlO1.5 = Al2O3 by mass (no numeric change). a(SiO2) in this table is Rein & Chipman, not a Kume measurement, and is not ingested.
  kume2000_s313:
    material_class: cmas_slag
    source: >-
      Kume, K.; Morita, K.; Miki, T.; Sano, N. (2000), Activity measurement of CaO–SiO2–AlO1.5–MgO slags equilibrated with molten silicon alloys, ISIJ International 40(6), 561–566. Table 4, sample 313, 1873 K, CaO-SiO2-AlO1.5-MgO 10 mass% MgO plane.
    published_mass_pct:
      SiO2: 59.8
      CaO: 18.3
      AlO1.5: 9.2
      MgO: 12.7
    published_mass_pct_sum: 100.000000
    composition_wt_pct:
      SiO2: 59.800000
      CaO: 18.300000
      Al2O3: 9.200000
      MgO: 12.700000
    composition_note: >-
      Printed mass% used as-is. AlO1.5 mass% is stored as Al2O3 wt% because 2 AlO1.5 = Al2O3 by mass (no numeric change). a(SiO2) in this table is Rein & Chipman, not a Kume measurement, and is not ingested.
  kume2000_s314:
    material_class: cmas_slag
    source: >-
      Kume, K.; Morita, K.; Miki, T.; Sano, N. (2000), Activity measurement of CaO–SiO2–AlO1.5–MgO slags equilibrated with molten silicon alloys, ISIJ International 40(6), 561–566. Table 4, sample 314, 1873 K, CaO-SiO2-AlO1.5-MgO 10 mass% MgO plane.
    published_mass_pct:
      SiO2: 56.7
      CaO: 10.3
      AlO1.5: 19.3
      MgO: 13.7
    published_mass_pct_sum: 100.000000
    composition_wt_pct:
      SiO2: 56.700000
      CaO: 10.300000
      Al2O3: 19.300000
      MgO: 13.700000
    composition_note: >-
      Printed mass% used as-is. AlO1.5 mass% is stored as Al2O3 wt% because 2 AlO1.5 = Al2O3 by mass (no numeric change). a(SiO2) in this table is Rein & Chipman, not a Kume measurement, and is not ingested.
  kume2000_s315:
    material_class: cmas_slag
    source: >-
      Kume, K.; Morita, K.; Miki, T.; Sano, N. (2000), Activity measurement of CaO–SiO2–AlO1.5–MgO slags equilibrated with molten silicon alloys, ISIJ International 40(6), 561–566. Table 4, sample 315, 1873 K, CaO-SiO2-AlO1.5-MgO 10 mass% MgO plane.
    published_mass_pct:
      SiO2: 57.2
      CaO: 31.5
      AlO1.5: 0
      MgO: 11.4
    published_mass_pct_sum: 100.100000
    composition_wt_pct:
      SiO2: 57.200000
      CaO: 31.500000
      MgO: 11.400000
    composition_note: >-
      Printed mass% used as-is. AlO1.5 mass% is stored as Al2O3 wt% because 2 AlO1.5 = Al2O3 by mass (no numeric change). a(SiO2) in this table is Rein & Chipman, not a Kume measurement, and is not ingested.
  kume2000_s316:
    material_class: cmas_slag
    source: >-
      Kume, K.; Morita, K.; Miki, T.; Sano, N. (2000), Activity measurement of CaO–SiO2–AlO1.5–MgO slags equilibrated with molten silicon alloys, ISIJ International 40(6), 561–566. Table 4, sample 316, 1873 K, CaO-SiO2-AlO1.5-MgO 10 mass% MgO plane.
    published_mass_pct:
      SiO2: 70.8
      CaO: 19.3
      AlO1.5: 0
      MgO: 9.9
    published_mass_pct_sum: 100.000000
    composition_wt_pct:
      SiO2: 70.800000
      CaO: 19.300000
      MgO: 9.900000
    composition_note: >-
      Printed mass% used as-is. AlO1.5 mass% is stored as Al2O3 wt% because 2 AlO1.5 = Al2O3 by mass (no numeric change). a(SiO2) in this table is Rein & Chipman, not a Kume measurement, and is not ingested.
  kume2000_s317:
    material_class: cmas_slag
    source: >-
      Kume, K.; Morita, K.; Miki, T.; Sano, N. (2000), Activity measurement of CaO–SiO2–AlO1.5–MgO slags equilibrated with molten silicon alloys, ISIJ International 40(6), 561–566. Table 4, sample 317, 1873 K, CaO-SiO2-AlO1.5-MgO 10 mass% MgO plane.
    published_mass_pct:
      SiO2: 82.1
      CaO: 9.4
      AlO1.5: 0
      MgO: 8.6
    published_mass_pct_sum: 100.100000
    composition_wt_pct:
      SiO2: 82.100000
      CaO: 9.400000
      MgO: 8.600000
    composition_note: >-
      Printed mass% used as-is. AlO1.5 mass% is stored as Al2O3 wt% because 2 AlO1.5 = Al2O3 by mass (no numeric change). a(SiO2) in this table is Rein & Chipman, not a Kume measurement, and is not ingested.
  kume2000_s318:
    material_class: cmas_slag
    source: >-
      Kume, K.; Morita, K.; Miki, T.; Sano, N. (2000), Activity measurement of CaO–SiO2–AlO1.5–MgO slags equilibrated with molten silicon alloys, ISIJ International 40(6), 561–566. Table 4, sample 318, 1873 K, CaO-SiO2-AlO1.5-MgO 10 mass% MgO plane.
    published_mass_pct:
      SiO2: 76
      CaO: 4.7
      AlO1.5: 10
      MgO: 9.2
    published_mass_pct_sum: 99.900000
    composition_wt_pct:
      SiO2: 76.000000
      CaO: 4.700000
      Al2O3: 10.000000
      MgO: 9.200000
    composition_note: >-
      Printed mass% used as-is. AlO1.5 mass% is stored as Al2O3 wt% because 2 AlO1.5 = Al2O3 by mass (no numeric change). a(SiO2) in this table is Rein & Chipman, not a Kume measurement, and is not ingested.
points:
  - id: kume2000_s1_a_sio2_1823
    population: kume2000_slag_si_alloy
    composition_id: kume2000_s1
    material_class: cmas_slag
    temperature_K: 1823.0
    measurement_technique: slag_si_alloy_equilibration
    fO2_condition: not_independently_pinned
    fO2_note: >-
      No gas buffer. fO2 is implied by the Si/SiO2 couple under
      deoxidized argon (Paper B §2.1 / Paper A §2). Not applicable
      as an independent pin for these oxide activities.
    composition_wt_pct:
      SiO2: 66.063689
      CaO: 33.936311
    published_mole_fraction:
      SiO2: 0.645
      CaO: 0.355
    parent_oxide: SiO2
    species: SiO
    observable: activity
    measured: 1
    units: dimensionless
    score: true
    scoring_status: SCORED-ELIGIBLE
    reduction_class: slag_si_alloy_equilibration
    convention: >-
      Printed activity against the authors' pure-solid oxide
      standard state (column headers a SiO2(s), a CaO(s),
      a AlO1.5(s), a MgO(s)). Entered as printed. Alumina is
      stored on the Al2O3 formula-unit basis as a(AlO1.5)^2;
      the printed a(AlO1.5) is retained in published_a_AlO1.5.
      No solid-to-liquid conversion is applied.
    provenance:
      source_citation: >-
        Kume, K.; Morita, K.; Miki, T.; Sano, N. (2000), Activity measurement of CaO–SiO2–AlO1.5–MgO slags equilibrated with molten silicon alloys, ISIJ International 40(6), 561–566.
      source_doi: 10.2355/isijinternational.40.561
      companion_method_doi: 10.2355/isijinternational.40.554
