Repository: simonrowland/regolith-pyrolysis-simulator

# Regolith Pyrolysis Simulator

Interactive simulator for a solar-thermal regolith refinery that models controlled overhead oxygen pressure to make vacuum pyrolysis and molten regolith electrolysis (MRE) workflows more practical for extracting metals, glass and ceramics from sample regolith feedstock profiles for the Moon, Mars, and asteroids.

The core idea is simple: regolith pyrolysis is attractive because sunlight can provide most of the heat, but hard-vacuum pyrolysis can turn silica into SiO vapor. SiO boiloff can foul ducts, condensers, windows, turbines, and product streams.

File: data/melt_activity/kume2000-cmas-bench.yaml (part 3 of 17)
schema_version: melt-activity-bench.v1
      source_sha256: 8df8e1f670bbc57ec79b308021820905d89c4f62f0e7a83076613f8352455689
      table: 'Table 1'
      row: sample 1, a SiO2(s)
      page: 'PDF page 2 (journal page 562)'
      transcriber: t692-kume-bench
      transcription_date: "2026-08-18"
      printed_versus_derived: >-
        Activity is the printed table cell. Composition wt% is
        either the printed mass% (Table 4) or the mole-fraction
        conversion documented on the composition record.
  - id: kume2000_s1_a_cao_1823
    population: kume2000_slag_si_alloy
    composition_id: kume2000_s1
    material_class: cmas_slag
    temperature_K: 1823.0
    measurement_technique: slag_si_alloy_equilibration
    fO2_condition: not_independently_pinned
    fO2_note: >-
      No gas buffer. fO2 is implied by the Si/SiO2 couple under
      deoxidized argon (Paper B §2.1 / Paper A §2). Not applicable
      as an independent pin for these oxide activities.
    composition_wt_pct:
      SiO2: 66.063689
      CaO: 33.936311
    published_mole_fraction:
      SiO2: 0.645
      CaO: 0.355
    parent_oxide: CaO
    species: Ca
    observable: activity
    measured: 0.00174
    units: dimensionless
    score: true
    scoring_status: SCORED-ELIGIBLE
    reduction_class: slag_si_alloy_equilibration
    convention: >-
      Printed activity against the authors' pure-solid oxide
      standard state (column headers a SiO2(s), a CaO(s),
      a AlO1.5(s), a MgO(s)). Entered as printed. Alumina is
      stored on the Al2O3 formula-unit basis as a(AlO1.5)^2;
      the printed a(AlO1.5) is retained in published_a_AlO1.5.
      No solid-to-liquid conversion is applied.
    provenance:
      source_citation: >-
        Kume, K.; Morita, K.; Miki, T.; Sano, N. (2000), Activity measurement of CaO–SiO2–AlO1.5–MgO slags equilibrated with molten silicon alloys, ISIJ International 40(6), 561–566.
      source_doi: 10.2355/isijinternational.40.561
      companion_method_doi: 10.2355/isijinternational.40.554
      source_sha256: 8df8e1f670bbc57ec79b308021820905d89c4f62f0e7a83076613f8352455689
      table: 'Table 1'
      row: sample 1, a CaO(s)
      page: 'PDF page 2 (journal page 562)'
      transcriber: t692-kume-bench
      transcription_date: "2026-08-18"
      printed_versus_derived: >-
        Activity is the printed table cell. Composition wt% is
        either the printed mass% (Table 4) or the mole-fraction
        conversion documented on the composition record.
  - id: kume2000_s2_a_sio2_1823
    population: kume2000_slag_si_alloy
    composition_id: kume2000_s2
    material_class: cmas_slag
    temperature_K: 1823.0
    measurement_technique: slag_si_alloy_equilibration
    fO2_condition: not_independently_pinned
    fO2_note: >-
      No gas buffer. fO2 is implied by the Si/SiO2 couple under
      deoxidized argon (Paper B §2.1 / Paper A §2). Not applicable
      as an independent pin for these oxide activities.
    composition_wt_pct:
      SiO2: 61.348420
      CaO: 38.651580
    published_mole_fraction:
      SiO2: 0.597
      CaO: 0.403
    parent_oxide: SiO2
    species: SiO
    observable: activity
    measured: 0.781
    units: dimensionless
    score: true
    scoring_status: SCORED-ELIGIBLE
    reduction_class: slag_si_alloy_equilibration
    convention: >-
      Printed activity against the authors' pure-solid oxide
      standard state (column headers a SiO2(s), a CaO(s),
      a AlO1.5(s), a MgO(s)). Entered as printed. Alumina is
      stored on the Al2O3 formula-unit basis as a(AlO1.5)^2;
      the printed a(AlO1.5) is retained in published_a_AlO1.5.
      No solid-to-liquid conversion is applied.
    provenance:
      source_citation: >-
        Kume, K.; Morita, K.; Miki, T.; Sano, N. (2000), Activity measurement of CaO–SiO2–AlO1.5–MgO slags equilibrated with molten silicon alloys, ISIJ International 40(6), 561–566.
      source_doi: 10.2355/isijinternational.40.561
      companion_method_doi: 10.2355/isijinternational.40.554
      source_sha256: 8df8e1f670bbc57ec79b308021820905d89c4f62f0e7a83076613f8352455689
      table: 'Table 1'
      row: sample 2, a SiO2(s)
      page: 'PDF page 2 (journal page 562)'
      transcriber: t692-kume-bench
      transcription_date: "2026-08-18"
      printed_versus_derived: >-
        Activity is the printed table cell. Composition wt% is
        either the printed mass% (Table 4) or the mole-fraction
        conversion documented on the composition record.
  - id: kume2000_s2_a_cao_1823
    population: kume2000_slag_si_alloy
    composition_id: kume2000_s2
    material_class: cmas_slag
    temperature_K: 1823.0
    measurement_technique: slag_si_alloy_equilibration
    fO2_condition: not_independently_pinned
    fO2_note: >-
      No gas buffer. fO2 is implied by the Si/SiO2 couple under
      deoxidized argon (Paper B §2.1 / Paper A §2). Not applicable
      as an independent pin for these oxide activities.
    composition_wt_pct:
      SiO2: 61.348420
      CaO: 38.651580
    published_mole_fraction:
      SiO2: 0.597
      CaO: 0.403
    parent_oxide: CaO
    species: Ca
    observable: activity
    measured: 0.00231
    units: dimensionless
    score: true
    scoring_status: SCORED-ELIGIBLE
    reduction_class: slag_si_alloy_equilibration
    convention: >-
      Printed activity against the authors' pure-solid oxide
      standard state (column headers a SiO2(s), a CaO(s),
      a AlO1.5(s), a MgO(s)). Entered as printed. Alumina is
      stored on the Al2O3 formula-unit basis as a(AlO1.5)^2;
      the printed a(AlO1.5) is retained in published_a_AlO1.5.
      No solid-to-liquid conversion is applied.
    provenance:
      source_citation: >-
        Kume, K.; Morita, K.; Miki, T.; Sano, N. (2000), Activity measurement of CaO–SiO2–AlO1.5–MgO slags equilibrated with molten silicon alloys, ISIJ International 40(6), 561–566.
      source_doi: 10.2355/isijinternational.40.561
      companion_method_doi: 10.2355/isijinternational.40.554
      source_sha256: 8df8e1f670bbc57ec79b308021820905d89c4f62f0e7a83076613f8352455689
      table: 'Table 1'
      row: sample 2, a CaO(s)
      page: 'PDF page 2 (journal page 562)'
      transcriber: t692-kume-bench
      transcription_date: "2026-08-18"
      printed_versus_derived: >-
        Activity is the printed table cell. Composition wt% is
        either the printed mass% (Table 4) or the mole-fraction
        conversion documented on the composition record.
  - id: kume2000_s3_a_sio2_1823
    population: kume2000_slag_si_alloy
    composition_id: kume2000_s3
    material_class: cmas_slag
    temperature_K: 1823.0
    measurement_technique: slag_si_alloy_equilibration
    fO2_condition: not_independently_pinned
    fO2_note: >-
      No gas buffer. fO2 is implied by the Si/SiO2 couple under
      deoxidized argon (Paper B §2.1 / Paper A §2). Not applicable
      as an independent pin for these oxide activities.
    composition_wt_pct:
      SiO2: 56.403587
      CaO: 43.596413
    published_mole_fraction:
      SiO2: 0.547
      CaO: 0.453
    parent_oxide: SiO2
    species: SiO
    observable: activity
    measured: 0.561
    units: dimensionless
    score: true
    scoring_status: SCORED-ELIGIBLE
    reduction_class: slag_si_alloy_equilibration
    convention: >-
      Printed activity against the authors' pure-solid oxide
      standard state (column headers a SiO2(s), a CaO(s),
      a AlO1.5(s), a MgO(s)). Entered as printed. Alumina is
      stored on the Al2O3 formula-unit basis as a(AlO1.5)^2;
      the printed a(AlO1.5) is retained in published_a_AlO1.5.
      No solid-to-liquid conversion is applied.
    provenance:
      source_citation: >-
        Kume, K.; Morita, K.; Miki, T.; Sano, N. (2000), Activity measurement of CaO–SiO2–AlO1.5–MgO slags equilibrated with molten silicon alloys, ISIJ International 40(6), 561–566.
      source_doi: 10.2355/isijinternational.40.561
      companion_method_doi: 10.2355/isijinternational.40.554
      source_sha256: 8df8e1f670bbc57ec79b308021820905d89c4f62f0e7a83076613f8352455689
      table: 'Table 1'
      row: sample 3, a SiO2(s)
      page: 'PDF page 2 (journal page 562)'
      transcriber: t692-kume-bench
      transcription_date: "2026-08-18"
      printed_versus_derived: >-
        Activity is the printed table cell. Composition wt% is
        either the printed mass% (Table 4) or the mole-fraction
        conversion documented on the composition record.
  - id: kume2000_s3_a_cao_1823
    population: kume2000_slag_si_alloy
    composition_id: kume2000_s3
    material_class: cmas_slag
    temperature_K: 1823.0
    measurement_technique: slag_si_alloy_equilibration
    fO2_condition: not_independently_pinned
    fO2_note: >-
      No gas buffer. fO2 is implied by the Si/SiO2 couple under
      deoxidized argon (Paper B §2.1 / Paper A §2). Not applicable
      as an independent pin for these oxide activities.
    composition_wt_pct:
      SiO2: 56.403587
      CaO: 43.596413
    published_mole_fraction:
      SiO2: 0.547
      CaO: 0.453
    parent_oxide: CaO
    species: Ca
    observable: activity
    measured: 0.0028
    units: dimensionless
    score: true
    scoring_status: SCORED-ELIGIBLE
    reduction_class: slag_si_alloy_equilibration
    convention: >-
      Printed activity against the authors' pure-solid oxide
      standard state (column headers a SiO2(s), a CaO(s),
      a AlO1.5(s), a MgO(s)). Entered as printed. Alumina is
      stored on the Al2O3 formula-unit basis as a(AlO1.5)^2;
      the printed a(AlO1.5) is retained in published_a_AlO1.5.
      No solid-to-liquid conversion is applied.
    provenance:
      source_citation: >-
        Kume, K.; Morita, K.; Miki, T.; Sano, N. (2000), Activity measurement of CaO–SiO2–AlO1.5–MgO slags equilibrated with molten silicon alloys, ISIJ International 40(6), 561–566.
      source_doi: 10.2355/isijinternational.40.561
      companion_method_doi: 10.2355/isijinternational.40.554
      source_sha256: 8df8e1f670bbc57ec79b308021820905d89c4f62f0e7a83076613f8352455689
      table: 'Table 1'
      row: sample 3, a CaO(s)
      page: 'PDF page 2 (journal page 562)'
      transcriber: t692-kume-bench
      transcription_date: "2026-08-18"
      printed_versus_derived: >-
        Activity is the printed table cell. Composition wt% is
        either the printed mass% (Table 4) or the mole-fraction
        conversion documented on the composition record.
  - id: kume2000_s4_a_sio2_1823
    population: kume2000_slag_si_alloy
    composition_id: kume2000_s4
    material_class: cmas_slag
    temperature_K: 1823.0
    measurement_technique: slag_si_alloy_equilibration
    fO2_condition: not_independently_pinned
    fO2_note: >-
      No gas buffer. fO2 is implied by the Si/SiO2 couple under
      deoxidized argon (Paper B §2.1 / Paper A §2). Not applicable
      as an independent pin for these oxide activities.
    composition_wt_pct:
      SiO2: 52.323384
      CaO: 47.676616
    published_mole_fraction:
      SiO2: 0.506
      CaO: 0.494
    parent_oxide: SiO2
    species: SiO
    observable: activity
    measured: 0.351
    units: dimensionless
    score: true
    scoring_status: SCORED-ELIGIBLE
    reduction_class: slag_si_alloy_equilibration
    convention: >-
      Printed activity against the authors' pure-solid oxide
      standard state (column headers a SiO2(s), a CaO(s),
      a AlO1.5(s), a MgO(s)). Entered as printed. Alumina is
      stored on the Al2O3 formula-unit basis as a(AlO1.5)^2;
      the printed a(AlO1.5) is retained in published_a_AlO1.5.
      No solid-to-liquid conversion is applied.
    provenance:
      source_citation: >-
        Kume, K.; Morita, K.; Miki, T.; Sano, N. (2000), Activity measurement of CaO–SiO2–AlO1.5–MgO slags equilibrated with molten silicon alloys, ISIJ International 40(6), 561–566.
      source_doi: 10.2355/isijinternational.40.561
      companion_method_doi: 10.2355/isijinternational.40.554
      source_sha256: 8df8e1f670bbc57ec79b308021820905d89c4f62f0e7a83076613f8352455689
      table: 'Table 1'
      row: sample 4, a SiO2(s)
      page: 'PDF page 2 (journal page 562)'
      transcriber: t692-kume-bench
      transcription_date: "2026-08-18"
      printed_versus_derived: >-
        Activity is the printed table cell. Composition wt% is
        either the printed mass% (Table 4) or the mole-fraction
        conversion documented on the composition record.
  - id: kume2000_s4_a_cao_1823
    population: kume2000_slag_si_alloy
    composition_id: kume2000_s4
    material_class: cmas_slag
    temperature_K: 1823.0
    measurement_technique: slag_si_alloy_equilibration
    fO2_condition: not_independently_pinned
    fO2_note: >-
      No gas buffer. fO2 is implied by the Si/SiO2 couple under
      deoxidized argon (Paper B §2.1 / Paper A §2). Not applicable
      as an independent pin for these oxide activities.
    composition_wt_pct:
      SiO2: 52.323384
      CaO: 47.676616
    published_mole_fraction:
      SiO2: 0.506
      CaO: 0.494
    parent_oxide: CaO
    species: Ca
    observable: activity
    measured: 0.00586
    units: dimensionless
    score: true
    scoring_status: SCORED-ELIGIBLE
    reduction_class: slag_si_alloy_equilibration
    convention: >-
      Printed activity against the authors' pure-solid oxide
      standard state (column headers a SiO2(s), a CaO(s),
      a AlO1.5(s), a MgO(s)). Entered as printed. Alumina is
      stored on the Al2O3 formula-unit basis as a(AlO1.5)^2;
      the printed a(AlO1.5) is retained in published_a_AlO1.5.
      No solid-to-liquid conversion is applied.
    provenance:
      source_citation: >-
        Kume, K.; Morita, K.; Miki, T.; Sano, N. (2000), Activity measurement of CaO–SiO2–AlO1.5–MgO slags equilibrated with molten silicon alloys, ISIJ International 40(6), 561–566.
      source_doi: 10.2355/isijinternational.40.561
      companion_method_doi: 10.2355/isijinternational.40.554
      source_sha256: 8df8e1f670bbc57ec79b308021820905d89c4f62f0e7a83076613f8352455689
      table: 'Table 1'
      row: sample 4, a CaO(s)
      page: 'PDF page 2 (journal page 562)'
      transcriber: t692-kume-bench
      transcription_date: "2026-08-18"
      printed_versus_derived: >-
        Activity is the printed table cell. Composition wt% is
        either the printed mass% (Table 4) or the mole-fraction
        conversion documented on the composition record.
  - id: kume2000_s5_a_sio2_1823
    population: kume2000_slag_si_alloy
    composition_id: kume2000_s5
    material_class: cmas_slag
    temperature_K: 1823.0
    measurement_technique: slag_si_alloy_equilibration
    fO2_condition: not_independently_pinned
    fO2_note: >-
      No gas buffer. fO2 is implied by the Si/SiO2 couple under
      deoxidized argon (Paper B §2.1 / Paper A §2). Not applicable
      as an independent pin for these oxide activities.
    composition_wt_pct:
      SiO2: 46.813577
      CaO: 53.186423
    published_mole_fraction:
      SiO2: 0.451
      CaO: 0.549
    parent_oxide: SiO2
    species: SiO
    observable: activity
    measured: 0.134
    units: dimensionless
    score: true
    scoring_status: SCORED-ELIGIBLE
    reduction_class: slag_si_alloy_equilibration
    convention: >-
      Printed activity against the authors' pure-solid oxide
      standard state (column headers a SiO2(s), a CaO(s),
      a AlO1.5(s), a MgO(s)). Entered as printed. Alumina is
      stored on the Al2O3 formula-unit basis as a(AlO1.5)^2;
      the printed a(AlO1.5) is retained in published_a_AlO1.5.
      No solid-to-liquid conversion is applied.
    provenance:
      source_citation: >-
        Kume, K.; Morita, K.; Miki, T.; Sano, N. (2000), Activity measurement of CaO–SiO2–AlO1.5–MgO slags equilibrated with molten silicon alloys, ISIJ International 40(6), 561–566.
      source_doi: 10.2355/isijinternational.40.561
      companion_method_doi: 10.2355/isijinternational.40.554
      source_sha256: 8df8e1f670bbc57ec79b308021820905d89c4f62f0e7a83076613f8352455689
      table: 'Table 1'
      row: sample 5, a SiO2(s)
      page: 'PDF page 2 (journal page 562)'
      transcriber: t692-kume-bench
      transcription_date: "2026-08-18"
      printed_versus_derived: >-
        Activity is the printed table cell. Composition wt% is
        either the printed mass% (Table 4) or the mole-fraction
        conversion documented on the composition record.
  - id: kume2000_s5_a_cao_1823
    population: kume2000_slag_si_alloy
    composition_id: kume2000_s5
    material_class: cmas_slag
    temperature_K: 1823.0
    measurement_technique: slag_si_alloy_equilibration
    fO2_condition: not_independently_pinned
    fO2_note: >-
      No gas buffer. fO2 is implied by the Si/SiO2 couple under
      deoxidized argon (Paper B §2.1 / Paper A §2). Not applicable
      as an independent pin for these oxide activities.
    composition_wt_pct:
      SiO2: 46.813577
      CaO: 53.186423
    published_mole_fraction:
      SiO2: 0.451
      CaO: 0.549
    parent_oxide: CaO
    species: Ca
    observable: activity
    measured: 0.0131
    units: dimensionless
    score: true
    scoring_status: SCORED-ELIGIBLE
    reduction_class: slag_si_alloy_equilibration
    convention: >-
      Printed activity against the authors' pure-solid oxide
      standard state (column headers a SiO2(s), a CaO(s),
      a AlO1.5(s), a MgO(s)). Entered as printed. Alumina is
      stored on the Al2O3 formula-unit basis as a(AlO1.5)^2;
      the printed a(AlO1.5) is retained in published_a_AlO1.5.
      No solid-to-liquid conversion is applied.
    provenance:
      source_citation: >-
        Kume, K.; Morita, K.; Miki, T.; Sano, N. (2000), Activity measurement of CaO–SiO2–AlO1.5–MgO slags equilibrated with molten silicon alloys, ISIJ International 40(6), 561–566.
      source_doi: 10.2355/isijinternational.40.561
      companion_method_doi: 10.2355/isijinternational.40.554
      source_sha256: 8df8e1f670bbc57ec79b308021820905d89c4f62f0e7a83076613f8352455689
      table: 'Table 1'
      row: sample 5, a CaO(s)
      page: 'PDF page 2 (journal page 562)'
      transcriber: t692-kume-bench
      transcription_date: "2026-08-18"
      printed_versus_derived: >-
        Activity is the printed table cell. Composition wt% is
        either the printed mass% (Table 4) or the mole-fraction
        conversion documented on the composition record.
  - id: kume2000_s6_a_sio2_1873
    population: kume2000_slag_si_alloy
    composition_id: kume2000_s6
    material_class: cmas_slag
    temperature_K: 1873.0
    measurement_technique: slag_si_alloy_equilibration
    fO2_condition: not_independently_pinned
    fO2_note: >-
      No gas buffer. fO2 is implied by the Si/SiO2 couple under
      deoxidized argon (Paper B §2.1 / Paper A §2). Not applicable
      as an independent pin for these oxide activities.
    composition_wt_pct:
      SiO2: 68.019274
      CaO: 31.980726
    published_mole_fraction:
      SiO2: 0.665
      CaO: 0.335
    parent_oxide: SiO2
    species: SiO
    observable: activity
    measured: 1
    units: dimensionless
    score: true
    scoring_status: SCORED-ELIGIBLE
    reduction_class: slag_si_alloy_equilibration
    convention: >-
      Printed activity against the authors' pure-solid oxide
      standard state (column headers a SiO2(s), a CaO(s),
      a AlO1.5(s), a MgO(s)). Entered as printed. Alumina is
      stored on the Al2O3 formula-unit basis as a(AlO1.5)^2;
      the printed a(AlO1.5) is retained in published_a_AlO1.5.
      No solid-to-liquid conversion is applied.
    provenance:
      source_citation: >-
        Kume, K.; Morita, K.; Miki, T.; Sano, N. (2000), Activity measurement of CaO–SiO2–AlO1.5–MgO slags equilibrated with molten silicon alloys, ISIJ International 40(6), 561–566.
      source_doi: 10.2355/isijinternational.40.561
      companion_method_doi: 10.2355/isijinternational.40.554
      source_sha256: 8df8e1f670bbc57ec79b308021820905d89c4f62f0e7a83076613f8352455689
      table: 'Table 1'
      row: sample 6, a SiO2(s)
      page: 'PDF page 2 (journal page 562)'
      transcriber: t692-kume-bench
      transcription_date: "2026-08-18"
      printed_versus_derived: >-
        Activity is the printed table cell. Composition wt% is
        either the printed mass% (Table 4) or the mole-fraction
        conversion documented on the composition record.
  - id: kume2000_s6_a_cao_1873
    population: kume2000_slag_si_alloy
    composition_id: kume2000_s6
    material_class: cmas_slag
    temperature_K: 1873.0
    measurement_technique: slag_si_alloy_equilibration
    fO2_condition: not_independently_pinned
    fO2_note: >-
      No gas buffer. fO2 is implied by the Si/SiO2 couple under
      deoxidized argon (Paper B §2.1 / Paper A §2). Not applicable
      as an independent pin for these oxide activities.
    composition_wt_pct:
      SiO2: 68.019274
      CaO: 31.980726
    published_mole_fraction:
      SiO2: 0.665
      CaO: 0.335
    parent_oxide: CaO
    species: Ca
    observable: activity
    measured: 0.00101
    units: dimensionless
    score: true
    scoring_status: SCORED-ELIGIBLE
    reduction_class: slag_si_alloy_equilibration
    convention: >-
      Printed activity against the authors' pure-solid oxide
      standard state (column headers a SiO2(s), a CaO(s),
      a AlO1.5(s), a MgO(s)). Entered as printed. Alumina is
      stored on the Al2O3 formula-unit basis as a(AlO1.5)^2;
      the printed a(AlO1.5) is retained in published_a_AlO1.5.
      No solid-to-liquid conversion is applied.
    provenance:
      source_citation: >-
        Kume, K.; Morita, K.; Miki, T.; Sano, N. (2000), Activity measurement of CaO–SiO2–AlO1.5–MgO slags equilibrated with molten silicon alloys, ISIJ International 40(6), 561–566.
      source_doi: 10.2355/isijinternational.40.561
      companion_method_doi: 10.2355/isijinternational.40.554
      source_sha256: 8df8e1f670bbc57ec79b308021820905d89c4f62f0e7a83076613f8352455689
      table: 'Table 1'
      row: sample 6, a CaO(s)
      page: 'PDF page 2 (journal page 562)'
      transcriber: t692-kume-bench
      transcription_date: "2026-08-18"
      printed_versus_derived: >-
        Activity is the printed table cell. Composition wt% is
        either the printed mass% (Table 4) or the mole-fraction
        conversion documented on the composition record.
  - id: kume2000_s7_a_sio2_1873
    population: kume2000_slag_si_alloy
    composition_id: kume2000_s7
    material_class: cmas_slag
    temperature_K: 1873.0
    measurement_technique: slag_si_alloy_equilibration
    fO2_condition: not_independently_pinned
    fO2_note: >-
      No gas buffer. fO2 is implied by the Si/SiO2 couple under
      deoxidized argon (Paper B §2.1 / Paper A §2). Not applicable
      as an independent pin for these oxide activities.
    composition_wt_pct:
      SiO2: 62.037994
      CaO: 37.962006
    published_mole_fraction:
      SiO2: 0.604
      CaO: 0.396
    parent_oxide: SiO2
    species: SiO
    observable: activity
    measured: 0.733
    units: dimensionless
    score: true
    scoring_status: SCORED-ELIGIBLE
    reduction_class: slag_si_alloy_equilibration
    convention: >-
      Printed activity against the authors' pure-solid oxide
      standard state (column headers a SiO2(s), a CaO(s),
      a AlO1.5(s), a MgO(s)). Entered as printed. Alumina is
      stored on the Al2O3 formula-unit basis as a(AlO1.5)^2;
      the printed a(AlO1.5) is retained in published_a_AlO1.5.
      No solid-to-liquid conversion is applied.
    provenance:
      source_citation: >-
        Kume, K.; Morita, K.; Miki, T.; Sano, N. (2000), Activity measurement of CaO–SiO2–AlO1.5–MgO slags equilibrated with molten silicon alloys, ISIJ International 40(6), 561–566.
      source_doi: 10.2355/isijinternational.40.561
      companion_method_doi: 10.2355/isijinternational.40.554
      source_sha256: 8df8e1f670bbc57ec79b308021820905d89c4f62f0e7a83076613f8352455689
      table: 'Table 1'
      row: sample 7, a SiO2(s)
      page: 'PDF page 2 (journal page 562)'
      transcriber: t692-kume-bench
      transcription_date: "2026-08-18"
      printed_versus_derived: >-
        Activity is the printed table cell. Composition wt% is
        either the printed mass% (Table 4) or the mole-fraction
        conversion documented on the composition record.
  - id: kume2000_s7_a_cao_1873
    population: kume2000_slag_si_alloy
    composition_id: kume2000_s7
    material_class: cmas_slag
    temperature_K: 1873.0
    measurement_technique: slag_si_alloy_equilibration
    fO2_condition: not_independently_pinned
    fO2_note: >-
      No gas buffer. fO2 is implied by the Si/SiO2 couple under
      deoxidized argon (Paper B §2.1 / Paper A §2). Not applicable
      as an independent pin for these oxide activities.
    composition_wt_pct:
      SiO2: 62.037994
      CaO: 37.962006
    published_mole_fraction:
      SiO2: 0.604
      CaO: 0.396
    parent_oxide: CaO
    species: Ca
    observable: activity
    measured: 0.00161
    units: dimensionless
    score: true
    scoring_status: SCORED-ELIGIBLE
    reduction_class: slag_si_alloy_equilibration
    convention: >-
      Printed activity against the authors' pure-solid oxide
      standard state (column headers a SiO2(s), a CaO(s),
      a AlO1.5(s), a MgO(s)). Entered as printed. Alumina is
      stored on the Al2O3 formula-unit basis as a(AlO1.5)^2;
      the printed a(AlO1.5) is retained in published_a_AlO1.5.
      No solid-to-liquid conversion is applied.
    provenance:
      source_citation: >-
        Kume, K.; Morita, K.; Miki, T.; Sano, N. (2000), Activity measurement of CaO–SiO2–AlO1.5–MgO slags equilibrated with molten silicon alloys, ISIJ International 40(6), 561–566.
      source_doi: 10.2355/isijinternational.40.561
      companion_method_doi: 10.2355/isijinternational.40.554
      source_sha256: 8df8e1f670bbc57ec79b308021820905d89c4f62f0e7a83076613f8352455689
      table: 'Table 1'
      row: sample 7, a CaO(s)
      page: 'PDF page 2 (journal page 562)'
      transcriber: t692-kume-bench
      transcription_date: "2026-08-18"
      printed_versus_derived: >-
        Activity is the printed table cell. Composition wt% is
        either the printed mass% (Table 4) or the mole-fraction
        conversion documented on the composition record.
  - id: kume2000_s8_a_sio2_1873
    population: kume2000_slag_si_alloy
    composition_id: kume2000_s8
    material_class: cmas_slag
    temperature_K: 1873.0
    measurement_technique: slag_si_alloy_equilibration
    fO2_condition: not_independently_pinned
    fO2_note: >-
      No gas buffer. fO2 is implied by the Si/SiO2 couple under
      deoxidized argon (Paper B §2.1 / Paper A §2). Not applicable
      as an independent pin for these oxide activities.
    composition_wt_pct:
      SiO2: 57.593445
      CaO: 42.406555
    published_mole_fraction:
      SiO2: 0.559
      CaO: 0.441
    parent_oxide: SiO2
    species: SiO
    observable: activity
    measured: 0.535
    units: dimensionless
    score: true
    scoring_status: SCORED-ELIGIBLE
    reduction_class: slag_si_alloy_equilibration
    convention: >-
      Printed activity against the authors' pure-solid oxide
      standard state (column headers a SiO2(s), a CaO(s),
      a AlO1.5(s), a MgO(s)). Entered as printed. Alumina is
      stored on the Al2O3 formula-unit basis as a(AlO1.5)^2;
      the printed a(AlO1.5) is retained in published_a_AlO1.5.
      No solid-to-liquid conversion is applied.
    provenance:
      source_citation: >-
        Kume, K.; Morita, K.; Miki, T.; Sano, N. (2000), Activity measurement of CaO–SiO2–AlO1.5–MgO slags equilibrated with molten silicon alloys, ISIJ International 40(6), 561–566.
      source_doi: 10.2355/isijinternational.40.561
      companion_method_doi: 10.2355/isijinternational.40.554
      source_sha256: 8df8e1f670bbc57ec79b308021820905d89c4f62f0e7a83076613f8352455689
      table: 'Table 1'
      row: sample 8, a SiO2(s)
      page: 'PDF page 2 (journal page 562)'
      transcriber: t692-kume-bench
      transcription_date: "2026-08-18"
      printed_versus_derived: >-
        Activity is the printed table cell. Composition wt% is
        either the printed mass% (Table 4) or the mole-fraction
        conversion documented on the composition record.
  - id: kume2000_s8_a_cao_1873
    population: kume2000_slag_si_alloy
    composition_id: kume2000_s8
    material_class: cmas_slag
    temperature_K: 1873.0
    measurement_technique: slag_si_alloy_equilibration
    fO2_condition: not_independently_pinned
    fO2_note: >-
      No gas buffer. fO2 is implied by the Si/SiO2 couple under
      deoxidized argon (Paper B §2.1 / Paper A §2). Not applicable
      as an independent pin for these oxide activities.
    composition_wt_pct:
      SiO2: 57.593445
      CaO: 42.406555
    published_mole_fraction:
      SiO2: 0.559
      CaO: 0.441
    parent_oxide: CaO
    species: Ca
    observable: activity
    measured: 0.00286
    units: dimensionless
    score: true
    scoring_status: SCORED-ELIGIBLE
    reduction_class: slag_si_alloy_equilibration
    convention: >-
      Printed activity against the authors' pure-solid oxide
      standard state (column headers a SiO2(s), a CaO(s),
      a AlO1.5(s), a MgO(s)). Entered as printed. Alumina is
      stored on the Al2O3 formula-unit basis as a(AlO1.5)^2;
      the printed a(AlO1.5) is retained in published_a_AlO1.5.
      No solid-to-liquid conversion is applied.
    provenance:
      source_citation: >-
        Kume, K.; Morita, K.; Miki, T.; Sano, N. (2000), Activity measurement of CaO–SiO2–AlO1.5–MgO slags equilibrated with molten silicon alloys, ISIJ International 40(6), 561–566.
      source_doi: 10.2355/isijinternational.40.561
      companion_method_doi: 10.2355/isijinternational.40.554
      source_sha256: 8df8e1f670bbc57ec79b308021820905d89c4f62f0e7a83076613f8352455689
      table: 'Table 1'
      row: sample 8, a CaO(s)
      page: 'PDF page 2 (journal page 562)'
      transcriber: t692-kume-bench
      transcription_date: "2026-08-18"
      printed_versus_derived: >-
        Activity is the printed table cell. Composition wt% is
        either the printed mass% (Table 4) or the mole-fraction
        conversion documented on the composition record.
  - id: kume2000_s9_a_sio2_1873
    population: kume2000_slag_si_alloy
    composition_id: kume2000_s9
    material_class: cmas_slag
    temperature_K: 1873.0
    measurement_technique: slag_si_alloy_equilibration
    fO2_condition: not_independently_pinned
    fO2_note: >-
      No gas buffer. fO2 is implied by the Si/SiO2 couple under
      deoxidized argon (Paper B §2.1 / Paper A §2). Not applicable
      as an independent pin for these oxide activities.
    composition_wt_pct:
      SiO2: 52.722468
      CaO: 47.277532
    published_mole_fraction:
      SiO2: 0.51
      CaO: 0.49
    parent_oxide: SiO2
    species: SiO
    observable: activity
    measured: 0.321
    units: dimensionless
    score: true
    scoring_status: SCORED-ELIGIBLE
    reduction_class: slag_si_alloy_equilibration
    convention: >-
      Printed activity against the authors' pure-solid oxide
      standard state (column headers a SiO2(s), a CaO(s),
      a AlO1.5(s), a MgO(s)). Entered as printed. Alumina is
      stored on the Al2O3 formula-unit basis as a(AlO1.5)^2;
      the printed a(AlO1.5) is retained in published_a_AlO1.5.
      No solid-to-liquid conversion is applied.
    provenance:
      source_citation: >-
        Kume, K.; Morita, K.; Miki, T.; Sano, N. (2000), Activity measurement of CaO–SiO2–AlO1.5–MgO slags equilibrated with molten silicon alloys, ISIJ International 40(6), 561–566.
      source_doi: 10.2355/isijinternational.40.561
      companion_method_doi: 10.2355/isijinternational.40.554
      source_sha256: 8df8e1f670bbc57ec79b308021820905d89c4f62f0e7a83076613f8352455689
      table: 'Table 1'
      row: sample 9, a SiO2(s)
      page: 'PDF page 2 (journal page 562)'
      transcriber: t692-kume-bench
      transcription_date: "2026-08-18"
      printed_versus_derived: >-
        Activity is the printed table cell. Composition wt% is
        either the printed mass% (Table 4) or the mole-fraction
        conversion documented on the composition record.
  - id: kume2000_s9_a_cao_1873
    population: kume2000_slag_si_alloy
    composition_id: kume2000_s9
    material_class: cmas_slag
    temperature_K: 1873.0
    measurement_technique: slag_si_alloy_equilibration
    fO2_condition: not_independently_pinned
    fO2_note: >-
      No gas buffer. fO2 is implied by the Si/SiO2 couple under
      deoxidized argon (Paper B §2.1 / Paper A §2). Not applicable
      as an independent pin for these oxide activities.
    composition_wt_pct:
      SiO2: 52.722468
      CaO: 47.277532
    published_mole_fraction:
      SiO2: 0.51
      CaO: 0.49
    parent_oxide: CaO
    species: Ca
    observable: activity
    measured: 0.0046
    units: dimensionless
    score: true
    scoring_status: SCORED-ELIGIBLE
    reduction_class: slag_si_alloy_equilibration
    convention: >-
      Printed activity against the authors' pure-solid oxide
      standard state (column headers a SiO2(s), a CaO(s),
      a AlO1.5(s), a MgO(s)). Entered as printed. Alumina is
      stored on the Al2O3 formula-unit basis as a(AlO1.5)^2;
      the printed a(AlO1.5) is retained in published_a_AlO1.5.
      No solid-to-liquid conversion is applied.
    provenance:
      source_citation: >-
        Kume, K.; Morita, K.; Miki, T.; Sano, N. (2000), Activity measurement of CaO–SiO2–AlO1.5–MgO slags equilibrated with molten silicon alloys, ISIJ International 40(6), 561–566.
      source_doi: 10.2355/isijinternational.40.561
      companion_method_doi: 10.2355/isijinternational.40.554
      source_sha256: 8df8e1f670bbc57ec79b308021820905d89c4f62f0e7a83076613f8352455689
      table: 'Table 1'
      row: sample 9, a CaO(s)
      page: 'PDF page 2 (journal page 562)'
      transcriber: t692-kume-bench
      transcription_date: "2026-08-18"
      printed_versus_derived: >-
        Activity is the printed table cell. Composition wt% is
        either the printed mass% (Table 4) or the mole-fraction
        conversion documented on the composition record.
  - id: kume2000_s10_a_sio2_1873
    population: kume2000_slag_si_alloy
    composition_id: kume2000_s10
    material_class: cmas_slag
    temperature_K: 1873.0
    measurement_technique: slag_si_alloy_equilibration
    fO2_condition: not_independently_pinned
    fO2_note: >-
      No gas buffer. fO2 is implied by the Si/SiO2 couple under
      deoxidized argon (Paper B §2.1 / Paper A §2). Not applicable
      as an independent pin for these oxide activities.
    composition_wt_pct:
      SiO2: 51.124811
      CaO: 48.875189
    published_mole_fraction:
      SiO2: 0.494
      CaO: 0.506
    parent_oxide: SiO2
    species: SiO
    observable: activity
    measured: 0.256
    units: dimensionless
    score: true
    scoring_status: SCORED-ELIGIBLE
    reduction_class: slag_si_alloy_equilibration
    convention: >-
      Printed activity against the authors' pure-solid oxide
      standard state (column headers a SiO2(s), a CaO(s),
      a AlO1.5(s), a MgO(s)). Entered as printed. Alumina is
      stored on the Al2O3 formula-unit basis as a(AlO1.5)^2;
      the printed a(AlO1.5) is retained in published_a_AlO1.5.
      No solid-to-liquid conversion is applied.
    provenance:
      source_citation: >-
        Kume, K.; Morita, K.; Miki, T.; Sano, N. (2000), Activity measurement of CaO–SiO2–AlO1.5–MgO slags equilibrated with molten silicon alloys, ISIJ International 40(6), 561–566.
      source_doi: 10.2355/isijinternational.40.561
      companion_method_doi: 10.2355/isijinternational.40.554
      source_sha256: 8df8e1f670bbc57ec79b308021820905d89c4f62f0e7a83076613f8352455689
      table: 'Table 1'
      row: sample 10, a SiO2(s)
      page: 'PDF page 2 (journal page 562)'
      transcriber: t692-kume-bench
      transcription_date: "2026-08-18"
      printed_versus_derived: >-
        Activity is the printed table cell. Composition wt% is
        either the printed mass% (Table 4) or the mole-fraction
        conversion documented on the composition record.
  - id: kume2000_s10_a_cao_1873
    population: kume2000_slag_si_alloy
    composition_id: kume2000_s10
    material_class: cmas_slag
    temperature_K: 1873.0
    measurement_technique: slag_si_alloy_equilibration
    fO2_condition: not_independently_pinned
    fO2_note: >-
      No gas buffer. fO2 is implied by the Si/SiO2 couple under
      deoxidized argon (Paper B §2.1 / Paper A §2). Not applicable
      as an independent pin for these oxide activities.
    composition_wt_pct:
      SiO2: 51.124811
      CaO: 48.875189
    published_mole_fraction:
      SiO2: 0.494
      CaO: 0.506
    parent_oxide: CaO
    species: Ca
    observable: activity
    measured: 0.00505
    units: dimensionless
    score: true
    scoring_status: SCORED-ELIGIBLE
    reduction_class: slag_si_alloy_equilibration
    convention: >-
      Printed activity against the authors' pure-solid oxide
      standard state (column headers a SiO2(s), a CaO(s),
      a AlO1.5(s), a MgO(s)). Entered as printed. Alumina is
      stored on the Al2O3 formula-unit basis as a(AlO1.5)^2;
      the printed a(AlO1.5) is retained in published_a_AlO1.5.
      No solid-to-liquid conversion is applied.
    provenance:
      source_citation: >-
        Kume, K.; Morita, K.; Miki, T.; Sano, N. (2000), Activity measurement of CaO–SiO2–AlO1.5–MgO slags equilibrated with molten silicon alloys, ISIJ International 40(6), 561–566.
      source_doi: 10.2355/isijinternational.40.561
      companion_method_doi: 10.2355/isijinternational.40.554
      source_sha256: 8df8e1f670bbc57ec79b308021820905d89c4f62f0e7a83076613f8352455689
      table: 'Table 1'
      row: sample 10, a CaO(s)
      page: 'PDF page 2 (journal page 562)'
      transcriber: t692-kume-bench
      transcription_date: "2026-08-18"
      printed_versus_derived: >-
        Activity is the printed table cell. Composition wt% is
        either the printed mass% (Table 4) or the mole-fraction
        conversion documented on the composition record.
  - id: kume2000_s11_a_sio2_1873
    population: kume2000_slag_si_alloy
    composition_id: kume2000_s11
    material_class: cmas_slag
    temperature_K: 1873.0
    measurement_technique: slag_si_alloy_equilibration
    fO2_condition: not_independently_pinned
    fO2_note: >-
      No gas buffer. fO2 is implied by the Si/SiO2 couple under
      deoxidized argon (Paper B §2.1 / Paper A §2). Not applicable
      as an independent pin for these oxide activities.
    composition_wt_pct:
      SiO2: 46.209968
      CaO: 53.790032
    published_mole_fraction:
      SiO2: 0.445
      CaO: 0.555
    parent_oxide: SiO2
    species: SiO
    observable: activity
    measured: 0.109
    units: dimensionless
    score: true
    scoring_status: SCORED-ELIGIBLE
    reduction_class: slag_si_alloy_equilibration
    convention: >-
      Printed activity against the authors' pure-solid oxide
      standard state (column headers a SiO2(s), a CaO(s),
      a AlO1.5(s), a MgO(s)). Entered as printed. Alumina is
      stored on the Al2O3 formula-unit basis as a(AlO1.5)^2;
      the printed a(AlO1.5) is retained in published_a_AlO1.5.
      No solid-to-liquid conversion is applied.
    provenance:
      source_citation: >-
        Kume, K.; Morita, K.; Miki, T.; Sano, N. (2000), Activity measurement of CaO–SiO2–AlO1.5–MgO slags equilibrated with molten silicon alloys, ISIJ International 40(6), 561–566.
      source_doi: 10.2355/isijinternational.40.561
      companion_method_doi: 10.2355/isijinternational.40.554
      source_sha256: 8df8e1f670bbc57ec79b308021820905d89c4f62f0e7a83076613f8352455689
      table: 'Table 1'
      row: sample 11, a SiO2(s)
      page: 'PDF page 2 (journal page 562)'
      transcriber: t692-kume-bench
      transcription_date: "2026-08-18"
