Repository: simonrowland/regolith-pyrolysis-simulator

# Regolith Pyrolysis Simulator

Interactive simulator for a solar-thermal regolith refinery that models controlled overhead oxygen pressure to make vacuum pyrolysis and molten regolith electrolysis (MRE) workflows more practical for extracting metals, glass and ceramics from sample regolith feedstock profiles for the Moon, Mars, and asteroids.

The core idea is simple: regolith pyrolysis is attractive because sunlight can provide most of the heat, but hard-vacuum pyrolysis can turn silica into SiO vapor. SiO boiloff can foul ducts, condensers, windows, turbines, and product streams.

File: data/melt_activity/kume2000-cmas-bench.yaml (part 5 of 17)
schema_version: melt-activity-bench.v1
    reduction_class: slag_si_alloy_equilibration
    convention: >-
      Printed activity against the authors' pure-solid oxide
      standard state (column headers a SiO2(s), a CaO(s),
      a AlO1.5(s), a MgO(s)). Entered as printed. Alumina is
      stored on the Al2O3 formula-unit basis as a(AlO1.5)^2;
      the printed a(AlO1.5) is retained in published_a_AlO1.5.
      No solid-to-liquid conversion is applied.
    provenance:
      source_citation: >-
        Kume, K.; Morita, K.; Miki, T.; Sano, N. (2000), Activity measurement of CaO–SiO2–AlO1.5–MgO slags equilibrated with molten silicon alloys, ISIJ International 40(6), 561–566.
      source_doi: 10.2355/isijinternational.40.561
      companion_method_doi: 10.2355/isijinternational.40.554
      source_sha256: 8df8e1f670bbc57ec79b308021820905d89c4f62f0e7a83076613f8352455689
      table: 'Table 2'
      row: sample 106, a CaO(s)
      page: 'PDF page 3 (journal page 563)'
      transcriber: t692-kume-bench
      transcription_date: "2026-08-18"
      printed_versus_derived: >-
        Activity is the printed table cell. Composition wt% is
        either the printed mass% (Table 4) or the mole-fraction
        conversion documented on the composition record.
  - id: kume2000_s106_a_al2o3_1823
    population: kume2000_slag_si_alloy
    composition_id: kume2000_s106
    material_class: cmas_slag
    temperature_K: 1823.0
    measurement_technique: slag_si_alloy_equilibration
    fO2_condition: not_independently_pinned
    fO2_note: >-
      No gas buffer. fO2 is implied by the Si/SiO2 couple under
      deoxidized argon (Paper B §2.1 / Paper A §2). Not applicable
      as an independent pin for these oxide activities.
    composition_wt_pct:
      SiO2: 57.476413
      CaO: 14.450284
      Al2O3: 28.073303
    published_mole_fraction:
      SiO2: 0.542
      CaO: 0.146
      AlO1.5: 0.312
    parent_oxide: Al2O3
    species: Al
    observable: activity
    measured: 0.106929
    units: dimensionless
    published_a_AlO1.5: 0.327
    activity_basis_conversion: a(Al2O3,s) = a(AlO1.5,s)^2
    score: true
    scoring_status: SCORED-ELIGIBLE
    reduction_class: slag_si_alloy_equilibration
    convention: >-
      Printed activity against the authors' pure-solid oxide
      standard state (column headers a SiO2(s), a CaO(s),
      a AlO1.5(s), a MgO(s)). Entered as printed. Alumina is
      stored on the Al2O3 formula-unit basis as a(AlO1.5)^2;
      the printed a(AlO1.5) is retained in published_a_AlO1.5.
      No solid-to-liquid conversion is applied.
    provenance:
      source_citation: >-
        Kume, K.; Morita, K.; Miki, T.; Sano, N. (2000), Activity measurement of CaO–SiO2–AlO1.5–MgO slags equilibrated with molten silicon alloys, ISIJ International 40(6), 561–566.
      source_doi: 10.2355/isijinternational.40.561
      companion_method_doi: 10.2355/isijinternational.40.554
      source_sha256: 8df8e1f670bbc57ec79b308021820905d89c4f62f0e7a83076613f8352455689
      table: 'Table 2'
      row: sample 106, a AlO1.5(s)
      page: 'PDF page 3 (journal page 563)'
      transcriber: t692-kume-bench
      transcription_date: "2026-08-18"
      printed_versus_derived: >-
        Activity is the printed table cell. Composition wt% is
        either the printed mass% (Table 4) or the mole-fraction
        conversion documented on the composition record.
  - id: kume2000_s107_a_sio2_1823
    population: kume2000_slag_si_alloy
    composition_id: kume2000_s107
    material_class: cmas_slag
    temperature_K: 1823.0
    measurement_technique: slag_si_alloy_equilibration
    fO2_condition: not_independently_pinned
    fO2_note: >-
      No gas buffer. fO2 is implied by the Si/SiO2 couple under
      deoxidized argon (Paper B §2.1 / Paper A §2). Not applicable
      as an independent pin for these oxide activities.
    composition_wt_pct:
      SiO2: 63.235223
      CaO: 14.215552
      Al2O3: 22.549226
    published_mole_fraction:
      SiO2: 0.602
      CaO: 0.145
      AlO1.5: 0.253
    parent_oxide: SiO2
    species: SiO
    observable: activity
    measured: 0.606
    units: dimensionless
    score: true
    scoring_status: SCORED-ELIGIBLE
    reduction_class: slag_si_alloy_equilibration
    convention: >-
      Printed activity against the authors' pure-solid oxide
      standard state (column headers a SiO2(s), a CaO(s),
      a AlO1.5(s), a MgO(s)). Entered as printed. Alumina is
      stored on the Al2O3 formula-unit basis as a(AlO1.5)^2;
      the printed a(AlO1.5) is retained in published_a_AlO1.5.
      No solid-to-liquid conversion is applied.
    provenance:
      source_citation: >-
        Kume, K.; Morita, K.; Miki, T.; Sano, N. (2000), Activity measurement of CaO–SiO2–AlO1.5–MgO slags equilibrated with molten silicon alloys, ISIJ International 40(6), 561–566.
      source_doi: 10.2355/isijinternational.40.561
      companion_method_doi: 10.2355/isijinternational.40.554
      source_sha256: 8df8e1f670bbc57ec79b308021820905d89c4f62f0e7a83076613f8352455689
      table: 'Table 2'
      row: sample 107, a SiO2(s)
      page: 'PDF page 3 (journal page 563)'
      transcriber: t692-kume-bench
      transcription_date: "2026-08-18"
      printed_versus_derived: >-
        Activity is the printed table cell. Composition wt% is
        either the printed mass% (Table 4) or the mole-fraction
        conversion documented on the composition record.
  - id: kume2000_s107_a_cao_1823
    population: kume2000_slag_si_alloy
    composition_id: kume2000_s107
    material_class: cmas_slag
    temperature_K: 1823.0
    measurement_technique: slag_si_alloy_equilibration
    fO2_condition: not_independently_pinned
    fO2_note: >-
      No gas buffer. fO2 is implied by the Si/SiO2 couple under
      deoxidized argon (Paper B §2.1 / Paper A §2). Not applicable
      as an independent pin for these oxide activities.
    composition_wt_pct:
      SiO2: 63.235223
      CaO: 14.215552
      Al2O3: 22.549226
    published_mole_fraction:
      SiO2: 0.602
      CaO: 0.145
      AlO1.5: 0.253
    parent_oxide: CaO
    species: Ca
    observable: activity
    measured: 0.000835
    units: dimensionless
    score: true
    scoring_status: SCORED-ELIGIBLE
    reduction_class: slag_si_alloy_equilibration
    convention: >-
      Printed activity against the authors' pure-solid oxide
      standard state (column headers a SiO2(s), a CaO(s),
      a AlO1.5(s), a MgO(s)). Entered as printed. Alumina is
      stored on the Al2O3 formula-unit basis as a(AlO1.5)^2;
      the printed a(AlO1.5) is retained in published_a_AlO1.5.
      No solid-to-liquid conversion is applied.
    provenance:
      source_citation: >-
        Kume, K.; Morita, K.; Miki, T.; Sano, N. (2000), Activity measurement of CaO–SiO2–AlO1.5–MgO slags equilibrated with molten silicon alloys, ISIJ International 40(6), 561–566.
      source_doi: 10.2355/isijinternational.40.561
      companion_method_doi: 10.2355/isijinternational.40.554
      source_sha256: 8df8e1f670bbc57ec79b308021820905d89c4f62f0e7a83076613f8352455689
      table: 'Table 2'
      row: sample 107, a CaO(s)
      page: 'PDF page 3 (journal page 563)'
      transcriber: t692-kume-bench
      transcription_date: "2026-08-18"
      printed_versus_derived: >-
        Activity is the printed table cell. Composition wt% is
        either the printed mass% (Table 4) or the mole-fraction
        conversion documented on the composition record.
  - id: kume2000_s107_a_al2o3_1823
    population: kume2000_slag_si_alloy
    composition_id: kume2000_s107
    material_class: cmas_slag
    temperature_K: 1823.0
    measurement_technique: slag_si_alloy_equilibration
    fO2_condition: not_independently_pinned
    fO2_note: >-
      No gas buffer. fO2 is implied by the Si/SiO2 couple under
      deoxidized argon (Paper B §2.1 / Paper A §2). Not applicable
      as an independent pin for these oxide activities.
    composition_wt_pct:
      SiO2: 63.235223
      CaO: 14.215552
      Al2O3: 22.549226
    published_mole_fraction:
      SiO2: 0.602
      CaO: 0.145
      AlO1.5: 0.253
    parent_oxide: Al2O3
    species: Al
    observable: activity
    measured: 0.069696
    units: dimensionless
    published_a_AlO1.5: 0.264
    activity_basis_conversion: a(Al2O3,s) = a(AlO1.5,s)^2
    score: true
    scoring_status: SCORED-ELIGIBLE
    reduction_class: slag_si_alloy_equilibration
    convention: >-
      Printed activity against the authors' pure-solid oxide
      standard state (column headers a SiO2(s), a CaO(s),
      a AlO1.5(s), a MgO(s)). Entered as printed. Alumina is
      stored on the Al2O3 formula-unit basis as a(AlO1.5)^2;
      the printed a(AlO1.5) is retained in published_a_AlO1.5.
      No solid-to-liquid conversion is applied.
    provenance:
      source_citation: >-
        Kume, K.; Morita, K.; Miki, T.; Sano, N. (2000), Activity measurement of CaO–SiO2–AlO1.5–MgO slags equilibrated with molten silicon alloys, ISIJ International 40(6), 561–566.
      source_doi: 10.2355/isijinternational.40.561
      companion_method_doi: 10.2355/isijinternational.40.554
      source_sha256: 8df8e1f670bbc57ec79b308021820905d89c4f62f0e7a83076613f8352455689
      table: 'Table 2'
      row: sample 107, a AlO1.5(s)
      page: 'PDF page 3 (journal page 563)'
      transcriber: t692-kume-bench
      transcription_date: "2026-08-18"
      printed_versus_derived: >-
        Activity is the printed table cell. Composition wt% is
        either the printed mass% (Table 4) or the mole-fraction
        conversion documented on the composition record.
  - id: kume2000_s108_a_sio2_1823
    population: kume2000_slag_si_alloy
    composition_id: kume2000_s108
    material_class: cmas_slag
    temperature_K: 1823.0
    measurement_technique: slag_si_alloy_equilibration
    fO2_condition: not_independently_pinned
    fO2_note: >-
      No gas buffer. fO2 is implied by the Si/SiO2 couple under
      deoxidized argon (Paper B §2.1 / Paper A §2). Not applicable
      as an independent pin for these oxide activities.
    composition_wt_pct:
      SiO2: 68.711782
      CaO: 13.797766
      Al2O3: 17.490451
    published_mole_fraction:
      SiO2: 0.66
      CaO: 0.142
      AlO1.5: 0.198
    parent_oxide: SiO2
    species: SiO
    observable: activity
    measured: 0.714
    units: dimensionless
    score: true
    scoring_status: SCORED-ELIGIBLE
    reduction_class: slag_si_alloy_equilibration
    convention: >-
      Printed activity against the authors' pure-solid oxide
      standard state (column headers a SiO2(s), a CaO(s),
      a AlO1.5(s), a MgO(s)). Entered as printed. Alumina is
      stored on the Al2O3 formula-unit basis as a(AlO1.5)^2;
      the printed a(AlO1.5) is retained in published_a_AlO1.5.
      No solid-to-liquid conversion is applied.
    provenance:
      source_citation: >-
        Kume, K.; Morita, K.; Miki, T.; Sano, N. (2000), Activity measurement of CaO–SiO2–AlO1.5–MgO slags equilibrated with molten silicon alloys, ISIJ International 40(6), 561–566.
      source_doi: 10.2355/isijinternational.40.561
      companion_method_doi: 10.2355/isijinternational.40.554
      source_sha256: 8df8e1f670bbc57ec79b308021820905d89c4f62f0e7a83076613f8352455689
      table: 'Table 2'
      row: sample 108, a SiO2(s)
      page: 'PDF page 3 (journal page 563)'
      transcriber: t692-kume-bench
      transcription_date: "2026-08-18"
      printed_versus_derived: >-
        Activity is the printed table cell. Composition wt% is
        either the printed mass% (Table 4) or the mole-fraction
        conversion documented on the composition record.
  - id: kume2000_s108_a_cao_1823
    population: kume2000_slag_si_alloy
    composition_id: kume2000_s108
    material_class: cmas_slag
    temperature_K: 1823.0
    measurement_technique: slag_si_alloy_equilibration
    fO2_condition: not_independently_pinned
    fO2_note: >-
      No gas buffer. fO2 is implied by the Si/SiO2 couple under
      deoxidized argon (Paper B §2.1 / Paper A §2). Not applicable
      as an independent pin for these oxide activities.
    composition_wt_pct:
      SiO2: 68.711782
      CaO: 13.797766
      Al2O3: 17.490451
    published_mole_fraction:
      SiO2: 0.66
      CaO: 0.142
      AlO1.5: 0.198
    parent_oxide: CaO
    species: Ca
    observable: activity
    measured: 0.00115
    units: dimensionless
    score: true
    scoring_status: SCORED-ELIGIBLE
    reduction_class: slag_si_alloy_equilibration
    convention: >-
      Printed activity against the authors' pure-solid oxide
      standard state (column headers a SiO2(s), a CaO(s),
      a AlO1.5(s), a MgO(s)). Entered as printed. Alumina is
      stored on the Al2O3 formula-unit basis as a(AlO1.5)^2;
      the printed a(AlO1.5) is retained in published_a_AlO1.5.
      No solid-to-liquid conversion is applied.
    provenance:
      source_citation: >-
        Kume, K.; Morita, K.; Miki, T.; Sano, N. (2000), Activity measurement of CaO–SiO2–AlO1.5–MgO slags equilibrated with molten silicon alloys, ISIJ International 40(6), 561–566.
      source_doi: 10.2355/isijinternational.40.561
      companion_method_doi: 10.2355/isijinternational.40.554
      source_sha256: 8df8e1f670bbc57ec79b308021820905d89c4f62f0e7a83076613f8352455689
      table: 'Table 2'
      row: sample 108, a CaO(s)
      page: 'PDF page 3 (journal page 563)'
      transcriber: t692-kume-bench
      transcription_date: "2026-08-18"
      printed_versus_derived: >-
        Activity is the printed table cell. Composition wt% is
        either the printed mass% (Table 4) or the mole-fraction
        conversion documented on the composition record.
  - id: kume2000_s108_a_al2o3_1823
    population: kume2000_slag_si_alloy
    composition_id: kume2000_s108
    material_class: cmas_slag
    temperature_K: 1823.0
    measurement_technique: slag_si_alloy_equilibration
    fO2_condition: not_independently_pinned
    fO2_note: >-
      No gas buffer. fO2 is implied by the Si/SiO2 couple under
      deoxidized argon (Paper B §2.1 / Paper A §2). Not applicable
      as an independent pin for these oxide activities.
    composition_wt_pct:
      SiO2: 68.711782
      CaO: 13.797766
      Al2O3: 17.490451
    published_mole_fraction:
      SiO2: 0.66
      CaO: 0.142
      AlO1.5: 0.198
    parent_oxide: Al2O3
    species: Al
    observable: activity
    measured: 0.061504
    units: dimensionless
    published_a_AlO1.5: 0.248
    activity_basis_conversion: a(Al2O3,s) = a(AlO1.5,s)^2
    score: true
    scoring_status: SCORED-ELIGIBLE
    reduction_class: slag_si_alloy_equilibration
    convention: >-
      Printed activity against the authors' pure-solid oxide
      standard state (column headers a SiO2(s), a CaO(s),
      a AlO1.5(s), a MgO(s)). Entered as printed. Alumina is
      stored on the Al2O3 formula-unit basis as a(AlO1.5)^2;
      the printed a(AlO1.5) is retained in published_a_AlO1.5.
      No solid-to-liquid conversion is applied.
    provenance:
      source_citation: >-
        Kume, K.; Morita, K.; Miki, T.; Sano, N. (2000), Activity measurement of CaO–SiO2–AlO1.5–MgO slags equilibrated with molten silicon alloys, ISIJ International 40(6), 561–566.
      source_doi: 10.2355/isijinternational.40.561
      companion_method_doi: 10.2355/isijinternational.40.554
      source_sha256: 8df8e1f670bbc57ec79b308021820905d89c4f62f0e7a83076613f8352455689
      table: 'Table 2'
      row: sample 108, a AlO1.5(s)
      page: 'PDF page 3 (journal page 563)'
      transcriber: t692-kume-bench
      transcription_date: "2026-08-18"
      printed_versus_derived: >-
        Activity is the printed table cell. Composition wt% is
        either the printed mass% (Table 4) or the mole-fraction
        conversion documented on the composition record.
  - id: kume2000_s109_a_sio2_1823
    population: kume2000_slag_si_alloy
    composition_id: kume2000_s109
    material_class: cmas_slag
    temperature_K: 1823.0
    measurement_technique: slag_si_alloy_equilibration
    fO2_condition: not_independently_pinned
    fO2_note: >-
      No gas buffer. fO2 is implied by the Si/SiO2 couple under
      deoxidized argon (Paper B §2.1 / Paper A §2). Not applicable
      as an independent pin for these oxide activities.
    composition_wt_pct:
      SiO2: 72.860216
      CaO: 13.986289
      Al2O3: 13.153495
    published_mole_fraction:
      SiO2: 0.705
      CaO: 0.145
      AlO1.5: 0.15
    parent_oxide: SiO2
    species: SiO
    observable: activity
    measured: 0.82
    units: dimensionless
    score: true
    scoring_status: SCORED-ELIGIBLE
    reduction_class: slag_si_alloy_equilibration
    convention: >-
      Printed activity against the authors' pure-solid oxide
      standard state (column headers a SiO2(s), a CaO(s),
      a AlO1.5(s), a MgO(s)). Entered as printed. Alumina is
      stored on the Al2O3 formula-unit basis as a(AlO1.5)^2;
      the printed a(AlO1.5) is retained in published_a_AlO1.5.
      No solid-to-liquid conversion is applied.
    provenance:
      source_citation: >-
        Kume, K.; Morita, K.; Miki, T.; Sano, N. (2000), Activity measurement of CaO–SiO2–AlO1.5–MgO slags equilibrated with molten silicon alloys, ISIJ International 40(6), 561–566.
      source_doi: 10.2355/isijinternational.40.561
      companion_method_doi: 10.2355/isijinternational.40.554
      source_sha256: 8df8e1f670bbc57ec79b308021820905d89c4f62f0e7a83076613f8352455689
      table: 'Table 2'
      row: sample 109, a SiO2(s)
      page: 'PDF page 3 (journal page 563)'
      transcriber: t692-kume-bench
      transcription_date: "2026-08-18"
      printed_versus_derived: >-
        Activity is the printed table cell. Composition wt% is
        either the printed mass% (Table 4) or the mole-fraction
        conversion documented on the composition record.
  - id: kume2000_s109_a_cao_1823
    population: kume2000_slag_si_alloy
    composition_id: kume2000_s109
    material_class: cmas_slag
    temperature_K: 1823.0
    measurement_technique: slag_si_alloy_equilibration
    fO2_condition: not_independently_pinned
    fO2_note: >-
      No gas buffer. fO2 is implied by the Si/SiO2 couple under
      deoxidized argon (Paper B §2.1 / Paper A §2). Not applicable
      as an independent pin for these oxide activities.
    composition_wt_pct:
      SiO2: 72.860216
      CaO: 13.986289
      Al2O3: 13.153495
    published_mole_fraction:
      SiO2: 0.705
      CaO: 0.145
      AlO1.5: 0.15
    parent_oxide: CaO
    species: Ca
    observable: activity
    measured: 0.000519
    units: dimensionless
    score: true
    scoring_status: SCORED-ELIGIBLE
    reduction_class: slag_si_alloy_equilibration
    convention: >-
      Printed activity against the authors' pure-solid oxide
      standard state (column headers a SiO2(s), a CaO(s),
      a AlO1.5(s), a MgO(s)). Entered as printed. Alumina is
      stored on the Al2O3 formula-unit basis as a(AlO1.5)^2;
      the printed a(AlO1.5) is retained in published_a_AlO1.5.
      No solid-to-liquid conversion is applied.
    provenance:
      source_citation: >-
        Kume, K.; Morita, K.; Miki, T.; Sano, N. (2000), Activity measurement of CaO–SiO2–AlO1.5–MgO slags equilibrated with molten silicon alloys, ISIJ International 40(6), 561–566.
      source_doi: 10.2355/isijinternational.40.561
      companion_method_doi: 10.2355/isijinternational.40.554
      source_sha256: 8df8e1f670bbc57ec79b308021820905d89c4f62f0e7a83076613f8352455689
      table: 'Table 2'
      row: sample 109, a CaO(s)
      page: 'PDF page 3 (journal page 563)'
      transcriber: t692-kume-bench
      transcription_date: "2026-08-18"
      printed_versus_derived: >-
        Activity is the printed table cell. Composition wt% is
        either the printed mass% (Table 4) or the mole-fraction
        conversion documented on the composition record.
  - id: kume2000_s109_a_al2o3_1823
    population: kume2000_slag_si_alloy
    composition_id: kume2000_s109
    material_class: cmas_slag
    temperature_K: 1823.0
    measurement_technique: slag_si_alloy_equilibration
    fO2_condition: not_independently_pinned
    fO2_note: >-
      No gas buffer. fO2 is implied by the Si/SiO2 couple under
      deoxidized argon (Paper B §2.1 / Paper A §2). Not applicable
      as an independent pin for these oxide activities.
    composition_wt_pct:
      SiO2: 72.860216
      CaO: 13.986289
      Al2O3: 13.153495
    published_mole_fraction:
      SiO2: 0.705
      CaO: 0.145
      AlO1.5: 0.15
    parent_oxide: Al2O3
    species: Al
    observable: activity
    measured: 0.022201
    units: dimensionless
    published_a_AlO1.5: 0.149
    activity_basis_conversion: a(Al2O3,s) = a(AlO1.5,s)^2
    score: true
    scoring_status: SCORED-ELIGIBLE
    reduction_class: slag_si_alloy_equilibration
    convention: >-
      Printed activity against the authors' pure-solid oxide
      standard state (column headers a SiO2(s), a CaO(s),
      a AlO1.5(s), a MgO(s)). Entered as printed. Alumina is
      stored on the Al2O3 formula-unit basis as a(AlO1.5)^2;
      the printed a(AlO1.5) is retained in published_a_AlO1.5.
      No solid-to-liquid conversion is applied.
    provenance:
      source_citation: >-
        Kume, K.; Morita, K.; Miki, T.; Sano, N. (2000), Activity measurement of CaO–SiO2–AlO1.5–MgO slags equilibrated with molten silicon alloys, ISIJ International 40(6), 561–566.
      source_doi: 10.2355/isijinternational.40.561
      companion_method_doi: 10.2355/isijinternational.40.554
      source_sha256: 8df8e1f670bbc57ec79b308021820905d89c4f62f0e7a83076613f8352455689
      table: 'Table 2'
      row: sample 109, a AlO1.5(s)
      page: 'PDF page 3 (journal page 563)'
      transcriber: t692-kume-bench
      transcription_date: "2026-08-18"
      printed_versus_derived: >-
        Activity is the printed table cell. Composition wt% is
        either the printed mass% (Table 4) or the mole-fraction
        conversion documented on the composition record.
  - id: kume2000_s110_a_sio2_1823
    population: kume2000_slag_si_alloy
    composition_id: kume2000_s110
    material_class: cmas_slag
    temperature_K: 1823.0
    measurement_technique: slag_si_alloy_equilibration
    fO2_condition: not_independently_pinned
    fO2_note: >-
      No gas buffer. fO2 is implied by the Si/SiO2 couple under
      deoxidized argon (Paper B §2.1 / Paper A §2). Not applicable
      as an independent pin for these oxide activities.
    composition_wt_pct:
      SiO2: 44.459170
      CaO: 18.733125
      Al2O3: 36.807705
    published_mole_fraction:
      SiO2: 0.412
      CaO: 0.186
      AlO1.5: 0.402
    parent_oxide: SiO2
    species: SiO
    observable: activity
    measured: 0.315
    units: dimensionless
    score: true
    scoring_status: SCORED-ELIGIBLE
    reduction_class: slag_si_alloy_equilibration
    convention: >-
      Printed activity against the authors' pure-solid oxide
      standard state (column headers a SiO2(s), a CaO(s),
      a AlO1.5(s), a MgO(s)). Entered as printed. Alumina is
      stored on the Al2O3 formula-unit basis as a(AlO1.5)^2;
      the printed a(AlO1.5) is retained in published_a_AlO1.5.
      No solid-to-liquid conversion is applied.
    provenance:
      source_citation: >-
        Kume, K.; Morita, K.; Miki, T.; Sano, N. (2000), Activity measurement of CaO–SiO2–AlO1.5–MgO slags equilibrated with molten silicon alloys, ISIJ International 40(6), 561–566.
      source_doi: 10.2355/isijinternational.40.561
      companion_method_doi: 10.2355/isijinternational.40.554
      source_sha256: 8df8e1f670bbc57ec79b308021820905d89c4f62f0e7a83076613f8352455689
      table: 'Table 2'
      row: sample 110, a SiO2(s)
      page: 'PDF page 3 (journal page 563)'
      transcriber: t692-kume-bench
      transcription_date: "2026-08-18"
      printed_versus_derived: >-
        Activity is the printed table cell. Composition wt% is
        either the printed mass% (Table 4) or the mole-fraction
        conversion documented on the composition record.
  - id: kume2000_s110_a_cao_1823
    population: kume2000_slag_si_alloy
    composition_id: kume2000_s110
    material_class: cmas_slag
    temperature_K: 1823.0
    measurement_technique: slag_si_alloy_equilibration
    fO2_condition: not_independently_pinned
    fO2_note: >-
      No gas buffer. fO2 is implied by the Si/SiO2 couple under
      deoxidized argon (Paper B §2.1 / Paper A §2). Not applicable
      as an independent pin for these oxide activities.
    composition_wt_pct:
      SiO2: 44.459170
      CaO: 18.733125
      Al2O3: 36.807705
    published_mole_fraction:
      SiO2: 0.412
      CaO: 0.186
      AlO1.5: 0.402
    parent_oxide: CaO
    species: Ca
    observable: activity
    measured: 0.000265
    units: dimensionless
    score: true
    scoring_status: SCORED-ELIGIBLE
    reduction_class: slag_si_alloy_equilibration
    convention: >-
      Printed activity against the authors' pure-solid oxide
      standard state (column headers a SiO2(s), a CaO(s),
      a AlO1.5(s), a MgO(s)). Entered as printed. Alumina is
      stored on the Al2O3 formula-unit basis as a(AlO1.5)^2;
      the printed a(AlO1.5) is retained in published_a_AlO1.5.
      No solid-to-liquid conversion is applied.
    provenance:
      source_citation: >-
        Kume, K.; Morita, K.; Miki, T.; Sano, N. (2000), Activity measurement of CaO–SiO2–AlO1.5–MgO slags equilibrated with molten silicon alloys, ISIJ International 40(6), 561–566.
      source_doi: 10.2355/isijinternational.40.561
      companion_method_doi: 10.2355/isijinternational.40.554
      source_sha256: 8df8e1f670bbc57ec79b308021820905d89c4f62f0e7a83076613f8352455689
      table: 'Table 2'
      row: sample 110, a CaO(s)
      page: 'PDF page 3 (journal page 563)'
      transcriber: t692-kume-bench
      transcription_date: "2026-08-18"
      printed_versus_derived: >-
        Activity is the printed table cell. Composition wt% is
        either the printed mass% (Table 4) or the mole-fraction
        conversion documented on the composition record.
  - id: kume2000_s110_a_al2o3_1823
    population: kume2000_slag_si_alloy
    composition_id: kume2000_s110
    material_class: cmas_slag
    temperature_K: 1823.0
    measurement_technique: slag_si_alloy_equilibration
    fO2_condition: not_independently_pinned
    fO2_note: >-
      No gas buffer. fO2 is implied by the Si/SiO2 couple under
      deoxidized argon (Paper B §2.1 / Paper A §2). Not applicable
      as an independent pin for these oxide activities.
    composition_wt_pct:
      SiO2: 44.459170
      CaO: 18.733125
      Al2O3: 36.807705
    published_mole_fraction:
      SiO2: 0.412
      CaO: 0.186
      AlO1.5: 0.402
    parent_oxide: Al2O3
    species: Al
    observable: activity
    measured: 0.228484
    units: dimensionless
    published_a_AlO1.5: 0.478
    activity_basis_conversion: a(Al2O3,s) = a(AlO1.5,s)^2
    score: true
    scoring_status: SCORED-ELIGIBLE
    reduction_class: slag_si_alloy_equilibration
    convention: >-
      Printed activity against the authors' pure-solid oxide
      standard state (column headers a SiO2(s), a CaO(s),
      a AlO1.5(s), a MgO(s)). Entered as printed. Alumina is
      stored on the Al2O3 formula-unit basis as a(AlO1.5)^2;
      the printed a(AlO1.5) is retained in published_a_AlO1.5.
      No solid-to-liquid conversion is applied.
    provenance:
      source_citation: >-
        Kume, K.; Morita, K.; Miki, T.; Sano, N. (2000), Activity measurement of CaO–SiO2–AlO1.5–MgO slags equilibrated with molten silicon alloys, ISIJ International 40(6), 561–566.
      source_doi: 10.2355/isijinternational.40.561
      companion_method_doi: 10.2355/isijinternational.40.554
      source_sha256: 8df8e1f670bbc57ec79b308021820905d89c4f62f0e7a83076613f8352455689
      table: 'Table 2'
      row: sample 110, a AlO1.5(s)
      page: 'PDF page 3 (journal page 563)'
      transcriber: t692-kume-bench
      transcription_date: "2026-08-18"
      printed_versus_derived: >-
        Activity is the printed table cell. Composition wt% is
        either the printed mass% (Table 4) or the mole-fraction
        conversion documented on the composition record.
  - id: kume2000_s111_a_sio2_1823
    population: kume2000_slag_si_alloy
    composition_id: kume2000_s111
    material_class: cmas_slag
    temperature_K: 1823.0
    measurement_technique: slag_si_alloy_equilibration
    fO2_condition: not_independently_pinned
    fO2_note: >-
      No gas buffer. fO2 is implied by the Si/SiO2 couple under
      deoxidized argon (Paper B §2.1 / Paper A §2). Not applicable
      as an independent pin for these oxide activities.
    composition_wt_pct:
      SiO2: 49.401122
      CaO: 19.660485
      Al2O3: 30.938394
    published_mole_fraction:
      SiO2: 0.462
      CaO: 0.197
      AlO1.5: 0.341
    parent_oxide: SiO2
    species: SiO
    observable: activity
    measured: 0.4
    units: dimensionless
    score: true
    scoring_status: SCORED-ELIGIBLE
    reduction_class: slag_si_alloy_equilibration
    convention: >-
      Printed activity against the authors' pure-solid oxide
      standard state (column headers a SiO2(s), a CaO(s),
      a AlO1.5(s), a MgO(s)). Entered as printed. Alumina is
      stored on the Al2O3 formula-unit basis as a(AlO1.5)^2;
      the printed a(AlO1.5) is retained in published_a_AlO1.5.
      No solid-to-liquid conversion is applied.
    provenance:
      source_citation: >-
        Kume, K.; Morita, K.; Miki, T.; Sano, N. (2000), Activity measurement of CaO–SiO2–AlO1.5–MgO slags equilibrated with molten silicon alloys, ISIJ International 40(6), 561–566.
      source_doi: 10.2355/isijinternational.40.561
      companion_method_doi: 10.2355/isijinternational.40.554
      source_sha256: 8df8e1f670bbc57ec79b308021820905d89c4f62f0e7a83076613f8352455689
      table: 'Table 2'
      row: sample 111, a SiO2(s)
      page: 'PDF page 3 (journal page 563)'
      transcriber: t692-kume-bench
      transcription_date: "2026-08-18"
      printed_versus_derived: >-
        Activity is the printed table cell. Composition wt% is
        either the printed mass% (Table 4) or the mole-fraction
        conversion documented on the composition record.
  - id: kume2000_s111_a_cao_1823
    population: kume2000_slag_si_alloy
    composition_id: kume2000_s111
    material_class: cmas_slag
    temperature_K: 1823.0
    measurement_technique: slag_si_alloy_equilibration
    fO2_condition: not_independently_pinned
    fO2_note: >-
      No gas buffer. fO2 is implied by the Si/SiO2 couple under
      deoxidized argon (Paper B §2.1 / Paper A §2). Not applicable
      as an independent pin for these oxide activities.
    composition_wt_pct:
      SiO2: 49.401122
      CaO: 19.660485
      Al2O3: 30.938394
    published_mole_fraction:
      SiO2: 0.462
      CaO: 0.197
      AlO1.5: 0.341
    parent_oxide: CaO
    species: Ca
    observable: activity
    measured: 0.000505
    units: dimensionless
    score: true
    scoring_status: SCORED-ELIGIBLE
    reduction_class: slag_si_alloy_equilibration
    convention: >-
      Printed activity against the authors' pure-solid oxide
      standard state (column headers a SiO2(s), a CaO(s),
      a AlO1.5(s), a MgO(s)). Entered as printed. Alumina is
      stored on the Al2O3 formula-unit basis as a(AlO1.5)^2;
      the printed a(AlO1.5) is retained in published_a_AlO1.5.
      No solid-to-liquid conversion is applied.
    provenance:
      source_citation: >-
        Kume, K.; Morita, K.; Miki, T.; Sano, N. (2000), Activity measurement of CaO–SiO2–AlO1.5–MgO slags equilibrated with molten silicon alloys, ISIJ International 40(6), 561–566.
      source_doi: 10.2355/isijinternational.40.561
      companion_method_doi: 10.2355/isijinternational.40.554
      source_sha256: 8df8e1f670bbc57ec79b308021820905d89c4f62f0e7a83076613f8352455689
      table: 'Table 2'
      row: sample 111, a CaO(s)
      page: 'PDF page 3 (journal page 563)'
      transcriber: t692-kume-bench
      transcription_date: "2026-08-18"
      printed_versus_derived: >-
        Activity is the printed table cell. Composition wt% is
        either the printed mass% (Table 4) or the mole-fraction
        conversion documented on the composition record.
  - id: kume2000_s111_a_al2o3_1823
    population: kume2000_slag_si_alloy
    composition_id: kume2000_s111
    material_class: cmas_slag
    temperature_K: 1823.0
    measurement_technique: slag_si_alloy_equilibration
    fO2_condition: not_independently_pinned
    fO2_note: >-
      No gas buffer. fO2 is implied by the Si/SiO2 couple under
      deoxidized argon (Paper B §2.1 / Paper A §2). Not applicable
      as an independent pin for these oxide activities.
    composition_wt_pct:
      SiO2: 49.401122
      CaO: 19.660485
      Al2O3: 30.938394
    published_mole_fraction:
      SiO2: 0.462
      CaO: 0.197
      AlO1.5: 0.341
    parent_oxide: Al2O3
    species: Al
    observable: activity
    measured: 0.139876
    units: dimensionless
    published_a_AlO1.5: 0.374
    activity_basis_conversion: a(Al2O3,s) = a(AlO1.5,s)^2
    score: true
    scoring_status: SCORED-ELIGIBLE
    reduction_class: slag_si_alloy_equilibration
    convention: >-
      Printed activity against the authors' pure-solid oxide
      standard state (column headers a SiO2(s), a CaO(s),
      a AlO1.5(s), a MgO(s)). Entered as printed. Alumina is
      stored on the Al2O3 formula-unit basis as a(AlO1.5)^2;
      the printed a(AlO1.5) is retained in published_a_AlO1.5.
      No solid-to-liquid conversion is applied.
    provenance:
      source_citation: >-
        Kume, K.; Morita, K.; Miki, T.; Sano, N. (2000), Activity measurement of CaO–SiO2–AlO1.5–MgO slags equilibrated with molten silicon alloys, ISIJ International 40(6), 561–566.
      source_doi: 10.2355/isijinternational.40.561
      companion_method_doi: 10.2355/isijinternational.40.554
      source_sha256: 8df8e1f670bbc57ec79b308021820905d89c4f62f0e7a83076613f8352455689
      table: 'Table 2'
      row: sample 111, a AlO1.5(s)
      page: 'PDF page 3 (journal page 563)'
      transcriber: t692-kume-bench
      transcription_date: "2026-08-18"
      printed_versus_derived: >-
        Activity is the printed table cell. Composition wt% is
        either the printed mass% (Table 4) or the mole-fraction
        conversion documented on the composition record.
  - id: kume2000_s112_a_sio2_1823
    population: kume2000_slag_si_alloy
    composition_id: kume2000_s112
    material_class: cmas_slag
    temperature_K: 1823.0
    measurement_technique: slag_si_alloy_equilibration
    fO2_condition: not_independently_pinned
    fO2_note: >-
      No gas buffer. fO2 is implied by the Si/SiO2 couple under
      deoxidized argon (Paper B §2.1 / Paper A §2). Not applicable
      as an independent pin for these oxide activities.
    composition_wt_pct:
      SiO2: 52.677697
      CaO: 22.950468
      Al2O3: 24.371835
    published_mole_fraction:
      SiO2: 0.497
      CaO: 0.232
      AlO1.5: 0.271
    parent_oxide: SiO2
    species: SiO
    observable: activity
    measured: 0.48
    units: dimensionless
    score: true
    scoring_status: SCORED-ELIGIBLE
    reduction_class: slag_si_alloy_equilibration
    convention: >-
      Printed activity against the authors' pure-solid oxide
      standard state (column headers a SiO2(s), a CaO(s),
      a AlO1.5(s), a MgO(s)). Entered as printed. Alumina is
      stored on the Al2O3 formula-unit basis as a(AlO1.5)^2;
      the printed a(AlO1.5) is retained in published_a_AlO1.5.
      No solid-to-liquid conversion is applied.
    provenance:
      source_citation: >-
        Kume, K.; Morita, K.; Miki, T.; Sano, N. (2000), Activity measurement of CaO–SiO2–AlO1.5–MgO slags equilibrated with molten silicon alloys, ISIJ International 40(6), 561–566.
      source_doi: 10.2355/isijinternational.40.561
      companion_method_doi: 10.2355/isijinternational.40.554
      source_sha256: 8df8e1f670bbc57ec79b308021820905d89c4f62f0e7a83076613f8352455689
      table: 'Table 2'
      row: sample 112, a SiO2(s)
      page: 'PDF page 3 (journal page 563)'
      transcriber: t692-kume-bench
      transcription_date: "2026-08-18"
      printed_versus_derived: >-
        Activity is the printed table cell. Composition wt% is
        either the printed mass% (Table 4) or the mole-fraction
        conversion documented on the composition record.
  - id: kume2000_s112_a_cao_1823
    population: kume2000_slag_si_alloy
    composition_id: kume2000_s112
    material_class: cmas_slag
    temperature_K: 1823.0
    measurement_technique: slag_si_alloy_equilibration
    fO2_condition: not_independently_pinned
    fO2_note: >-
      No gas buffer. fO2 is implied by the Si/SiO2 couple under
      deoxidized argon (Paper B §2.1 / Paper A §2). Not applicable
      as an independent pin for these oxide activities.
    composition_wt_pct:
      SiO2: 52.677697
      CaO: 22.950468
      Al2O3: 24.371835
    published_mole_fraction:
      SiO2: 0.497
      CaO: 0.232
      AlO1.5: 0.271
    parent_oxide: CaO
    species: Ca
    observable: activity
    measured: 0.000929
    units: dimensionless
    score: true
    scoring_status: SCORED-ELIGIBLE
    reduction_class: slag_si_alloy_equilibration
    convention: >-
      Printed activity against the authors' pure-solid oxide
      standard state (column headers a SiO2(s), a CaO(s),
      a AlO1.5(s), a MgO(s)). Entered as printed. Alumina is
      stored on the Al2O3 formula-unit basis as a(AlO1.5)^2;
      the printed a(AlO1.5) is retained in published_a_AlO1.5.
      No solid-to-liquid conversion is applied.
    provenance:
      source_citation: >-
        Kume, K.; Morita, K.; Miki, T.; Sano, N. (2000), Activity measurement of CaO–SiO2–AlO1.5–MgO slags equilibrated with molten silicon alloys, ISIJ International 40(6), 561–566.
      source_doi: 10.2355/isijinternational.40.561
      companion_method_doi: 10.2355/isijinternational.40.554
      source_sha256: 8df8e1f670bbc57ec79b308021820905d89c4f62f0e7a83076613f8352455689
      table: 'Table 2'
      row: sample 112, a CaO(s)
      page: 'PDF page 3 (journal page 563)'
      transcriber: t692-kume-bench
      transcription_date: "2026-08-18"
      printed_versus_derived: >-
        Activity is the printed table cell. Composition wt% is
        either the printed mass% (Table 4) or the mole-fraction
        conversion documented on the composition record.
  - id: kume2000_s112_a_al2o3_1823
    population: kume2000_slag_si_alloy
    composition_id: kume2000_s112
    material_class: cmas_slag
    temperature_K: 1823.0
    measurement_technique: slag_si_alloy_equilibration
    fO2_condition: not_independently_pinned
    fO2_note: >-
      No gas buffer. fO2 is implied by the Si/SiO2 couple under
      deoxidized argon (Paper B §2.1 / Paper A §2). Not applicable
      as an independent pin for these oxide activities.
    composition_wt_pct:
      SiO2: 52.677697
      CaO: 22.950468
      Al2O3: 24.371835
    published_mole_fraction:
      SiO2: 0.497
      CaO: 0.232
      AlO1.5: 0.271
    parent_oxide: Al2O3
    species: Al
    observable: activity
    measured: 0.078961
    units: dimensionless
    published_a_AlO1.5: 0.281
    activity_basis_conversion: a(Al2O3,s) = a(AlO1.5,s)^2
    score: true
    scoring_status: SCORED-ELIGIBLE
    reduction_class: slag_si_alloy_equilibration
    convention: >-
      Printed activity against the authors' pure-solid oxide
      standard state (column headers a SiO2(s), a CaO(s),
      a AlO1.5(s), a MgO(s)). Entered as printed. Alumina is
      stored on the Al2O3 formula-unit basis as a(AlO1.5)^2;
      the printed a(AlO1.5) is retained in published_a_AlO1.5.
      No solid-to-liquid conversion is applied.
    provenance:
      source_citation: >-
        Kume, K.; Morita, K.; Miki, T.; Sano, N. (2000), Activity measurement of CaO–SiO2–AlO1.5–MgO slags equilibrated with molten silicon alloys, ISIJ International 40(6), 561–566.
