Repository: simonrowland/regolith-pyrolysis-simulator

# Regolith Pyrolysis Simulator

Interactive simulator for a solar-thermal regolith refinery that models controlled overhead oxygen pressure to make vacuum pyrolysis and molten regolith electrolysis (MRE) workflows more practical for extracting metals, glass and ceramics from sample regolith feedstock profiles for the Moon, Mars, and asteroids.

The core idea is simple: regolith pyrolysis is attractive because sunlight can provide most of the heat, but hard-vacuum pyrolysis can turn silica into SiO vapor. SiO boiloff can foul ducts, condensers, windows, turbines, and product streams.

File: data/melt_activity/kume2000-cmas-bench.yaml (part 7 of 17)
schema_version: melt-activity-bench.v1
    measurement_technique: slag_si_alloy_equilibration
    fO2_condition: not_independently_pinned
    fO2_note: >-
      No gas buffer. fO2 is implied by the Si/SiO2 couple under
      deoxidized argon (Paper B §2.1 / Paper A §2). Not applicable
      as an independent pin for these oxide activities.
    composition_wt_pct:
      SiO2: 43.480210
      CaO: 27.987029
      Al2O3: 28.532761
    published_mole_fraction:
      SiO2: 0.406
      CaO: 0.28
      AlO1.5: 0.314
    parent_oxide: CaO
    species: Ca
    observable: activity
    measured: 0.00144
    units: dimensionless
    score: true
    scoring_status: SCORED-ELIGIBLE
    reduction_class: slag_si_alloy_equilibration
    convention: >-
      Printed activity against the authors' pure-solid oxide
      standard state (column headers a SiO2(s), a CaO(s),
      a AlO1.5(s), a MgO(s)). Entered as printed. Alumina is
      stored on the Al2O3 formula-unit basis as a(AlO1.5)^2;
      the printed a(AlO1.5) is retained in published_a_AlO1.5.
      No solid-to-liquid conversion is applied.
    provenance:
      source_citation: >-
        Kume, K.; Morita, K.; Miki, T.; Sano, N. (2000), Activity measurement of CaO–SiO2–AlO1.5–MgO slags equilibrated with molten silicon alloys, ISIJ International 40(6), 561–566.
      source_doi: 10.2355/isijinternational.40.561
      companion_method_doi: 10.2355/isijinternational.40.554
      source_sha256: 8df8e1f670bbc57ec79b308021820905d89c4f62f0e7a83076613f8352455689
      table: 'Table 2'
      row: sample 119, a CaO(s)
      page: 'PDF page 3 (journal page 563)'
      transcriber: t692-kume-bench
      transcription_date: "2026-08-18"
      printed_versus_derived: >-
        Activity is the printed table cell. Composition wt% is
        either the printed mass% (Table 4) or the mole-fraction
        conversion documented on the composition record.
  - id: kume2000_s119_a_al2o3_1823
    population: kume2000_slag_si_alloy
    composition_id: kume2000_s119
    material_class: cmas_slag
    temperature_K: 1823.0
    measurement_technique: slag_si_alloy_equilibration
    fO2_condition: not_independently_pinned
    fO2_note: >-
      No gas buffer. fO2 is implied by the Si/SiO2 couple under
      deoxidized argon (Paper B §2.1 / Paper A §2). Not applicable
      as an independent pin for these oxide activities.
    composition_wt_pct:
      SiO2: 43.480210
      CaO: 27.987029
      Al2O3: 28.532761
    published_mole_fraction:
      SiO2: 0.406
      CaO: 0.28
      AlO1.5: 0.314
    parent_oxide: Al2O3
    species: Al
    observable: activity
    measured: 0.0676
    units: dimensionless
    published_a_AlO1.5: 0.26
    activity_basis_conversion: a(Al2O3,s) = a(AlO1.5,s)^2
    score: true
    scoring_status: SCORED-ELIGIBLE
    reduction_class: slag_si_alloy_equilibration
    convention: >-
      Printed activity against the authors' pure-solid oxide
      standard state (column headers a SiO2(s), a CaO(s),
      a AlO1.5(s), a MgO(s)). Entered as printed. Alumina is
      stored on the Al2O3 formula-unit basis as a(AlO1.5)^2;
      the printed a(AlO1.5) is retained in published_a_AlO1.5.
      No solid-to-liquid conversion is applied.
    provenance:
      source_citation: >-
        Kume, K.; Morita, K.; Miki, T.; Sano, N. (2000), Activity measurement of CaO–SiO2–AlO1.5–MgO slags equilibrated with molten silicon alloys, ISIJ International 40(6), 561–566.
      source_doi: 10.2355/isijinternational.40.561
      companion_method_doi: 10.2355/isijinternational.40.554
      source_sha256: 8df8e1f670bbc57ec79b308021820905d89c4f62f0e7a83076613f8352455689
      table: 'Table 2'
      row: sample 119, a AlO1.5(s)
      page: 'PDF page 3 (journal page 563)'
      transcriber: t692-kume-bench
      transcription_date: "2026-08-18"
      printed_versus_derived: >-
        Activity is the printed table cell. Composition wt% is
        either the printed mass% (Table 4) or the mole-fraction
        conversion documented on the composition record.
  - id: kume2000_s120_a_sio2_1823
    population: kume2000_slag_si_alloy
    composition_id: kume2000_s120
    material_class: cmas_slag
    temperature_K: 1823.0
    measurement_technique: slag_si_alloy_equilibration
    fO2_condition: not_independently_pinned
    fO2_note: >-
      No gas buffer. fO2 is implied by the Si/SiO2 couple under
      deoxidized argon (Paper B §2.1 / Paper A §2). Not applicable
      as an independent pin for these oxide activities.
    composition_wt_pct:
      SiO2: 44.242788
      CaO: 31.243322
      Al2O3: 24.513890
    published_mole_fraction:
      SiO2: 0.415
      CaO: 0.314
      AlO1.5: 0.271
    parent_oxide: SiO2
    species: SiO
    observable: activity
    measured: 0.328
    units: dimensionless
    score: true
    scoring_status: SCORED-ELIGIBLE
    reduction_class: slag_si_alloy_equilibration
    convention: >-
      Printed activity against the authors' pure-solid oxide
      standard state (column headers a SiO2(s), a CaO(s),
      a AlO1.5(s), a MgO(s)). Entered as printed. Alumina is
      stored on the Al2O3 formula-unit basis as a(AlO1.5)^2;
      the printed a(AlO1.5) is retained in published_a_AlO1.5.
      No solid-to-liquid conversion is applied.
    provenance:
      source_citation: >-
        Kume, K.; Morita, K.; Miki, T.; Sano, N. (2000), Activity measurement of CaO–SiO2–AlO1.5–MgO slags equilibrated with molten silicon alloys, ISIJ International 40(6), 561–566.
      source_doi: 10.2355/isijinternational.40.561
      companion_method_doi: 10.2355/isijinternational.40.554
      source_sha256: 8df8e1f670bbc57ec79b308021820905d89c4f62f0e7a83076613f8352455689
      table: 'Table 2'
      row: sample 120, a SiO2(s)
      page: 'PDF page 3 (journal page 563)'
      transcriber: t692-kume-bench
      transcription_date: "2026-08-18"
      printed_versus_derived: >-
        Activity is the printed table cell. Composition wt% is
        either the printed mass% (Table 4) or the mole-fraction
        conversion documented on the composition record.
  - id: kume2000_s120_a_cao_1823
    population: kume2000_slag_si_alloy
    composition_id: kume2000_s120
    material_class: cmas_slag
    temperature_K: 1823.0
    measurement_technique: slag_si_alloy_equilibration
    fO2_condition: not_independently_pinned
    fO2_note: >-
      No gas buffer. fO2 is implied by the Si/SiO2 couple under
      deoxidized argon (Paper B §2.1 / Paper A §2). Not applicable
      as an independent pin for these oxide activities.
    composition_wt_pct:
      SiO2: 44.242788
      CaO: 31.243322
      Al2O3: 24.513890
    published_mole_fraction:
      SiO2: 0.415
      CaO: 0.314
      AlO1.5: 0.271
    parent_oxide: CaO
    species: Ca
    observable: activity
    measured: 0.00196
    units: dimensionless
    score: true
    scoring_status: SCORED-ELIGIBLE
    reduction_class: slag_si_alloy_equilibration
    convention: >-
      Printed activity against the authors' pure-solid oxide
      standard state (column headers a SiO2(s), a CaO(s),
      a AlO1.5(s), a MgO(s)). Entered as printed. Alumina is
      stored on the Al2O3 formula-unit basis as a(AlO1.5)^2;
      the printed a(AlO1.5) is retained in published_a_AlO1.5.
      No solid-to-liquid conversion is applied.
    provenance:
      source_citation: >-
        Kume, K.; Morita, K.; Miki, T.; Sano, N. (2000), Activity measurement of CaO–SiO2–AlO1.5–MgO slags equilibrated with molten silicon alloys, ISIJ International 40(6), 561–566.
      source_doi: 10.2355/isijinternational.40.561
      companion_method_doi: 10.2355/isijinternational.40.554
      source_sha256: 8df8e1f670bbc57ec79b308021820905d89c4f62f0e7a83076613f8352455689
      table: 'Table 2'
      row: sample 120, a CaO(s)
      page: 'PDF page 3 (journal page 563)'
      transcriber: t692-kume-bench
      transcription_date: "2026-08-18"
      printed_versus_derived: >-
        Activity is the printed table cell. Composition wt% is
        either the printed mass% (Table 4) or the mole-fraction
        conversion documented on the composition record.
  - id: kume2000_s120_a_al2o3_1823
    population: kume2000_slag_si_alloy
    composition_id: kume2000_s120
    material_class: cmas_slag
    temperature_K: 1823.0
    measurement_technique: slag_si_alloy_equilibration
    fO2_condition: not_independently_pinned
    fO2_note: >-
      No gas buffer. fO2 is implied by the Si/SiO2 couple under
      deoxidized argon (Paper B §2.1 / Paper A §2). Not applicable
      as an independent pin for these oxide activities.
    composition_wt_pct:
      SiO2: 44.242788
      CaO: 31.243322
      Al2O3: 24.513890
    published_mole_fraction:
      SiO2: 0.415
      CaO: 0.314
      AlO1.5: 0.271
    parent_oxide: Al2O3
    species: Al
    observable: activity
    measured: 0.048841
    units: dimensionless
    published_a_AlO1.5: 0.221
    activity_basis_conversion: a(Al2O3,s) = a(AlO1.5,s)^2
    score: true
    scoring_status: SCORED-ELIGIBLE
    reduction_class: slag_si_alloy_equilibration
    convention: >-
      Printed activity against the authors' pure-solid oxide
      standard state (column headers a SiO2(s), a CaO(s),
      a AlO1.5(s), a MgO(s)). Entered as printed. Alumina is
      stored on the Al2O3 formula-unit basis as a(AlO1.5)^2;
      the printed a(AlO1.5) is retained in published_a_AlO1.5.
      No solid-to-liquid conversion is applied.
    provenance:
      source_citation: >-
        Kume, K.; Morita, K.; Miki, T.; Sano, N. (2000), Activity measurement of CaO–SiO2–AlO1.5–MgO slags equilibrated with molten silicon alloys, ISIJ International 40(6), 561–566.
      source_doi: 10.2355/isijinternational.40.561
      companion_method_doi: 10.2355/isijinternational.40.554
      source_sha256: 8df8e1f670bbc57ec79b308021820905d89c4f62f0e7a83076613f8352455689
      table: 'Table 2'
      row: sample 120, a AlO1.5(s)
      page: 'PDF page 3 (journal page 563)'
      transcriber: t692-kume-bench
      transcription_date: "2026-08-18"
      printed_versus_derived: >-
        Activity is the printed table cell. Composition wt% is
        either the printed mass% (Table 4) or the mole-fraction
        conversion documented on the composition record.
  - id: kume2000_s121_a_sio2_1823
    population: kume2000_slag_si_alloy
    composition_id: kume2000_s121
    material_class: cmas_slag
    temperature_K: 1823.0
    measurement_technique: slag_si_alloy_equilibration
    fO2_condition: not_independently_pinned
    fO2_note: >-
      No gas buffer. fO2 is implied by the Si/SiO2 couple under
      deoxidized argon (Paper B §2.1 / Paper A §2). Not applicable
      as an independent pin for these oxide activities.
    composition_wt_pct:
      SiO2: 48.771210
      CaO: 31.300771
      Al2O3: 19.928019
    published_mole_fraction:
      SiO2: 0.461
      CaO: 0.317
      AlO1.5: 0.222
    parent_oxide: SiO2
    species: SiO
    observable: activity
    measured: 0.432
    units: dimensionless
    score: true
    scoring_status: SCORED-ELIGIBLE
    reduction_class: slag_si_alloy_equilibration
    convention: >-
      Printed activity against the authors' pure-solid oxide
      standard state (column headers a SiO2(s), a CaO(s),
      a AlO1.5(s), a MgO(s)). Entered as printed. Alumina is
      stored on the Al2O3 formula-unit basis as a(AlO1.5)^2;
      the printed a(AlO1.5) is retained in published_a_AlO1.5.
      No solid-to-liquid conversion is applied.
    provenance:
      source_citation: >-
        Kume, K.; Morita, K.; Miki, T.; Sano, N. (2000), Activity measurement of CaO–SiO2–AlO1.5–MgO slags equilibrated with molten silicon alloys, ISIJ International 40(6), 561–566.
      source_doi: 10.2355/isijinternational.40.561
      companion_method_doi: 10.2355/isijinternational.40.554
      source_sha256: 8df8e1f670bbc57ec79b308021820905d89c4f62f0e7a83076613f8352455689
      table: 'Table 2'
      row: sample 121, a SiO2(s)
      page: 'PDF page 3 (journal page 563)'
      transcriber: t692-kume-bench
      transcription_date: "2026-08-18"
      printed_versus_derived: >-
        Activity is the printed table cell. Composition wt% is
        either the printed mass% (Table 4) or the mole-fraction
        conversion documented on the composition record.
  - id: kume2000_s121_a_cao_1823
    population: kume2000_slag_si_alloy
    composition_id: kume2000_s121
    material_class: cmas_slag
    temperature_K: 1823.0
    measurement_technique: slag_si_alloy_equilibration
    fO2_condition: not_independently_pinned
    fO2_note: >-
      No gas buffer. fO2 is implied by the Si/SiO2 couple under
      deoxidized argon (Paper B §2.1 / Paper A §2). Not applicable
      as an independent pin for these oxide activities.
    composition_wt_pct:
      SiO2: 48.771210
      CaO: 31.300771
      Al2O3: 19.928019
    published_mole_fraction:
      SiO2: 0.461
      CaO: 0.317
      AlO1.5: 0.222
    parent_oxide: CaO
    species: Ca
    observable: activity
    measured: 0.00184
    units: dimensionless
    score: true
    scoring_status: SCORED-ELIGIBLE
    reduction_class: slag_si_alloy_equilibration
    convention: >-
      Printed activity against the authors' pure-solid oxide
      standard state (column headers a SiO2(s), a CaO(s),
      a AlO1.5(s), a MgO(s)). Entered as printed. Alumina is
      stored on the Al2O3 formula-unit basis as a(AlO1.5)^2;
      the printed a(AlO1.5) is retained in published_a_AlO1.5.
      No solid-to-liquid conversion is applied.
    provenance:
      source_citation: >-
        Kume, K.; Morita, K.; Miki, T.; Sano, N. (2000), Activity measurement of CaO–SiO2–AlO1.5–MgO slags equilibrated with molten silicon alloys, ISIJ International 40(6), 561–566.
      source_doi: 10.2355/isijinternational.40.561
      companion_method_doi: 10.2355/isijinternational.40.554
      source_sha256: 8df8e1f670bbc57ec79b308021820905d89c4f62f0e7a83076613f8352455689
      table: 'Table 2'
      row: sample 121, a CaO(s)
      page: 'PDF page 3 (journal page 563)'
      transcriber: t692-kume-bench
      transcription_date: "2026-08-18"
      printed_versus_derived: >-
        Activity is the printed table cell. Composition wt% is
        either the printed mass% (Table 4) or the mole-fraction
        conversion documented on the composition record.
  - id: kume2000_s121_a_al2o3_1823
    population: kume2000_slag_si_alloy
    composition_id: kume2000_s121
    material_class: cmas_slag
    temperature_K: 1823.0
    measurement_technique: slag_si_alloy_equilibration
    fO2_condition: not_independently_pinned
    fO2_note: >-
      No gas buffer. fO2 is implied by the Si/SiO2 couple under
      deoxidized argon (Paper B §2.1 / Paper A §2). Not applicable
      as an independent pin for these oxide activities.
    composition_wt_pct:
      SiO2: 48.771210
      CaO: 31.300771
      Al2O3: 19.928019
    published_mole_fraction:
      SiO2: 0.461
      CaO: 0.317
      AlO1.5: 0.222
    parent_oxide: Al2O3
    species: Al
    observable: activity
    measured: 0.0256
    units: dimensionless
    published_a_AlO1.5: 0.16
    activity_basis_conversion: a(Al2O3,s) = a(AlO1.5,s)^2
    score: true
    scoring_status: SCORED-ELIGIBLE
    reduction_class: slag_si_alloy_equilibration
    convention: >-
      Printed activity against the authors' pure-solid oxide
      standard state (column headers a SiO2(s), a CaO(s),
      a AlO1.5(s), a MgO(s)). Entered as printed. Alumina is
      stored on the Al2O3 formula-unit basis as a(AlO1.5)^2;
      the printed a(AlO1.5) is retained in published_a_AlO1.5.
      No solid-to-liquid conversion is applied.
    provenance:
      source_citation: >-
        Kume, K.; Morita, K.; Miki, T.; Sano, N. (2000), Activity measurement of CaO–SiO2–AlO1.5–MgO slags equilibrated with molten silicon alloys, ISIJ International 40(6), 561–566.
      source_doi: 10.2355/isijinternational.40.561
      companion_method_doi: 10.2355/isijinternational.40.554
      source_sha256: 8df8e1f670bbc57ec79b308021820905d89c4f62f0e7a83076613f8352455689
      table: 'Table 2'
      row: sample 121, a AlO1.5(s)
      page: 'PDF page 3 (journal page 563)'
      transcriber: t692-kume-bench
      transcription_date: "2026-08-18"
      printed_versus_derived: >-
        Activity is the printed table cell. Composition wt% is
        either the printed mass% (Table 4) or the mole-fraction
        conversion documented on the composition record.
  - id: kume2000_s122_a_sio2_1823
    population: kume2000_slag_si_alloy
    composition_id: kume2000_s122
    material_class: cmas_slag
    temperature_K: 1823.0
    measurement_technique: slag_si_alloy_equilibration
    fO2_condition: not_independently_pinned
    fO2_note: >-
      No gas buffer. fO2 is implied by the Si/SiO2 couple under
      deoxidized argon (Paper B §2.1 / Paper A §2). Not applicable
      as an independent pin for these oxide activities.
    composition_wt_pct:
      SiO2: 50.283775
      CaO: 34.363800
      Al2O3: 15.352425
    published_mole_fraction:
      SiO2: 0.478
      CaO: 0.35
      AlO1.5: 0.172
    parent_oxide: SiO2
    species: SiO
    observable: activity
    measured: 0.487
    units: dimensionless
    score: true
    scoring_status: SCORED-ELIGIBLE
    reduction_class: slag_si_alloy_equilibration
    convention: >-
      Printed activity against the authors' pure-solid oxide
      standard state (column headers a SiO2(s), a CaO(s),
      a AlO1.5(s), a MgO(s)). Entered as printed. Alumina is
      stored on the Al2O3 formula-unit basis as a(AlO1.5)^2;
      the printed a(AlO1.5) is retained in published_a_AlO1.5.
      No solid-to-liquid conversion is applied.
    provenance:
      source_citation: >-
        Kume, K.; Morita, K.; Miki, T.; Sano, N. (2000), Activity measurement of CaO–SiO2–AlO1.5–MgO slags equilibrated with molten silicon alloys, ISIJ International 40(6), 561–566.
      source_doi: 10.2355/isijinternational.40.561
      companion_method_doi: 10.2355/isijinternational.40.554
      source_sha256: 8df8e1f670bbc57ec79b308021820905d89c4f62f0e7a83076613f8352455689
      table: 'Table 2'
      row: sample 122, a SiO2(s)
      page: 'PDF page 3 (journal page 563)'
      transcriber: t692-kume-bench
      transcription_date: "2026-08-18"
      printed_versus_derived: >-
        Activity is the printed table cell. Composition wt% is
        either the printed mass% (Table 4) or the mole-fraction
        conversion documented on the composition record.
  - id: kume2000_s122_a_cao_1823
    population: kume2000_slag_si_alloy
    composition_id: kume2000_s122
    material_class: cmas_slag
    temperature_K: 1823.0
    measurement_technique: slag_si_alloy_equilibration
    fO2_condition: not_independently_pinned
    fO2_note: >-
      No gas buffer. fO2 is implied by the Si/SiO2 couple under
      deoxidized argon (Paper B §2.1 / Paper A §2). Not applicable
      as an independent pin for these oxide activities.
    composition_wt_pct:
      SiO2: 50.283775
      CaO: 34.363800
      Al2O3: 15.352425
    published_mole_fraction:
      SiO2: 0.478
      CaO: 0.35
      AlO1.5: 0.172
    parent_oxide: CaO
    species: Ca
    observable: activity
    measured: 0.00218
    units: dimensionless
    score: true
    scoring_status: SCORED-ELIGIBLE
    reduction_class: slag_si_alloy_equilibration
    convention: >-
      Printed activity against the authors' pure-solid oxide
      standard state (column headers a SiO2(s), a CaO(s),
      a AlO1.5(s), a MgO(s)). Entered as printed. Alumina is
      stored on the Al2O3 formula-unit basis as a(AlO1.5)^2;
      the printed a(AlO1.5) is retained in published_a_AlO1.5.
      No solid-to-liquid conversion is applied.
    provenance:
      source_citation: >-
        Kume, K.; Morita, K.; Miki, T.; Sano, N. (2000), Activity measurement of CaO–SiO2–AlO1.5–MgO slags equilibrated with molten silicon alloys, ISIJ International 40(6), 561–566.
      source_doi: 10.2355/isijinternational.40.561
      companion_method_doi: 10.2355/isijinternational.40.554
      source_sha256: 8df8e1f670bbc57ec79b308021820905d89c4f62f0e7a83076613f8352455689
      table: 'Table 2'
      row: sample 122, a CaO(s)
      page: 'PDF page 3 (journal page 563)'
      transcriber: t692-kume-bench
      transcription_date: "2026-08-18"
      printed_versus_derived: >-
        Activity is the printed table cell. Composition wt% is
        either the printed mass% (Table 4) or the mole-fraction
        conversion documented on the composition record.
  - id: kume2000_s122_a_al2o3_1823
    population: kume2000_slag_si_alloy
    composition_id: kume2000_s122
    material_class: cmas_slag
    temperature_K: 1823.0
    measurement_technique: slag_si_alloy_equilibration
    fO2_condition: not_independently_pinned
    fO2_note: >-
      No gas buffer. fO2 is implied by the Si/SiO2 couple under
      deoxidized argon (Paper B §2.1 / Paper A §2). Not applicable
      as an independent pin for these oxide activities.
    composition_wt_pct:
      SiO2: 50.283775
      CaO: 34.363800
      Al2O3: 15.352425
    published_mole_fraction:
      SiO2: 0.478
      CaO: 0.35
      AlO1.5: 0.172
    parent_oxide: Al2O3
    species: Al
    observable: activity
    measured: 0.008281
    units: dimensionless
    published_a_AlO1.5: 0.091
    activity_basis_conversion: a(Al2O3,s) = a(AlO1.5,s)^2
    score: true
    scoring_status: SCORED-ELIGIBLE
    reduction_class: slag_si_alloy_equilibration
    convention: >-
      Printed activity against the authors' pure-solid oxide
      standard state (column headers a SiO2(s), a CaO(s),
      a AlO1.5(s), a MgO(s)). Entered as printed. Alumina is
      stored on the Al2O3 formula-unit basis as a(AlO1.5)^2;
      the printed a(AlO1.5) is retained in published_a_AlO1.5.
      No solid-to-liquid conversion is applied.
    provenance:
      source_citation: >-
        Kume, K.; Morita, K.; Miki, T.; Sano, N. (2000), Activity measurement of CaO–SiO2–AlO1.5–MgO slags equilibrated with molten silicon alloys, ISIJ International 40(6), 561–566.
      source_doi: 10.2355/isijinternational.40.561
      companion_method_doi: 10.2355/isijinternational.40.554
      source_sha256: 8df8e1f670bbc57ec79b308021820905d89c4f62f0e7a83076613f8352455689
      table: 'Table 2'
      row: sample 122, a AlO1.5(s)
      page: 'PDF page 3 (journal page 563)'
      transcriber: t692-kume-bench
      transcription_date: "2026-08-18"
      printed_versus_derived: >-
        Activity is the printed table cell. Composition wt% is
        either the printed mass% (Table 4) or the mole-fraction
        conversion documented on the composition record.
  - id: kume2000_s123_a_sio2_1823
    population: kume2000_slag_si_alloy
    composition_id: kume2000_s123
    material_class: cmas_slag
    temperature_K: 1823.0
    measurement_technique: slag_si_alloy_equilibration
    fO2_condition: not_independently_pinned
    fO2_note: >-
      No gas buffer. fO2 is implied by the Si/SiO2 couple under
      deoxidized argon (Paper B §2.1 / Paper A §2). Not applicable
      as an independent pin for these oxide activities.
    composition_wt_pct:
      SiO2: 55.612997
      CaO: 38.928774
      Al2O3: 5.458229
    published_mole_fraction:
      SiO2: 0.536
      CaO: 0.402
      AlO1.5: 0.062
    parent_oxide: SiO2
    species: SiO
    observable: activity
    measured: 0.646
    units: dimensionless
    score: true
    scoring_status: SCORED-ELIGIBLE
    reduction_class: slag_si_alloy_equilibration
    convention: >-
      Printed activity against the authors' pure-solid oxide
      standard state (column headers a SiO2(s), a CaO(s),
      a AlO1.5(s), a MgO(s)). Entered as printed. Alumina is
      stored on the Al2O3 formula-unit basis as a(AlO1.5)^2;
      the printed a(AlO1.5) is retained in published_a_AlO1.5.
      No solid-to-liquid conversion is applied.
    provenance:
      source_citation: >-
        Kume, K.; Morita, K.; Miki, T.; Sano, N. (2000), Activity measurement of CaO–SiO2–AlO1.5–MgO slags equilibrated with molten silicon alloys, ISIJ International 40(6), 561–566.
      source_doi: 10.2355/isijinternational.40.561
      companion_method_doi: 10.2355/isijinternational.40.554
      source_sha256: 8df8e1f670bbc57ec79b308021820905d89c4f62f0e7a83076613f8352455689
      table: 'Table 2'
      row: sample 123, a SiO2(s)
      page: 'PDF page 3 (journal page 563)'
      transcriber: t692-kume-bench
      transcription_date: "2026-08-18"
      printed_versus_derived: >-
        Activity is the printed table cell. Composition wt% is
        either the printed mass% (Table 4) or the mole-fraction
        conversion documented on the composition record.
  - id: kume2000_s123_a_cao_1823
    population: kume2000_slag_si_alloy
    composition_id: kume2000_s123
    material_class: cmas_slag
    temperature_K: 1823.0
    measurement_technique: slag_si_alloy_equilibration
    fO2_condition: not_independently_pinned
    fO2_note: >-
      No gas buffer. fO2 is implied by the Si/SiO2 couple under
      deoxidized argon (Paper B §2.1 / Paper A §2). Not applicable
      as an independent pin for these oxide activities.
    composition_wt_pct:
      SiO2: 55.612997
      CaO: 38.928774
      Al2O3: 5.458229
    published_mole_fraction:
      SiO2: 0.536
      CaO: 0.402
      AlO1.5: 0.062
    parent_oxide: CaO
    species: Ca
    observable: activity
    measured: 0.0026
    units: dimensionless
    score: true
    scoring_status: SCORED-ELIGIBLE
    reduction_class: slag_si_alloy_equilibration
    convention: >-
      Printed activity against the authors' pure-solid oxide
      standard state (column headers a SiO2(s), a CaO(s),
      a AlO1.5(s), a MgO(s)). Entered as printed. Alumina is
      stored on the Al2O3 formula-unit basis as a(AlO1.5)^2;
      the printed a(AlO1.5) is retained in published_a_AlO1.5.
      No solid-to-liquid conversion is applied.
    provenance:
      source_citation: >-
        Kume, K.; Morita, K.; Miki, T.; Sano, N. (2000), Activity measurement of CaO–SiO2–AlO1.5–MgO slags equilibrated with molten silicon alloys, ISIJ International 40(6), 561–566.
      source_doi: 10.2355/isijinternational.40.561
      companion_method_doi: 10.2355/isijinternational.40.554
      source_sha256: 8df8e1f670bbc57ec79b308021820905d89c4f62f0e7a83076613f8352455689
      table: 'Table 2'
      row: sample 123, a CaO(s)
      page: 'PDF page 3 (journal page 563)'
      transcriber: t692-kume-bench
      transcription_date: "2026-08-18"
      printed_versus_derived: >-
        Activity is the printed table cell. Composition wt% is
        either the printed mass% (Table 4) or the mole-fraction
        conversion documented on the composition record.
  - id: kume2000_s123_a_al2o3_1823
    population: kume2000_slag_si_alloy
    composition_id: kume2000_s123
    material_class: cmas_slag
    temperature_K: 1823.0
    measurement_technique: slag_si_alloy_equilibration
    fO2_condition: not_independently_pinned
    fO2_note: >-
      No gas buffer. fO2 is implied by the Si/SiO2 couple under
      deoxidized argon (Paper B §2.1 / Paper A §2). Not applicable
      as an independent pin for these oxide activities.
    composition_wt_pct:
      SiO2: 55.612997
      CaO: 38.928774
      Al2O3: 5.458229
    published_mole_fraction:
      SiO2: 0.536
      CaO: 0.402
      AlO1.5: 0.062
    parent_oxide: Al2O3
    species: Al
    observable: activity
    measured: 0.003844
    units: dimensionless
    published_a_AlO1.5: 0.062
    activity_basis_conversion: a(Al2O3,s) = a(AlO1.5,s)^2
    score: true
    scoring_status: SCORED-ELIGIBLE
    reduction_class: slag_si_alloy_equilibration
    convention: >-
      Printed activity against the authors' pure-solid oxide
      standard state (column headers a SiO2(s), a CaO(s),
      a AlO1.5(s), a MgO(s)). Entered as printed. Alumina is
      stored on the Al2O3 formula-unit basis as a(AlO1.5)^2;
      the printed a(AlO1.5) is retained in published_a_AlO1.5.
      No solid-to-liquid conversion is applied.
    provenance:
      source_citation: >-
        Kume, K.; Morita, K.; Miki, T.; Sano, N. (2000), Activity measurement of CaO–SiO2–AlO1.5–MgO slags equilibrated with molten silicon alloys, ISIJ International 40(6), 561–566.
      source_doi: 10.2355/isijinternational.40.561
      companion_method_doi: 10.2355/isijinternational.40.554
      source_sha256: 8df8e1f670bbc57ec79b308021820905d89c4f62f0e7a83076613f8352455689
      table: 'Table 2'
      row: sample 123, a AlO1.5(s)
      page: 'PDF page 3 (journal page 563)'
      transcriber: t692-kume-bench
      transcription_date: "2026-08-18"
      printed_versus_derived: >-
        Activity is the printed table cell. Composition wt% is
        either the printed mass% (Table 4) or the mole-fraction
        conversion documented on the composition record.
  - id: kume2000_s124_a_sio2_1823
    population: kume2000_slag_si_alloy
    composition_id: kume2000_s124
    material_class: cmas_slag
    temperature_K: 1823.0
    measurement_technique: slag_si_alloy_equilibration
    fO2_condition: not_independently_pinned
    fO2_note: >-
      No gas buffer. fO2 is implied by the Si/SiO2 couple under
      deoxidized argon (Paper B §2.1 / Paper A §2). Not applicable
      as an independent pin for these oxide activities.
    composition_wt_pct:
      SiO2: 28.856259
      CaO: 27.853921
      Al2O3: 43.289820
    published_mole_fraction:
      SiO2: 0.263
      CaO: 0.272
      AlO1.5: 0.465
    parent_oxide: SiO2
    species: SiO
    observable: activity
    measured: 0.0893
    units: dimensionless
    score: true
    scoring_status: SCORED-ELIGIBLE
    reduction_class: slag_si_alloy_equilibration
    convention: >-
      Printed activity against the authors' pure-solid oxide
      standard state (column headers a SiO2(s), a CaO(s),
      a AlO1.5(s), a MgO(s)). Entered as printed. Alumina is
      stored on the Al2O3 formula-unit basis as a(AlO1.5)^2;
      the printed a(AlO1.5) is retained in published_a_AlO1.5.
      No solid-to-liquid conversion is applied.
    provenance:
      source_citation: >-
        Kume, K.; Morita, K.; Miki, T.; Sano, N. (2000), Activity measurement of CaO–SiO2–AlO1.5–MgO slags equilibrated with molten silicon alloys, ISIJ International 40(6), 561–566.
      source_doi: 10.2355/isijinternational.40.561
      companion_method_doi: 10.2355/isijinternational.40.554
      source_sha256: 8df8e1f670bbc57ec79b308021820905d89c4f62f0e7a83076613f8352455689
      table: 'Table 2'
      row: sample 124, a SiO2(s)
      page: 'PDF page 3 (journal page 563)'
      transcriber: t692-kume-bench
      transcription_date: "2026-08-18"
      printed_versus_derived: >-
        Activity is the printed table cell. Composition wt% is
        either the printed mass% (Table 4) or the mole-fraction
        conversion documented on the composition record.
  - id: kume2000_s124_a_cao_1823
    population: kume2000_slag_si_alloy
    composition_id: kume2000_s124
    material_class: cmas_slag
    temperature_K: 1823.0
    measurement_technique: slag_si_alloy_equilibration
    fO2_condition: not_independently_pinned
    fO2_note: >-
      No gas buffer. fO2 is implied by the Si/SiO2 couple under
      deoxidized argon (Paper B §2.1 / Paper A §2). Not applicable
      as an independent pin for these oxide activities.
    composition_wt_pct:
      SiO2: 28.856259
      CaO: 27.853921
      Al2O3: 43.289820
    published_mole_fraction:
      SiO2: 0.263
      CaO: 0.272
      AlO1.5: 0.465
    parent_oxide: CaO
    species: Ca
    observable: activity
    measured: 0.00249
    units: dimensionless
    score: true
    scoring_status: SCORED-ELIGIBLE
    reduction_class: slag_si_alloy_equilibration
    convention: >-
      Printed activity against the authors' pure-solid oxide
      standard state (column headers a SiO2(s), a CaO(s),
      a AlO1.5(s), a MgO(s)). Entered as printed. Alumina is
      stored on the Al2O3 formula-unit basis as a(AlO1.5)^2;
      the printed a(AlO1.5) is retained in published_a_AlO1.5.
      No solid-to-liquid conversion is applied.
    provenance:
      source_citation: >-
        Kume, K.; Morita, K.; Miki, T.; Sano, N. (2000), Activity measurement of CaO–SiO2–AlO1.5–MgO slags equilibrated with molten silicon alloys, ISIJ International 40(6), 561–566.
      source_doi: 10.2355/isijinternational.40.561
      companion_method_doi: 10.2355/isijinternational.40.554
      source_sha256: 8df8e1f670bbc57ec79b308021820905d89c4f62f0e7a83076613f8352455689
      table: 'Table 2'
      row: sample 124, a CaO(s)
      page: 'PDF page 3 (journal page 563)'
      transcriber: t692-kume-bench
      transcription_date: "2026-08-18"
      printed_versus_derived: >-
        Activity is the printed table cell. Composition wt% is
        either the printed mass% (Table 4) or the mole-fraction
        conversion documented on the composition record.
  - id: kume2000_s124_a_al2o3_1823
    population: kume2000_slag_si_alloy
    composition_id: kume2000_s124
    material_class: cmas_slag
    temperature_K: 1823.0
    measurement_technique: slag_si_alloy_equilibration
    fO2_condition: not_independently_pinned
    fO2_note: >-
      No gas buffer. fO2 is implied by the Si/SiO2 couple under
      deoxidized argon (Paper B §2.1 / Paper A §2). Not applicable
      as an independent pin for these oxide activities.
    composition_wt_pct:
      SiO2: 28.856259
      CaO: 27.853921
      Al2O3: 43.289820
    published_mole_fraction:
      SiO2: 0.263
      CaO: 0.272
      AlO1.5: 0.465
    parent_oxide: Al2O3
    species: Al
    observable: activity
    measured: 0.274576
    units: dimensionless
    published_a_AlO1.5: 0.524
    activity_basis_conversion: a(Al2O3,s) = a(AlO1.5,s)^2
    score: true
    scoring_status: SCORED-ELIGIBLE
    reduction_class: slag_si_alloy_equilibration
    convention: >-
      Printed activity against the authors' pure-solid oxide
      standard state (column headers a SiO2(s), a CaO(s),
      a AlO1.5(s), a MgO(s)). Entered as printed. Alumina is
      stored on the Al2O3 formula-unit basis as a(AlO1.5)^2;
      the printed a(AlO1.5) is retained in published_a_AlO1.5.
      No solid-to-liquid conversion is applied.
    provenance:
      source_citation: >-
        Kume, K.; Morita, K.; Miki, T.; Sano, N. (2000), Activity measurement of CaO–SiO2–AlO1.5–MgO slags equilibrated with molten silicon alloys, ISIJ International 40(6), 561–566.
      source_doi: 10.2355/isijinternational.40.561
      companion_method_doi: 10.2355/isijinternational.40.554
      source_sha256: 8df8e1f670bbc57ec79b308021820905d89c4f62f0e7a83076613f8352455689
      table: 'Table 2'
      row: sample 124, a AlO1.5(s)
      page: 'PDF page 3 (journal page 563)'
      transcriber: t692-kume-bench
      transcription_date: "2026-08-18"
      printed_versus_derived: >-
        Activity is the printed table cell. Composition wt% is
        either the printed mass% (Table 4) or the mole-fraction
        conversion documented on the composition record.
  - id: kume2000_s125_a_sio2_1823
    population: kume2000_slag_si_alloy
    composition_id: kume2000_s125
    material_class: cmas_slag
    temperature_K: 1823.0
    measurement_technique: slag_si_alloy_equilibration
    fO2_condition: not_independently_pinned
    fO2_note: >-
      No gas buffer. fO2 is implied by the Si/SiO2 couple under
      deoxidized argon (Paper B §2.1 / Paper A §2). Not applicable
      as an independent pin for these oxide activities.
    composition_wt_pct:
      SiO2: 30.333247
      CaO: 31.060405
      Al2O3: 38.606348
    published_mole_fraction:
      SiO2: 0.278
      CaO: 0.305
      AlO1.5: 0.417
    parent_oxide: SiO2
    species: SiO
    observable: activity
    measured: 0.0955
    units: dimensionless
    score: true
    scoring_status: SCORED-ELIGIBLE
    reduction_class: slag_si_alloy_equilibration
    convention: >-
      Printed activity against the authors' pure-solid oxide
      standard state (column headers a SiO2(s), a CaO(s),
      a AlO1.5(s), a MgO(s)). Entered as printed. Alumina is
      stored on the Al2O3 formula-unit basis as a(AlO1.5)^2;
      the printed a(AlO1.5) is retained in published_a_AlO1.5.
      No solid-to-liquid conversion is applied.
    provenance:
      source_citation: >-
        Kume, K.; Morita, K.; Miki, T.; Sano, N. (2000), Activity measurement of CaO–SiO2–AlO1.5–MgO slags equilibrated with molten silicon alloys, ISIJ International 40(6), 561–566.
      source_doi: 10.2355/isijinternational.40.561
      companion_method_doi: 10.2355/isijinternational.40.554
      source_sha256: 8df8e1f670bbc57ec79b308021820905d89c4f62f0e7a83076613f8352455689
      table: 'Table 2'
      row: sample 125, a SiO2(s)
      page: 'PDF page 3 (journal page 563)'
      transcriber: t692-kume-bench
      transcription_date: "2026-08-18"
      printed_versus_derived: >-
        Activity is the printed table cell. Composition wt% is
        either the printed mass% (Table 4) or the mole-fraction
        conversion documented on the composition record.
  - id: kume2000_s125_a_cao_1823
    population: kume2000_slag_si_alloy
    composition_id: kume2000_s125
    material_class: cmas_slag
    temperature_K: 1823.0
    measurement_technique: slag_si_alloy_equilibration
    fO2_condition: not_independently_pinned
    fO2_note: >-
      No gas buffer. fO2 is implied by the Si/SiO2 couple under
      deoxidized argon (Paper B §2.1 / Paper A §2). Not applicable
      as an independent pin for these oxide activities.
    composition_wt_pct:
      SiO2: 30.333247
      CaO: 31.060405
      Al2O3: 38.606348
    published_mole_fraction:
      SiO2: 0.278
      CaO: 0.305
      AlO1.5: 0.417
    parent_oxide: CaO
    species: Ca
    observable: activity
    measured: 0.00423
    units: dimensionless
    score: true
    scoring_status: SCORED-ELIGIBLE
    reduction_class: slag_si_alloy_equilibration
    convention: >-
      Printed activity against the authors' pure-solid oxide
      standard state (column headers a SiO2(s), a CaO(s),
      a AlO1.5(s), a MgO(s)). Entered as printed. Alumina is
      stored on the Al2O3 formula-unit basis as a(AlO1.5)^2;
      the printed a(AlO1.5) is retained in published_a_AlO1.5.
      No solid-to-liquid conversion is applied.
    provenance:
      source_citation: >-
        Kume, K.; Morita, K.; Miki, T.; Sano, N. (2000), Activity measurement of CaO–SiO2–AlO1.5–MgO slags equilibrated with molten silicon alloys, ISIJ International 40(6), 561–566.
      source_doi: 10.2355/isijinternational.40.561
      companion_method_doi: 10.2355/isijinternational.40.554
      source_sha256: 8df8e1f670bbc57ec79b308021820905d89c4f62f0e7a83076613f8352455689
      table: 'Table 2'
      row: sample 125, a CaO(s)
      page: 'PDF page 3 (journal page 563)'
      transcriber: t692-kume-bench
      transcription_date: "2026-08-18"
      printed_versus_derived: >-
        Activity is the printed table cell. Composition wt% is
        either the printed mass% (Table 4) or the mole-fraction
        conversion documented on the composition record.
  - id: kume2000_s125_a_al2o3_1823
    population: kume2000_slag_si_alloy
    composition_id: kume2000_s125
    material_class: cmas_slag
    temperature_K: 1823.0
    measurement_technique: slag_si_alloy_equilibration
    fO2_condition: not_independently_pinned
    fO2_note: >-
      No gas buffer. fO2 is implied by the Si/SiO2 couple under
      deoxidized argon (Paper B §2.1 / Paper A §2). Not applicable
      as an independent pin for these oxide activities.
    composition_wt_pct:
      SiO2: 30.333247
      CaO: 31.060405
      Al2O3: 38.606348
    published_mole_fraction:
      SiO2: 0.278
      CaO: 0.305
      AlO1.5: 0.417
    parent_oxide: Al2O3
    species: Al
    observable: activity
    measured: 0.141376
    units: dimensionless
    published_a_AlO1.5: 0.376
    activity_basis_conversion: a(Al2O3,s) = a(AlO1.5,s)^2
    score: true
    scoring_status: SCORED-ELIGIBLE
