Repository: simonrowland/regolith-pyrolysis-simulator

# Regolith Pyrolysis Simulator

Interactive simulator for a solar-thermal regolith refinery that models controlled overhead oxygen pressure to make vacuum pyrolysis and molten regolith electrolysis (MRE) workflows more practical for extracting metals, glass and ceramics from sample regolith feedstock profiles for the Moon, Mars, and asteroids.

The core idea is simple: regolith pyrolysis is attractive because sunlight can provide most of the heat, but hard-vacuum pyrolysis can turn silica into SiO vapor. SiO boiloff can foul ducts, condensers, windows, turbines, and product streams.

File: data/melt_activity/kume2000-cmas-bench.yaml (part 9 of 17)
schema_version: melt-activity-bench.v1
      source_sha256: 8df8e1f670bbc57ec79b308021820905d89c4f62f0e7a83076613f8352455689
      table: 'Table 2'
      row: sample 132, a SiO2(s)
      page: 'PDF page 3 (journal page 563)'
      transcriber: t692-kume-bench
      transcription_date: "2026-08-18"
      printed_versus_derived: >-
        Activity is the printed table cell. Composition wt% is
        either the printed mass% (Table 4) or the mole-fraction
        conversion documented on the composition record.
  - id: kume2000_s132_a_cao_1823
    population: kume2000_slag_si_alloy
    composition_id: kume2000_s132
    material_class: cmas_slag
    temperature_K: 1823.0
    measurement_technique: slag_si_alloy_equilibration
    fO2_condition: not_independently_pinned
    fO2_note: >-
      No gas buffer. fO2 is implied by the Si/SiO2 couple under
      deoxidized argon (Paper B §2.1 / Paper A §2). Not applicable
      as an independent pin for these oxide activities.
    composition_wt_pct:
      SiO2: 47.178323
      CaO: 42.858529
      Al2O3: 9.963148
    published_mole_fraction:
      SiO2: 0.45
      CaO: 0.438
      AlO1.5: 0.112
    parent_oxide: CaO
    species: Ca
    observable: activity
    measured: 0.00414
    units: dimensionless
    score: true
    scoring_status: SCORED-ELIGIBLE
    reduction_class: slag_si_alloy_equilibration
    convention: >-
      Printed activity against the authors' pure-solid oxide
      standard state (column headers a SiO2(s), a CaO(s),
      a AlO1.5(s), a MgO(s)). Entered as printed. Alumina is
      stored on the Al2O3 formula-unit basis as a(AlO1.5)^2;
      the printed a(AlO1.5) is retained in published_a_AlO1.5.
      No solid-to-liquid conversion is applied.
    provenance:
      source_citation: >-
        Kume, K.; Morita, K.; Miki, T.; Sano, N. (2000), Activity measurement of CaO–SiO2–AlO1.5–MgO slags equilibrated with molten silicon alloys, ISIJ International 40(6), 561–566.
      source_doi: 10.2355/isijinternational.40.561
      companion_method_doi: 10.2355/isijinternational.40.554
      source_sha256: 8df8e1f670bbc57ec79b308021820905d89c4f62f0e7a83076613f8352455689
      table: 'Table 2'
      row: sample 132, a CaO(s)
      page: 'PDF page 3 (journal page 563)'
      transcriber: t692-kume-bench
      transcription_date: "2026-08-18"
      printed_versus_derived: >-
        Activity is the printed table cell. Composition wt% is
        either the printed mass% (Table 4) or the mole-fraction
        conversion documented on the composition record.
  - id: kume2000_s132_a_al2o3_1823
    population: kume2000_slag_si_alloy
    composition_id: kume2000_s132
    material_class: cmas_slag
    temperature_K: 1823.0
    measurement_technique: slag_si_alloy_equilibration
    fO2_condition: not_independently_pinned
    fO2_note: >-
      No gas buffer. fO2 is implied by the Si/SiO2 couple under
      deoxidized argon (Paper B §2.1 / Paper A §2). Not applicable
      as an independent pin for these oxide activities.
    composition_wt_pct:
      SiO2: 47.178323
      CaO: 42.858529
      Al2O3: 9.963148
    published_mole_fraction:
      SiO2: 0.45
      CaO: 0.438
      AlO1.5: 0.112
    parent_oxide: Al2O3
    species: Al
    observable: activity
    measured: 0.013456
    units: dimensionless
    published_a_AlO1.5: 0.116
    activity_basis_conversion: a(Al2O3,s) = a(AlO1.5,s)^2
    score: true
    scoring_status: SCORED-ELIGIBLE
    reduction_class: slag_si_alloy_equilibration
    convention: >-
      Printed activity against the authors' pure-solid oxide
      standard state (column headers a SiO2(s), a CaO(s),
      a AlO1.5(s), a MgO(s)). Entered as printed. Alumina is
      stored on the Al2O3 formula-unit basis as a(AlO1.5)^2;
      the printed a(AlO1.5) is retained in published_a_AlO1.5.
      No solid-to-liquid conversion is applied.
    provenance:
      source_citation: >-
        Kume, K.; Morita, K.; Miki, T.; Sano, N. (2000), Activity measurement of CaO–SiO2–AlO1.5–MgO slags equilibrated with molten silicon alloys, ISIJ International 40(6), 561–566.
      source_doi: 10.2355/isijinternational.40.561
      companion_method_doi: 10.2355/isijinternational.40.554
      source_sha256: 8df8e1f670bbc57ec79b308021820905d89c4f62f0e7a83076613f8352455689
      table: 'Table 2'
      row: sample 132, a AlO1.5(s)
      page: 'PDF page 3 (journal page 563)'
      transcriber: t692-kume-bench
      transcription_date: "2026-08-18"
      printed_versus_derived: >-
        Activity is the printed table cell. Composition wt% is
        either the printed mass% (Table 4) or the mole-fraction
        conversion documented on the composition record.
  - id: kume2000_s133_a_sio2_1823
    population: kume2000_slag_si_alloy
    composition_id: kume2000_s133
    material_class: cmas_slag
    temperature_K: 1823.0
    measurement_technique: slag_si_alloy_equilibration
    fO2_condition: not_independently_pinned
    fO2_note: >-
      No gas buffer. fO2 is implied by the Si/SiO2 couple under
      deoxidized argon (Paper B §2.1 / Paper A §2). Not applicable
      as an independent pin for these oxide activities.
    composition_wt_pct:
      SiO2: 47.281085
      CaO: 47.051072
      Al2O3: 5.667842
    published_mole_fraction:
      SiO2: 0.453
      CaO: 0.483
      AlO1.5: 0.064
    parent_oxide: SiO2
    species: SiO
    observable: activity
    measured: 0.288
    units: dimensionless
    score: true
    scoring_status: SCORED-ELIGIBLE
    reduction_class: slag_si_alloy_equilibration
    convention: >-
      Printed activity against the authors' pure-solid oxide
      standard state (column headers a SiO2(s), a CaO(s),
      a AlO1.5(s), a MgO(s)). Entered as printed. Alumina is
      stored on the Al2O3 formula-unit basis as a(AlO1.5)^2;
      the printed a(AlO1.5) is retained in published_a_AlO1.5.
      No solid-to-liquid conversion is applied.
    provenance:
      source_citation: >-
        Kume, K.; Morita, K.; Miki, T.; Sano, N. (2000), Activity measurement of CaO–SiO2–AlO1.5–MgO slags equilibrated with molten silicon alloys, ISIJ International 40(6), 561–566.
      source_doi: 10.2355/isijinternational.40.561
      companion_method_doi: 10.2355/isijinternational.40.554
      source_sha256: 8df8e1f670bbc57ec79b308021820905d89c4f62f0e7a83076613f8352455689
      table: 'Table 2'
      row: sample 133, a SiO2(s)
      page: 'PDF page 3 (journal page 563)'
      transcriber: t692-kume-bench
      transcription_date: "2026-08-18"
      printed_versus_derived: >-
        Activity is the printed table cell. Composition wt% is
        either the printed mass% (Table 4) or the mole-fraction
        conversion documented on the composition record.
  - id: kume2000_s133_a_cao_1823
    population: kume2000_slag_si_alloy
    composition_id: kume2000_s133
    material_class: cmas_slag
    temperature_K: 1823.0
    measurement_technique: slag_si_alloy_equilibration
    fO2_condition: not_independently_pinned
    fO2_note: >-
      No gas buffer. fO2 is implied by the Si/SiO2 couple under
      deoxidized argon (Paper B §2.1 / Paper A §2). Not applicable
      as an independent pin for these oxide activities.
    composition_wt_pct:
      SiO2: 47.281085
      CaO: 47.051072
      Al2O3: 5.667842
    published_mole_fraction:
      SiO2: 0.453
      CaO: 0.483
      AlO1.5: 0.064
    parent_oxide: CaO
    species: Ca
    observable: activity
    measured: 0.00614
    units: dimensionless
    score: true
    scoring_status: SCORED-ELIGIBLE
    reduction_class: slag_si_alloy_equilibration
    convention: >-
      Printed activity against the authors' pure-solid oxide
      standard state (column headers a SiO2(s), a CaO(s),
      a AlO1.5(s), a MgO(s)). Entered as printed. Alumina is
      stored on the Al2O3 formula-unit basis as a(AlO1.5)^2;
      the printed a(AlO1.5) is retained in published_a_AlO1.5.
      No solid-to-liquid conversion is applied.
    provenance:
      source_citation: >-
        Kume, K.; Morita, K.; Miki, T.; Sano, N. (2000), Activity measurement of CaO–SiO2–AlO1.5–MgO slags equilibrated with molten silicon alloys, ISIJ International 40(6), 561–566.
      source_doi: 10.2355/isijinternational.40.561
      companion_method_doi: 10.2355/isijinternational.40.554
      source_sha256: 8df8e1f670bbc57ec79b308021820905d89c4f62f0e7a83076613f8352455689
      table: 'Table 2'
      row: sample 133, a CaO(s)
      page: 'PDF page 3 (journal page 563)'
      transcriber: t692-kume-bench
      transcription_date: "2026-08-18"
      printed_versus_derived: >-
        Activity is the printed table cell. Composition wt% is
        either the printed mass% (Table 4) or the mole-fraction
        conversion documented on the composition record.
  - id: kume2000_s133_a_al2o3_1823
    population: kume2000_slag_si_alloy
    composition_id: kume2000_s133
    material_class: cmas_slag
    temperature_K: 1823.0
    measurement_technique: slag_si_alloy_equilibration
    fO2_condition: not_independently_pinned
    fO2_note: >-
      No gas buffer. fO2 is implied by the Si/SiO2 couple under
      deoxidized argon (Paper B §2.1 / Paper A §2). Not applicable
      as an independent pin for these oxide activities.
    composition_wt_pct:
      SiO2: 47.281085
      CaO: 47.051072
      Al2O3: 5.667842
    published_mole_fraction:
      SiO2: 0.453
      CaO: 0.483
      AlO1.5: 0.064
    parent_oxide: Al2O3
    species: Al
    observable: activity
    measured: 0.001024
    units: dimensionless
    published_a_AlO1.5: 0.032
    activity_basis_conversion: a(Al2O3,s) = a(AlO1.5,s)^2
    score: true
    scoring_status: SCORED-ELIGIBLE
    reduction_class: slag_si_alloy_equilibration
    convention: >-
      Printed activity against the authors' pure-solid oxide
      standard state (column headers a SiO2(s), a CaO(s),
      a AlO1.5(s), a MgO(s)). Entered as printed. Alumina is
      stored on the Al2O3 formula-unit basis as a(AlO1.5)^2;
      the printed a(AlO1.5) is retained in published_a_AlO1.5.
      No solid-to-liquid conversion is applied.
    provenance:
      source_citation: >-
        Kume, K.; Morita, K.; Miki, T.; Sano, N. (2000), Activity measurement of CaO–SiO2–AlO1.5–MgO slags equilibrated with molten silicon alloys, ISIJ International 40(6), 561–566.
      source_doi: 10.2355/isijinternational.40.561
      companion_method_doi: 10.2355/isijinternational.40.554
      source_sha256: 8df8e1f670bbc57ec79b308021820905d89c4f62f0e7a83076613f8352455689
      table: 'Table 2'
      row: sample 133, a AlO1.5(s)
      page: 'PDF page 3 (journal page 563)'
      transcriber: t692-kume-bench
      transcription_date: "2026-08-18"
      printed_versus_derived: >-
        Activity is the printed table cell. Composition wt% is
        either the printed mass% (Table 4) or the mole-fraction
        conversion documented on the composition record.
  - id: kume2000_s134_a_sio2_1823
    population: kume2000_slag_si_alloy
    composition_id: kume2000_s134
    material_class: cmas_slag
    temperature_K: 1823.0
    measurement_technique: slag_si_alloy_equilibration
    fO2_condition: not_independently_pinned
    fO2_note: >-
      No gas buffer. fO2 is implied by the Si/SiO2 couple under
      deoxidized argon (Paper B §2.1 / Paper A §2). Not applicable
      as an independent pin for these oxide activities.
    composition_wt_pct:
      SiO2: 23.367319
      CaO: 33.331219
      Al2O3: 43.301462
    published_mole_fraction:
      SiO2: 0.212
      CaO: 0.324
      AlO1.5: 0.463
    parent_oxide: SiO2
    species: SiO
    observable: activity
    measured: 0.0345
    units: dimensionless
    score: true
    scoring_status: SCORED-ELIGIBLE
    reduction_class: slag_si_alloy_equilibration
    convention: >-
      Printed activity against the authors' pure-solid oxide
      standard state (column headers a SiO2(s), a CaO(s),
      a AlO1.5(s), a MgO(s)). Entered as printed. Alumina is
      stored on the Al2O3 formula-unit basis as a(AlO1.5)^2;
      the printed a(AlO1.5) is retained in published_a_AlO1.5.
      No solid-to-liquid conversion is applied.
    provenance:
      source_citation: >-
        Kume, K.; Morita, K.; Miki, T.; Sano, N. (2000), Activity measurement of CaO–SiO2–AlO1.5–MgO slags equilibrated with molten silicon alloys, ISIJ International 40(6), 561–566.
      source_doi: 10.2355/isijinternational.40.561
      companion_method_doi: 10.2355/isijinternational.40.554
      source_sha256: 8df8e1f670bbc57ec79b308021820905d89c4f62f0e7a83076613f8352455689
      table: 'Table 2'
      row: sample 134, a SiO2(s)
      page: 'PDF page 3 (journal page 563)'
      transcriber: t692-kume-bench
      transcription_date: "2026-08-18"
      printed_versus_derived: >-
        Activity is the printed table cell. Composition wt% is
        either the printed mass% (Table 4) or the mole-fraction
        conversion documented on the composition record.
  - id: kume2000_s134_a_cao_1823
    population: kume2000_slag_si_alloy
    composition_id: kume2000_s134
    material_class: cmas_slag
    temperature_K: 1823.0
    measurement_technique: slag_si_alloy_equilibration
    fO2_condition: not_independently_pinned
    fO2_note: >-
      No gas buffer. fO2 is implied by the Si/SiO2 couple under
      deoxidized argon (Paper B §2.1 / Paper A §2). Not applicable
      as an independent pin for these oxide activities.
    composition_wt_pct:
      SiO2: 23.367319
      CaO: 33.331219
      Al2O3: 43.301462
    published_mole_fraction:
      SiO2: 0.212
      CaO: 0.324
      AlO1.5: 0.463
    parent_oxide: CaO
    species: Ca
    observable: activity
    measured: 0.00876
    units: dimensionless
    score: true
    scoring_status: SCORED-ELIGIBLE
    reduction_class: slag_si_alloy_equilibration
    convention: >-
      Printed activity against the authors' pure-solid oxide
      standard state (column headers a SiO2(s), a CaO(s),
      a AlO1.5(s), a MgO(s)). Entered as printed. Alumina is
      stored on the Al2O3 formula-unit basis as a(AlO1.5)^2;
      the printed a(AlO1.5) is retained in published_a_AlO1.5.
      No solid-to-liquid conversion is applied.
    provenance:
      source_citation: >-
        Kume, K.; Morita, K.; Miki, T.; Sano, N. (2000), Activity measurement of CaO–SiO2–AlO1.5–MgO slags equilibrated with molten silicon alloys, ISIJ International 40(6), 561–566.
      source_doi: 10.2355/isijinternational.40.561
      companion_method_doi: 10.2355/isijinternational.40.554
      source_sha256: 8df8e1f670bbc57ec79b308021820905d89c4f62f0e7a83076613f8352455689
      table: 'Table 2'
      row: sample 134, a CaO(s)
      page: 'PDF page 3 (journal page 563)'
      transcriber: t692-kume-bench
      transcription_date: "2026-08-18"
      printed_versus_derived: >-
        Activity is the printed table cell. Composition wt% is
        either the printed mass% (Table 4) or the mole-fraction
        conversion documented on the composition record.
  - id: kume2000_s134_a_al2o3_1823
    population: kume2000_slag_si_alloy
    composition_id: kume2000_s134
    material_class: cmas_slag
    temperature_K: 1823.0
    measurement_technique: slag_si_alloy_equilibration
    fO2_condition: not_independently_pinned
    fO2_note: >-
      No gas buffer. fO2 is implied by the Si/SiO2 couple under
      deoxidized argon (Paper B §2.1 / Paper A §2). Not applicable
      as an independent pin for these oxide activities.
    composition_wt_pct:
      SiO2: 23.367319
      CaO: 33.331219
      Al2O3: 43.301462
    published_mole_fraction:
      SiO2: 0.212
      CaO: 0.324
      AlO1.5: 0.463
    parent_oxide: Al2O3
    species: Al
    observable: activity
    measured: 0.349281
    units: dimensionless
    published_a_AlO1.5: 0.591
    activity_basis_conversion: a(Al2O3,s) = a(AlO1.5,s)^2
    score: true
    scoring_status: SCORED-ELIGIBLE
    reduction_class: slag_si_alloy_equilibration
    convention: >-
      Printed activity against the authors' pure-solid oxide
      standard state (column headers a SiO2(s), a CaO(s),
      a AlO1.5(s), a MgO(s)). Entered as printed. Alumina is
      stored on the Al2O3 formula-unit basis as a(AlO1.5)^2;
      the printed a(AlO1.5) is retained in published_a_AlO1.5.
      No solid-to-liquid conversion is applied.
    provenance:
      source_citation: >-
        Kume, K.; Morita, K.; Miki, T.; Sano, N. (2000), Activity measurement of CaO–SiO2–AlO1.5–MgO slags equilibrated with molten silicon alloys, ISIJ International 40(6), 561–566.
      source_doi: 10.2355/isijinternational.40.561
      companion_method_doi: 10.2355/isijinternational.40.554
      source_sha256: 8df8e1f670bbc57ec79b308021820905d89c4f62f0e7a83076613f8352455689
      table: 'Table 2'
      row: sample 134, a AlO1.5(s)
      page: 'PDF page 3 (journal page 563)'
      transcriber: t692-kume-bench
      transcription_date: "2026-08-18"
      printed_versus_derived: >-
        Activity is the printed table cell. Composition wt% is
        either the printed mass% (Table 4) or the mole-fraction
        conversion documented on the composition record.
  - id: kume2000_s135_a_sio2_1823
    population: kume2000_slag_si_alloy
    composition_id: kume2000_s135
    material_class: cmas_slag
    temperature_K: 1823.0
    measurement_technique: slag_si_alloy_equilibration
    fO2_condition: not_independently_pinned
    fO2_note: >-
      No gas buffer. fO2 is implied by the Si/SiO2 couple under
      deoxidized argon (Paper B §2.1 / Paper A §2). Not applicable
      as an independent pin for these oxide activities.
    composition_wt_pct:
      SiO2: 26.454897
      CaO: 35.608140
      Al2O3: 37.936963
    published_mole_fraction:
      SiO2: 0.242
      CaO: 0.349
      AlO1.5: 0.409
    parent_oxide: SiO2
    species: SiO
    observable: activity
    measured: 0.0382
    units: dimensionless
    score: true
    scoring_status: SCORED-ELIGIBLE
    reduction_class: slag_si_alloy_equilibration
    convention: >-
      Printed activity against the authors' pure-solid oxide
      standard state (column headers a SiO2(s), a CaO(s),
      a AlO1.5(s), a MgO(s)). Entered as printed. Alumina is
      stored on the Al2O3 formula-unit basis as a(AlO1.5)^2;
      the printed a(AlO1.5) is retained in published_a_AlO1.5.
      No solid-to-liquid conversion is applied.
    provenance:
      source_citation: >-
        Kume, K.; Morita, K.; Miki, T.; Sano, N. (2000), Activity measurement of CaO–SiO2–AlO1.5–MgO slags equilibrated with molten silicon alloys, ISIJ International 40(6), 561–566.
      source_doi: 10.2355/isijinternational.40.561
      companion_method_doi: 10.2355/isijinternational.40.554
      source_sha256: 8df8e1f670bbc57ec79b308021820905d89c4f62f0e7a83076613f8352455689
      table: 'Table 2'
      row: sample 135, a SiO2(s)
      page: 'PDF page 3 (journal page 563)'
      transcriber: t692-kume-bench
      transcription_date: "2026-08-18"
      printed_versus_derived: >-
        Activity is the printed table cell. Composition wt% is
        either the printed mass% (Table 4) or the mole-fraction
        conversion documented on the composition record.
  - id: kume2000_s135_a_cao_1823
    population: kume2000_slag_si_alloy
    composition_id: kume2000_s135
    material_class: cmas_slag
    temperature_K: 1823.0
    measurement_technique: slag_si_alloy_equilibration
    fO2_condition: not_independently_pinned
    fO2_note: >-
      No gas buffer. fO2 is implied by the Si/SiO2 couple under
      deoxidized argon (Paper B §2.1 / Paper A §2). Not applicable
      as an independent pin for these oxide activities.
    composition_wt_pct:
      SiO2: 26.454897
      CaO: 35.608140
      Al2O3: 37.936963
    published_mole_fraction:
      SiO2: 0.242
      CaO: 0.349
      AlO1.5: 0.409
    parent_oxide: CaO
    species: Ca
    observable: activity
    measured: 0.0092
    units: dimensionless
    score: true
    scoring_status: SCORED-ELIGIBLE
    reduction_class: slag_si_alloy_equilibration
    convention: >-
      Printed activity against the authors' pure-solid oxide
      standard state (column headers a SiO2(s), a CaO(s),
      a AlO1.5(s), a MgO(s)). Entered as printed. Alumina is
      stored on the Al2O3 formula-unit basis as a(AlO1.5)^2;
      the printed a(AlO1.5) is retained in published_a_AlO1.5.
      No solid-to-liquid conversion is applied.
    provenance:
      source_citation: >-
        Kume, K.; Morita, K.; Miki, T.; Sano, N. (2000), Activity measurement of CaO–SiO2–AlO1.5–MgO slags equilibrated with molten silicon alloys, ISIJ International 40(6), 561–566.
      source_doi: 10.2355/isijinternational.40.561
      companion_method_doi: 10.2355/isijinternational.40.554
      source_sha256: 8df8e1f670bbc57ec79b308021820905d89c4f62f0e7a83076613f8352455689
      table: 'Table 2'
      row: sample 135, a CaO(s)
      page: 'PDF page 3 (journal page 563)'
      transcriber: t692-kume-bench
      transcription_date: "2026-08-18"
      printed_versus_derived: >-
        Activity is the printed table cell. Composition wt% is
        either the printed mass% (Table 4) or the mole-fraction
        conversion documented on the composition record.
  - id: kume2000_s135_a_al2o3_1823
    population: kume2000_slag_si_alloy
    composition_id: kume2000_s135
    material_class: cmas_slag
    temperature_K: 1823.0
    measurement_technique: slag_si_alloy_equilibration
    fO2_condition: not_independently_pinned
    fO2_note: >-
      No gas buffer. fO2 is implied by the Si/SiO2 couple under
      deoxidized argon (Paper B §2.1 / Paper A §2). Not applicable
      as an independent pin for these oxide activities.
    composition_wt_pct:
      SiO2: 26.454897
      CaO: 35.608140
      Al2O3: 37.936963
    published_mole_fraction:
      SiO2: 0.242
      CaO: 0.349
      AlO1.5: 0.409
    parent_oxide: Al2O3
    species: Al
    observable: activity
    measured: 0.1849
    units: dimensionless
    published_a_AlO1.5: 0.43
    activity_basis_conversion: a(Al2O3,s) = a(AlO1.5,s)^2
    score: true
    scoring_status: SCORED-ELIGIBLE
    reduction_class: slag_si_alloy_equilibration
    convention: >-
      Printed activity against the authors' pure-solid oxide
      standard state (column headers a SiO2(s), a CaO(s),
      a AlO1.5(s), a MgO(s)). Entered as printed. Alumina is
      stored on the Al2O3 formula-unit basis as a(AlO1.5)^2;
      the printed a(AlO1.5) is retained in published_a_AlO1.5.
      No solid-to-liquid conversion is applied.
    provenance:
      source_citation: >-
        Kume, K.; Morita, K.; Miki, T.; Sano, N. (2000), Activity measurement of CaO–SiO2–AlO1.5–MgO slags equilibrated with molten silicon alloys, ISIJ International 40(6), 561–566.
      source_doi: 10.2355/isijinternational.40.561
      companion_method_doi: 10.2355/isijinternational.40.554
      source_sha256: 8df8e1f670bbc57ec79b308021820905d89c4f62f0e7a83076613f8352455689
      table: 'Table 2'
      row: sample 135, a AlO1.5(s)
      page: 'PDF page 3 (journal page 563)'
      transcriber: t692-kume-bench
      transcription_date: "2026-08-18"
      printed_versus_derived: >-
        Activity is the printed table cell. Composition wt% is
        either the printed mass% (Table 4) or the mole-fraction
        conversion documented on the composition record.
  - id: kume2000_s136_a_sio2_1823
    population: kume2000_slag_si_alloy
    composition_id: kume2000_s136
    material_class: cmas_slag
    temperature_K: 1823.0
    measurement_technique: slag_si_alloy_equilibration
    fO2_condition: not_independently_pinned
    fO2_note: >-
      No gas buffer. fO2 is implied by the Si/SiO2 couple under
      deoxidized argon (Paper B §2.1 / Paper A §2). Not applicable
      as an independent pin for these oxide activities.
    composition_wt_pct:
      SiO2: 27.622156
      CaO: 38.975190
      Al2O3: 33.402654
    published_mole_fraction:
      SiO2: 0.254
      CaO: 0.384
      AlO1.5: 0.362
    parent_oxide: SiO2
    species: SiO
    observable: activity
    measured: 0.0292
    units: dimensionless
    score: true
    scoring_status: SCORED-ELIGIBLE
    reduction_class: slag_si_alloy_equilibration
    convention: >-
      Printed activity against the authors' pure-solid oxide
      standard state (column headers a SiO2(s), a CaO(s),
      a AlO1.5(s), a MgO(s)). Entered as printed. Alumina is
      stored on the Al2O3 formula-unit basis as a(AlO1.5)^2;
      the printed a(AlO1.5) is retained in published_a_AlO1.5.
      No solid-to-liquid conversion is applied.
    provenance:
      source_citation: >-
        Kume, K.; Morita, K.; Miki, T.; Sano, N. (2000), Activity measurement of CaO–SiO2–AlO1.5–MgO slags equilibrated with molten silicon alloys, ISIJ International 40(6), 561–566.
      source_doi: 10.2355/isijinternational.40.561
      companion_method_doi: 10.2355/isijinternational.40.554
      source_sha256: 8df8e1f670bbc57ec79b308021820905d89c4f62f0e7a83076613f8352455689
      table: 'Table 2'
      row: sample 136, a SiO2(s)
      page: 'PDF page 3 (journal page 563)'
      transcriber: t692-kume-bench
      transcription_date: "2026-08-18"
      printed_versus_derived: >-
        Activity is the printed table cell. Composition wt% is
        either the printed mass% (Table 4) or the mole-fraction
        conversion documented on the composition record.
  - id: kume2000_s136_a_cao_1823
    population: kume2000_slag_si_alloy
    composition_id: kume2000_s136
    material_class: cmas_slag
    temperature_K: 1823.0
    measurement_technique: slag_si_alloy_equilibration
    fO2_condition: not_independently_pinned
    fO2_note: >-
      No gas buffer. fO2 is implied by the Si/SiO2 couple under
      deoxidized argon (Paper B §2.1 / Paper A §2). Not applicable
      as an independent pin for these oxide activities.
    composition_wt_pct:
      SiO2: 27.622156
      CaO: 38.975190
      Al2O3: 33.402654
    published_mole_fraction:
      SiO2: 0.254
      CaO: 0.384
      AlO1.5: 0.362
    parent_oxide: CaO
    species: Ca
    observable: activity
    measured: 0.00929
    units: dimensionless
    score: true
    scoring_status: SCORED-ELIGIBLE
    reduction_class: slag_si_alloy_equilibration
    convention: >-
      Printed activity against the authors' pure-solid oxide
      standard state (column headers a SiO2(s), a CaO(s),
      a AlO1.5(s), a MgO(s)). Entered as printed. Alumina is
      stored on the Al2O3 formula-unit basis as a(AlO1.5)^2;
      the printed a(AlO1.5) is retained in published_a_AlO1.5.
      No solid-to-liquid conversion is applied.
    provenance:
      source_citation: >-
        Kume, K.; Morita, K.; Miki, T.; Sano, N. (2000), Activity measurement of CaO–SiO2–AlO1.5–MgO slags equilibrated with molten silicon alloys, ISIJ International 40(6), 561–566.
      source_doi: 10.2355/isijinternational.40.561
      companion_method_doi: 10.2355/isijinternational.40.554
      source_sha256: 8df8e1f670bbc57ec79b308021820905d89c4f62f0e7a83076613f8352455689
      table: 'Table 2'
      row: sample 136, a CaO(s)
      page: 'PDF page 3 (journal page 563)'
      transcriber: t692-kume-bench
      transcription_date: "2026-08-18"
      printed_versus_derived: >-
        Activity is the printed table cell. Composition wt% is
        either the printed mass% (Table 4) or the mole-fraction
        conversion documented on the composition record.
  - id: kume2000_s136_a_al2o3_1823
    population: kume2000_slag_si_alloy
    composition_id: kume2000_s136
    material_class: cmas_slag
    temperature_K: 1823.0
    measurement_technique: slag_si_alloy_equilibration
    fO2_condition: not_independently_pinned
    fO2_note: >-
      No gas buffer. fO2 is implied by the Si/SiO2 couple under
      deoxidized argon (Paper B §2.1 / Paper A §2). Not applicable
      as an independent pin for these oxide activities.
    composition_wt_pct:
      SiO2: 27.622156
      CaO: 38.975190
      Al2O3: 33.402654
    published_mole_fraction:
      SiO2: 0.254
      CaO: 0.384
      AlO1.5: 0.362
    parent_oxide: Al2O3
    species: Al
    observable: activity
    measured: 0.079524
    units: dimensionless
    published_a_AlO1.5: 0.282
    activity_basis_conversion: a(Al2O3,s) = a(AlO1.5,s)^2
    score: true
    scoring_status: SCORED-ELIGIBLE
    reduction_class: slag_si_alloy_equilibration
    convention: >-
      Printed activity against the authors' pure-solid oxide
      standard state (column headers a SiO2(s), a CaO(s),
      a AlO1.5(s), a MgO(s)). Entered as printed. Alumina is
      stored on the Al2O3 formula-unit basis as a(AlO1.5)^2;
      the printed a(AlO1.5) is retained in published_a_AlO1.5.
      No solid-to-liquid conversion is applied.
    provenance:
      source_citation: >-
        Kume, K.; Morita, K.; Miki, T.; Sano, N. (2000), Activity measurement of CaO–SiO2–AlO1.5–MgO slags equilibrated with molten silicon alloys, ISIJ International 40(6), 561–566.
      source_doi: 10.2355/isijinternational.40.561
      companion_method_doi: 10.2355/isijinternational.40.554
      source_sha256: 8df8e1f670bbc57ec79b308021820905d89c4f62f0e7a83076613f8352455689
      table: 'Table 2'
      row: sample 136, a AlO1.5(s)
      page: 'PDF page 3 (journal page 563)'
      transcriber: t692-kume-bench
      transcription_date: "2026-08-18"
      printed_versus_derived: >-
        Activity is the printed table cell. Composition wt% is
        either the printed mass% (Table 4) or the mole-fraction
        conversion documented on the composition record.
  - id: kume2000_s137_a_sio2_1823
    population: kume2000_slag_si_alloy
    composition_id: kume2000_s137
    material_class: cmas_slag
    temperature_K: 1823.0
    measurement_technique: slag_si_alloy_equilibration
    fO2_condition: not_independently_pinned
    fO2_note: >-
      No gas buffer. fO2 is implied by the Si/SiO2 couple under
      deoxidized argon (Paper B §2.1 / Paper A §2). Not applicable
      as an independent pin for these oxide activities.
    composition_wt_pct:
      SiO2: 28.665945
      CaO: 42.605533
      Al2O3: 28.728522
    published_mole_fraction:
      SiO2: 0.265
      CaO: 0.422
      AlO1.5: 0.313
    parent_oxide: SiO2
    species: SiO
    observable: activity
    measured: 0.0227
    units: dimensionless
    score: true
    scoring_status: SCORED-ELIGIBLE
    reduction_class: slag_si_alloy_equilibration
    convention: >-
      Printed activity against the authors' pure-solid oxide
      standard state (column headers a SiO2(s), a CaO(s),
      a AlO1.5(s), a MgO(s)). Entered as printed. Alumina is
      stored on the Al2O3 formula-unit basis as a(AlO1.5)^2;
      the printed a(AlO1.5) is retained in published_a_AlO1.5.
      No solid-to-liquid conversion is applied.
    provenance:
      source_citation: >-
        Kume, K.; Morita, K.; Miki, T.; Sano, N. (2000), Activity measurement of CaO–SiO2–AlO1.5–MgO slags equilibrated with molten silicon alloys, ISIJ International 40(6), 561–566.
      source_doi: 10.2355/isijinternational.40.561
      companion_method_doi: 10.2355/isijinternational.40.554
      source_sha256: 8df8e1f670bbc57ec79b308021820905d89c4f62f0e7a83076613f8352455689
      table: 'Table 2'
      row: sample 137, a SiO2(s)
      page: 'PDF page 3 (journal page 563)'
      transcriber: t692-kume-bench
      transcription_date: "2026-08-18"
      printed_versus_derived: >-
        Activity is the printed table cell. Composition wt% is
        either the printed mass% (Table 4) or the mole-fraction
        conversion documented on the composition record.
  - id: kume2000_s137_a_cao_1823
    population: kume2000_slag_si_alloy
    composition_id: kume2000_s137
    material_class: cmas_slag
    temperature_K: 1823.0
    measurement_technique: slag_si_alloy_equilibration
    fO2_condition: not_independently_pinned
    fO2_note: >-
      No gas buffer. fO2 is implied by the Si/SiO2 couple under
      deoxidized argon (Paper B §2.1 / Paper A §2). Not applicable
      as an independent pin for these oxide activities.
    composition_wt_pct:
      SiO2: 28.665945
      CaO: 42.605533
      Al2O3: 28.728522
    published_mole_fraction:
      SiO2: 0.265
      CaO: 0.422
      AlO1.5: 0.313
    parent_oxide: CaO
    species: Ca
    observable: activity
    measured: 0.0109
    units: dimensionless
    score: true
    scoring_status: SCORED-ELIGIBLE
    reduction_class: slag_si_alloy_equilibration
    convention: >-
      Printed activity against the authors' pure-solid oxide
      standard state (column headers a SiO2(s), a CaO(s),
      a AlO1.5(s), a MgO(s)). Entered as printed. Alumina is
      stored on the Al2O3 formula-unit basis as a(AlO1.5)^2;
      the printed a(AlO1.5) is retained in published_a_AlO1.5.
      No solid-to-liquid conversion is applied.
    provenance:
      source_citation: >-
        Kume, K.; Morita, K.; Miki, T.; Sano, N. (2000), Activity measurement of CaO–SiO2–AlO1.5–MgO slags equilibrated with molten silicon alloys, ISIJ International 40(6), 561–566.
      source_doi: 10.2355/isijinternational.40.561
      companion_method_doi: 10.2355/isijinternational.40.554
      source_sha256: 8df8e1f670bbc57ec79b308021820905d89c4f62f0e7a83076613f8352455689
      table: 'Table 2'
      row: sample 137, a CaO(s)
      page: 'PDF page 3 (journal page 563)'
      transcriber: t692-kume-bench
      transcription_date: "2026-08-18"
      printed_versus_derived: >-
        Activity is the printed table cell. Composition wt% is
        either the printed mass% (Table 4) or the mole-fraction
        conversion documented on the composition record.
  - id: kume2000_s137_a_al2o3_1823
    population: kume2000_slag_si_alloy
    composition_id: kume2000_s137
    material_class: cmas_slag
    temperature_K: 1823.0
    measurement_technique: slag_si_alloy_equilibration
    fO2_condition: not_independently_pinned
    fO2_note: >-
      No gas buffer. fO2 is implied by the Si/SiO2 couple under
      deoxidized argon (Paper B §2.1 / Paper A §2). Not applicable
      as an independent pin for these oxide activities.
    composition_wt_pct:
      SiO2: 28.665945
      CaO: 42.605533
      Al2O3: 28.728522
    published_mole_fraction:
      SiO2: 0.265
      CaO: 0.422
      AlO1.5: 0.313
    parent_oxide: Al2O3
    species: Al
    observable: activity
    measured: 0.051076
    units: dimensionless
    published_a_AlO1.5: 0.226
    activity_basis_conversion: a(Al2O3,s) = a(AlO1.5,s)^2
    score: true
    scoring_status: SCORED-ELIGIBLE
    reduction_class: slag_si_alloy_equilibration
    convention: >-
      Printed activity against the authors' pure-solid oxide
      standard state (column headers a SiO2(s), a CaO(s),
      a AlO1.5(s), a MgO(s)). Entered as printed. Alumina is
      stored on the Al2O3 formula-unit basis as a(AlO1.5)^2;
      the printed a(AlO1.5) is retained in published_a_AlO1.5.
      No solid-to-liquid conversion is applied.
    provenance:
      source_citation: >-
        Kume, K.; Morita, K.; Miki, T.; Sano, N. (2000), Activity measurement of CaO–SiO2–AlO1.5–MgO slags equilibrated with molten silicon alloys, ISIJ International 40(6), 561–566.
      source_doi: 10.2355/isijinternational.40.561
      companion_method_doi: 10.2355/isijinternational.40.554
      source_sha256: 8df8e1f670bbc57ec79b308021820905d89c4f62f0e7a83076613f8352455689
      table: 'Table 2'
      row: sample 137, a AlO1.5(s)
      page: 'PDF page 3 (journal page 563)'
      transcriber: t692-kume-bench
      transcription_date: "2026-08-18"
      printed_versus_derived: >-
        Activity is the printed table cell. Composition wt% is
        either the printed mass% (Table 4) or the mole-fraction
        conversion documented on the composition record.
  - id: kume2000_s138_a_sio2_1823
    population: kume2000_slag_si_alloy
    composition_id: kume2000_s138
    material_class: cmas_slag
    temperature_K: 1823.0
    measurement_technique: slag_si_alloy_equilibration
    fO2_condition: not_independently_pinned
    fO2_note: >-
      No gas buffer. fO2 is implied by the Si/SiO2 couple under
      deoxidized argon (Paper B §2.1 / Paper A §2). Not applicable
      as an independent pin for these oxide activities.
    composition_wt_pct:
      SiO2: 31.822606
      CaO: 44.551277
      Al2O3: 23.626117
    published_mole_fraction:
      SiO2: 0.296
      CaO: 0.444
      AlO1.5: 0.259
    parent_oxide: SiO2
    species: SiO
    observable: activity
    measured: 0.035
    units: dimensionless
    score: true
    scoring_status: SCORED-ELIGIBLE
    reduction_class: slag_si_alloy_equilibration
    convention: >-
      Printed activity against the authors' pure-solid oxide
      standard state (column headers a SiO2(s), a CaO(s),
      a AlO1.5(s), a MgO(s)). Entered as printed. Alumina is
      stored on the Al2O3 formula-unit basis as a(AlO1.5)^2;
      the printed a(AlO1.5) is retained in published_a_AlO1.5.
      No solid-to-liquid conversion is applied.
    provenance:
      source_citation: >-
        Kume, K.; Morita, K.; Miki, T.; Sano, N. (2000), Activity measurement of CaO–SiO2–AlO1.5–MgO slags equilibrated with molten silicon alloys, ISIJ International 40(6), 561–566.
      source_doi: 10.2355/isijinternational.40.561
      companion_method_doi: 10.2355/isijinternational.40.554
      source_sha256: 8df8e1f670bbc57ec79b308021820905d89c4f62f0e7a83076613f8352455689
      table: 'Table 2'
      row: sample 138, a SiO2(s)
      page: 'PDF page 3 (journal page 563)'
      transcriber: t692-kume-bench
      transcription_date: "2026-08-18"
      printed_versus_derived: >-
        Activity is the printed table cell. Composition wt% is
        either the printed mass% (Table 4) or the mole-fraction
        conversion documented on the composition record.
  - id: kume2000_s138_a_cao_1823
    population: kume2000_slag_si_alloy
    composition_id: kume2000_s138
    material_class: cmas_slag
    temperature_K: 1823.0
    measurement_technique: slag_si_alloy_equilibration
    fO2_condition: not_independently_pinned
    fO2_note: >-
      No gas buffer. fO2 is implied by the Si/SiO2 couple under
      deoxidized argon (Paper B §2.1 / Paper A §2). Not applicable
      as an independent pin for these oxide activities.
    composition_wt_pct:
      SiO2: 31.822606
      CaO: 44.551277
      Al2O3: 23.626117
    published_mole_fraction:
      SiO2: 0.296
      CaO: 0.444
      AlO1.5: 0.259
    parent_oxide: CaO
    species: Ca
    observable: activity
    measured: 0.0173
    units: dimensionless
    score: true
    scoring_status: SCORED-ELIGIBLE
    reduction_class: slag_si_alloy_equilibration
    convention: >-
      Printed activity against the authors' pure-solid oxide
      standard state (column headers a SiO2(s), a CaO(s),
      a AlO1.5(s), a MgO(s)). Entered as printed. Alumina is
      stored on the Al2O3 formula-unit basis as a(AlO1.5)^2;
      the printed a(AlO1.5) is retained in published_a_AlO1.5.
      No solid-to-liquid conversion is applied.
    provenance:
      source_citation: >-
        Kume, K.; Morita, K.; Miki, T.; Sano, N. (2000), Activity measurement of CaO–SiO2–AlO1.5–MgO slags equilibrated with molten silicon alloys, ISIJ International 40(6), 561–566.
      source_doi: 10.2355/isijinternational.40.561
      companion_method_doi: 10.2355/isijinternational.40.554
      source_sha256: 8df8e1f670bbc57ec79b308021820905d89c4f62f0e7a83076613f8352455689
      table: 'Table 2'
      row: sample 138, a CaO(s)
      page: 'PDF page 3 (journal page 563)'
      transcriber: t692-kume-bench
      transcription_date: "2026-08-18"
      printed_versus_derived: >-
        Activity is the printed table cell. Composition wt% is
        either the printed mass% (Table 4) or the mole-fraction
        conversion documented on the composition record.
  - id: kume2000_s138_a_al2o3_1823
    population: kume2000_slag_si_alloy
    composition_id: kume2000_s138
    material_class: cmas_slag
    temperature_K: 1823.0
    measurement_technique: slag_si_alloy_equilibration
    fO2_condition: not_independently_pinned
    fO2_note: >-
