Repository: simonrowland/regolith-pyrolysis-simulator

# Regolith Pyrolysis Simulator

Interactive simulator for a solar-thermal regolith refinery that models controlled overhead oxygen pressure to make vacuum pyrolysis and molten regolith electrolysis (MRE) workflows more practical for extracting metals, glass and ceramics from sample regolith feedstock profiles for the Moon, Mars, and asteroids.

The core idea is simple: regolith pyrolysis is attractive because sunlight can provide most of the heat, but hard-vacuum pyrolysis can turn silica into SiO vapor. SiO boiloff can foul ducts, condensers, windows, turbines, and product streams.

File: data/melt_activity/kume2000-cmas-bench.yaml (part 10 of 17)
schema_version: melt-activity-bench.v1
      No gas buffer. fO2 is implied by the Si/SiO2 couple under
      deoxidized argon (Paper B §2.1 / Paper A §2). Not applicable
      as an independent pin for these oxide activities.
    composition_wt_pct:
      SiO2: 31.822606
      CaO: 44.551277
      Al2O3: 23.626117
    published_mole_fraction:
      SiO2: 0.296
      CaO: 0.444
      AlO1.5: 0.259
    parent_oxide: Al2O3
    species: Al
    observable: activity
    measured: 0.074529
    units: dimensionless
    published_a_AlO1.5: 0.273
    activity_basis_conversion: a(Al2O3,s) = a(AlO1.5,s)^2
    score: true
    scoring_status: SCORED-ELIGIBLE
    reduction_class: slag_si_alloy_equilibration
    convention: >-
      Printed activity against the authors' pure-solid oxide
      standard state (column headers a SiO2(s), a CaO(s),
      a AlO1.5(s), a MgO(s)). Entered as printed. Alumina is
      stored on the Al2O3 formula-unit basis as a(AlO1.5)^2;
      the printed a(AlO1.5) is retained in published_a_AlO1.5.
      No solid-to-liquid conversion is applied.
    provenance:
      source_citation: >-
        Kume, K.; Morita, K.; Miki, T.; Sano, N. (2000), Activity measurement of CaO–SiO2–AlO1.5–MgO slags equilibrated with molten silicon alloys, ISIJ International 40(6), 561–566.
      source_doi: 10.2355/isijinternational.40.561
      companion_method_doi: 10.2355/isijinternational.40.554
      source_sha256: 8df8e1f670bbc57ec79b308021820905d89c4f62f0e7a83076613f8352455689
      table: 'Table 2'
      row: sample 138, a AlO1.5(s)
      page: 'PDF page 3 (journal page 563)'
      transcriber: t692-kume-bench
      transcription_date: "2026-08-18"
      printed_versus_derived: >-
        Activity is the printed table cell. Composition wt% is
        either the printed mass% (Table 4) or the mole-fraction
        conversion documented on the composition record.
  - id: kume2000_s139_a_sio2_1823
    population: kume2000_slag_si_alloy
    composition_id: kume2000_s139
    material_class: cmas_slag
    temperature_K: 1823.0
    measurement_technique: slag_si_alloy_equilibration
    fO2_condition: not_independently_pinned
    fO2_note: >-
      No gas buffer. fO2 is implied by the Si/SiO2 couple under
      deoxidized argon (Paper B §2.1 / Paper A §2). Not applicable
      as an independent pin for these oxide activities.
    composition_wt_pct:
      SiO2: 34.359506
      CaO: 46.808213
      Al2O3: 18.832281
    published_mole_fraction:
      SiO2: 0.322
      CaO: 0.47
      AlO1.5: 0.208
    parent_oxide: SiO2
    species: SiO
    observable: activity
    measured: 0.0439
    units: dimensionless
    score: true
    scoring_status: SCORED-ELIGIBLE
    reduction_class: slag_si_alloy_equilibration
    convention: >-
      Printed activity against the authors' pure-solid oxide
      standard state (column headers a SiO2(s), a CaO(s),
      a AlO1.5(s), a MgO(s)). Entered as printed. Alumina is
      stored on the Al2O3 formula-unit basis as a(AlO1.5)^2;
      the printed a(AlO1.5) is retained in published_a_AlO1.5.
      No solid-to-liquid conversion is applied.
    provenance:
      source_citation: >-
        Kume, K.; Morita, K.; Miki, T.; Sano, N. (2000), Activity measurement of CaO–SiO2–AlO1.5–MgO slags equilibrated with molten silicon alloys, ISIJ International 40(6), 561–566.
      source_doi: 10.2355/isijinternational.40.561
      companion_method_doi: 10.2355/isijinternational.40.554
      source_sha256: 8df8e1f670bbc57ec79b308021820905d89c4f62f0e7a83076613f8352455689
      table: 'Table 2'
      row: sample 139, a SiO2(s)
      page: 'PDF page 3 (journal page 563)'
      transcriber: t692-kume-bench
      transcription_date: "2026-08-18"
      printed_versus_derived: >-
        Activity is the printed table cell. Composition wt% is
        either the printed mass% (Table 4) or the mole-fraction
        conversion documented on the composition record.
  - id: kume2000_s139_a_cao_1823
    population: kume2000_slag_si_alloy
    composition_id: kume2000_s139
    material_class: cmas_slag
    temperature_K: 1823.0
    measurement_technique: slag_si_alloy_equilibration
    fO2_condition: not_independently_pinned
    fO2_note: >-
      No gas buffer. fO2 is implied by the Si/SiO2 couple under
      deoxidized argon (Paper B §2.1 / Paper A §2). Not applicable
      as an independent pin for these oxide activities.
    composition_wt_pct:
      SiO2: 34.359506
      CaO: 46.808213
      Al2O3: 18.832281
    published_mole_fraction:
      SiO2: 0.322
      CaO: 0.47
      AlO1.5: 0.208
    parent_oxide: CaO
    species: Ca
    observable: activity
    measured: 0.0182
    units: dimensionless
    score: true
    scoring_status: SCORED-ELIGIBLE
    reduction_class: slag_si_alloy_equilibration
    convention: >-
      Printed activity against the authors' pure-solid oxide
      standard state (column headers a SiO2(s), a CaO(s),
      a AlO1.5(s), a MgO(s)). Entered as printed. Alumina is
      stored on the Al2O3 formula-unit basis as a(AlO1.5)^2;
      the printed a(AlO1.5) is retained in published_a_AlO1.5.
      No solid-to-liquid conversion is applied.
    provenance:
      source_citation: >-
        Kume, K.; Morita, K.; Miki, T.; Sano, N. (2000), Activity measurement of CaO–SiO2–AlO1.5–MgO slags equilibrated with molten silicon alloys, ISIJ International 40(6), 561–566.
      source_doi: 10.2355/isijinternational.40.561
      companion_method_doi: 10.2355/isijinternational.40.554
      source_sha256: 8df8e1f670bbc57ec79b308021820905d89c4f62f0e7a83076613f8352455689
      table: 'Table 2'
      row: sample 139, a CaO(s)
      page: 'PDF page 3 (journal page 563)'
      transcriber: t692-kume-bench
      transcription_date: "2026-08-18"
      printed_versus_derived: >-
        Activity is the printed table cell. Composition wt% is
        either the printed mass% (Table 4) or the mole-fraction
        conversion documented on the composition record.
  - id: kume2000_s139_a_al2o3_1823
    population: kume2000_slag_si_alloy
    composition_id: kume2000_s139
    material_class: cmas_slag
    temperature_K: 1823.0
    measurement_technique: slag_si_alloy_equilibration
    fO2_condition: not_independently_pinned
    fO2_note: >-
      No gas buffer. fO2 is implied by the Si/SiO2 couple under
      deoxidized argon (Paper B §2.1 / Paper A §2). Not applicable
      as an independent pin for these oxide activities.
    composition_wt_pct:
      SiO2: 34.359506
      CaO: 46.808213
      Al2O3: 18.832281
    published_mole_fraction:
      SiO2: 0.322
      CaO: 0.47
      AlO1.5: 0.208
    parent_oxide: Al2O3
    species: Al
    observable: activity
    measured: 0.0484
    units: dimensionless
    published_a_AlO1.5: 0.22
    activity_basis_conversion: a(Al2O3,s) = a(AlO1.5,s)^2
    score: true
    scoring_status: SCORED-ELIGIBLE
    reduction_class: slag_si_alloy_equilibration
    convention: >-
      Printed activity against the authors' pure-solid oxide
      standard state (column headers a SiO2(s), a CaO(s),
      a AlO1.5(s), a MgO(s)). Entered as printed. Alumina is
      stored on the Al2O3 formula-unit basis as a(AlO1.5)^2;
      the printed a(AlO1.5) is retained in published_a_AlO1.5.
      No solid-to-liquid conversion is applied.
    provenance:
      source_citation: >-
        Kume, K.; Morita, K.; Miki, T.; Sano, N. (2000), Activity measurement of CaO–SiO2–AlO1.5–MgO slags equilibrated with molten silicon alloys, ISIJ International 40(6), 561–566.
      source_doi: 10.2355/isijinternational.40.561
      companion_method_doi: 10.2355/isijinternational.40.554
      source_sha256: 8df8e1f670bbc57ec79b308021820905d89c4f62f0e7a83076613f8352455689
      table: 'Table 2'
      row: sample 139, a AlO1.5(s)
      page: 'PDF page 3 (journal page 563)'
      transcriber: t692-kume-bench
      transcription_date: "2026-08-18"
      printed_versus_derived: >-
        Activity is the printed table cell. Composition wt% is
        either the printed mass% (Table 4) or the mole-fraction
        conversion documented on the composition record.
  - id: kume2000_s140_a_sio2_1823
    population: kume2000_slag_si_alloy
    composition_id: kume2000_s140
    material_class: cmas_slag
    temperature_K: 1823.0
    measurement_technique: slag_si_alloy_equilibration
    fO2_condition: not_independently_pinned
    fO2_note: >-
      No gas buffer. fO2 is implied by the Si/SiO2 couple under
      deoxidized argon (Paper B §2.1 / Paper A §2). Not applicable
      as an independent pin for these oxide activities.
    composition_wt_pct:
      SiO2: 36.268030
      CaO: 49.785057
      Al2O3: 13.946913
    published_mole_fraction:
      SiO2: 0.342
      CaO: 0.503
      AlO1.5: 0.155
    parent_oxide: SiO2
    species: SiO
    observable: activity
    measured: 0.05
    units: dimensionless
    score: true
    scoring_status: SCORED-ELIGIBLE
    reduction_class: slag_si_alloy_equilibration
    convention: >-
      Printed activity against the authors' pure-solid oxide
      standard state (column headers a SiO2(s), a CaO(s),
      a AlO1.5(s), a MgO(s)). Entered as printed. Alumina is
      stored on the Al2O3 formula-unit basis as a(AlO1.5)^2;
      the printed a(AlO1.5) is retained in published_a_AlO1.5.
      No solid-to-liquid conversion is applied.
    provenance:
      source_citation: >-
        Kume, K.; Morita, K.; Miki, T.; Sano, N. (2000), Activity measurement of CaO–SiO2–AlO1.5–MgO slags equilibrated with molten silicon alloys, ISIJ International 40(6), 561–566.
      source_doi: 10.2355/isijinternational.40.561
      companion_method_doi: 10.2355/isijinternational.40.554
      source_sha256: 8df8e1f670bbc57ec79b308021820905d89c4f62f0e7a83076613f8352455689
      table: 'Table 2'
      row: sample 140, a SiO2(s)
      page: 'PDF page 3 (journal page 563)'
      transcriber: t692-kume-bench
      transcription_date: "2026-08-18"
      printed_versus_derived: >-
        Activity is the printed table cell. Composition wt% is
        either the printed mass% (Table 4) or the mole-fraction
        conversion documented on the composition record.
  - id: kume2000_s140_a_cao_1823
    population: kume2000_slag_si_alloy
    composition_id: kume2000_s140
    material_class: cmas_slag
    temperature_K: 1823.0
    measurement_technique: slag_si_alloy_equilibration
    fO2_condition: not_independently_pinned
    fO2_note: >-
      No gas buffer. fO2 is implied by the Si/SiO2 couple under
      deoxidized argon (Paper B §2.1 / Paper A §2). Not applicable
      as an independent pin for these oxide activities.
    composition_wt_pct:
      SiO2: 36.268030
      CaO: 49.785057
      Al2O3: 13.946913
    published_mole_fraction:
      SiO2: 0.342
      CaO: 0.503
      AlO1.5: 0.155
    parent_oxide: CaO
    species: Ca
    observable: activity
    measured: 0.0146
    units: dimensionless
    score: true
    scoring_status: SCORED-ELIGIBLE
    reduction_class: slag_si_alloy_equilibration
    convention: >-
      Printed activity against the authors' pure-solid oxide
      standard state (column headers a SiO2(s), a CaO(s),
      a AlO1.5(s), a MgO(s)). Entered as printed. Alumina is
      stored on the Al2O3 formula-unit basis as a(AlO1.5)^2;
      the printed a(AlO1.5) is retained in published_a_AlO1.5.
      No solid-to-liquid conversion is applied.
    provenance:
      source_citation: >-
        Kume, K.; Morita, K.; Miki, T.; Sano, N. (2000), Activity measurement of CaO–SiO2–AlO1.5–MgO slags equilibrated with molten silicon alloys, ISIJ International 40(6), 561–566.
      source_doi: 10.2355/isijinternational.40.561
      companion_method_doi: 10.2355/isijinternational.40.554
      source_sha256: 8df8e1f670bbc57ec79b308021820905d89c4f62f0e7a83076613f8352455689
      table: 'Table 2'
      row: sample 140, a CaO(s)
      page: 'PDF page 3 (journal page 563)'
      transcriber: t692-kume-bench
      transcription_date: "2026-08-18"
      printed_versus_derived: >-
        Activity is the printed table cell. Composition wt% is
        either the printed mass% (Table 4) or the mole-fraction
        conversion documented on the composition record.
  - id: kume2000_s140_a_al2o3_1823
    population: kume2000_slag_si_alloy
    composition_id: kume2000_s140
    material_class: cmas_slag
    temperature_K: 1823.0
    measurement_technique: slag_si_alloy_equilibration
    fO2_condition: not_independently_pinned
    fO2_note: >-
      No gas buffer. fO2 is implied by the Si/SiO2 couple under
      deoxidized argon (Paper B §2.1 / Paper A §2). Not applicable
      as an independent pin for these oxide activities.
    composition_wt_pct:
      SiO2: 36.268030
      CaO: 49.785057
      Al2O3: 13.946913
    published_mole_fraction:
      SiO2: 0.342
      CaO: 0.503
      AlO1.5: 0.155
    parent_oxide: Al2O3
    species: Al
    observable: activity
    measured: 0.015625
    units: dimensionless
    published_a_AlO1.5: 0.125
    activity_basis_conversion: a(Al2O3,s) = a(AlO1.5,s)^2
    score: true
    scoring_status: SCORED-ELIGIBLE
    reduction_class: slag_si_alloy_equilibration
    convention: >-
      Printed activity against the authors' pure-solid oxide
      standard state (column headers a SiO2(s), a CaO(s),
      a AlO1.5(s), a MgO(s)). Entered as printed. Alumina is
      stored on the Al2O3 formula-unit basis as a(AlO1.5)^2;
      the printed a(AlO1.5) is retained in published_a_AlO1.5.
      No solid-to-liquid conversion is applied.
    provenance:
      source_citation: >-
        Kume, K.; Morita, K.; Miki, T.; Sano, N. (2000), Activity measurement of CaO–SiO2–AlO1.5–MgO slags equilibrated with molten silicon alloys, ISIJ International 40(6), 561–566.
      source_doi: 10.2355/isijinternational.40.561
      companion_method_doi: 10.2355/isijinternational.40.554
      source_sha256: 8df8e1f670bbc57ec79b308021820905d89c4f62f0e7a83076613f8352455689
      table: 'Table 2'
      row: sample 140, a AlO1.5(s)
      page: 'PDF page 3 (journal page 563)'
      transcriber: t692-kume-bench
      transcription_date: "2026-08-18"
      printed_versus_derived: >-
        Activity is the printed table cell. Composition wt% is
        either the printed mass% (Table 4) or the mole-fraction
        conversion documented on the composition record.
  - id: kume2000_s141_a_sio2_1823
    population: kume2000_slag_si_alloy
    composition_id: kume2000_s141
    material_class: cmas_slag
    temperature_K: 1823.0
    measurement_technique: slag_si_alloy_equilibration
    fO2_condition: not_independently_pinned
    fO2_note: >-
      No gas buffer. fO2 is implied by the Si/SiO2 couple under
      deoxidized argon (Paper B §2.1 / Paper A §2). Not applicable
      as an independent pin for these oxide activities.
    composition_wt_pct:
      SiO2: 38.800336
      CaO: 51.269437
      Al2O3: 9.930227
    published_mole_fraction:
      SiO2: 0.368
      CaO: 0.521
      AlO1.5: 0.111
    parent_oxide: SiO2
    species: SiO
    observable: activity
    measured: 0.0646
    units: dimensionless
    score: true
    scoring_status: SCORED-ELIGIBLE
    reduction_class: slag_si_alloy_equilibration
    convention: >-
      Printed activity against the authors' pure-solid oxide
      standard state (column headers a SiO2(s), a CaO(s),
      a AlO1.5(s), a MgO(s)). Entered as printed. Alumina is
      stored on the Al2O3 formula-unit basis as a(AlO1.5)^2;
      the printed a(AlO1.5) is retained in published_a_AlO1.5.
      No solid-to-liquid conversion is applied.
    provenance:
      source_citation: >-
        Kume, K.; Morita, K.; Miki, T.; Sano, N. (2000), Activity measurement of CaO–SiO2–AlO1.5–MgO slags equilibrated with molten silicon alloys, ISIJ International 40(6), 561–566.
      source_doi: 10.2355/isijinternational.40.561
      companion_method_doi: 10.2355/isijinternational.40.554
      source_sha256: 8df8e1f670bbc57ec79b308021820905d89c4f62f0e7a83076613f8352455689
      table: 'Table 2'
      row: sample 141, a SiO2(s)
      page: 'PDF page 3 (journal page 563)'
      transcriber: t692-kume-bench
      transcription_date: "2026-08-18"
      printed_versus_derived: >-
        Activity is the printed table cell. Composition wt% is
        either the printed mass% (Table 4) or the mole-fraction
        conversion documented on the composition record.
  - id: kume2000_s141_a_cao_1823
    population: kume2000_slag_si_alloy
    composition_id: kume2000_s141
    material_class: cmas_slag
    temperature_K: 1823.0
    measurement_technique: slag_si_alloy_equilibration
    fO2_condition: not_independently_pinned
    fO2_note: >-
      No gas buffer. fO2 is implied by the Si/SiO2 couple under
      deoxidized argon (Paper B §2.1 / Paper A §2). Not applicable
      as an independent pin for these oxide activities.
    composition_wt_pct:
      SiO2: 38.800336
      CaO: 51.269437
      Al2O3: 9.930227
    published_mole_fraction:
      SiO2: 0.368
      CaO: 0.521
      AlO1.5: 0.111
    parent_oxide: CaO
    species: Ca
    observable: activity
    measured: 0.0179
    units: dimensionless
    score: true
    scoring_status: SCORED-ELIGIBLE
    reduction_class: slag_si_alloy_equilibration
    convention: >-
      Printed activity against the authors' pure-solid oxide
      standard state (column headers a SiO2(s), a CaO(s),
      a AlO1.5(s), a MgO(s)). Entered as printed. Alumina is
      stored on the Al2O3 formula-unit basis as a(AlO1.5)^2;
      the printed a(AlO1.5) is retained in published_a_AlO1.5.
      No solid-to-liquid conversion is applied.
    provenance:
      source_citation: >-
        Kume, K.; Morita, K.; Miki, T.; Sano, N. (2000), Activity measurement of CaO–SiO2–AlO1.5–MgO slags equilibrated with molten silicon alloys, ISIJ International 40(6), 561–566.
      source_doi: 10.2355/isijinternational.40.561
      companion_method_doi: 10.2355/isijinternational.40.554
      source_sha256: 8df8e1f670bbc57ec79b308021820905d89c4f62f0e7a83076613f8352455689
      table: 'Table 2'
      row: sample 141, a CaO(s)
      page: 'PDF page 3 (journal page 563)'
      transcriber: t692-kume-bench
      transcription_date: "2026-08-18"
      printed_versus_derived: >-
        Activity is the printed table cell. Composition wt% is
        either the printed mass% (Table 4) or the mole-fraction
        conversion documented on the composition record.
  - id: kume2000_s141_a_al2o3_1823
    population: kume2000_slag_si_alloy
    composition_id: kume2000_s141
    material_class: cmas_slag
    temperature_K: 1823.0
    measurement_technique: slag_si_alloy_equilibration
    fO2_condition: not_independently_pinned
    fO2_note: >-
      No gas buffer. fO2 is implied by the Si/SiO2 couple under
      deoxidized argon (Paper B §2.1 / Paper A §2). Not applicable
      as an independent pin for these oxide activities.
    composition_wt_pct:
      SiO2: 38.800336
      CaO: 51.269437
      Al2O3: 9.930227
    published_mole_fraction:
      SiO2: 0.368
      CaO: 0.521
      AlO1.5: 0.111
    parent_oxide: Al2O3
    species: Al
    observable: activity
    measured: 0.016129
    units: dimensionless
    published_a_AlO1.5: 0.127
    activity_basis_conversion: a(Al2O3,s) = a(AlO1.5,s)^2
    score: true
    scoring_status: SCORED-ELIGIBLE
    reduction_class: slag_si_alloy_equilibration
    convention: >-
      Printed activity against the authors' pure-solid oxide
      standard state (column headers a SiO2(s), a CaO(s),
      a AlO1.5(s), a MgO(s)). Entered as printed. Alumina is
      stored on the Al2O3 formula-unit basis as a(AlO1.5)^2;
      the printed a(AlO1.5) is retained in published_a_AlO1.5.
      No solid-to-liquid conversion is applied.
    provenance:
      source_citation: >-
        Kume, K.; Morita, K.; Miki, T.; Sano, N. (2000), Activity measurement of CaO–SiO2–AlO1.5–MgO slags equilibrated with molten silicon alloys, ISIJ International 40(6), 561–566.
      source_doi: 10.2355/isijinternational.40.561
      companion_method_doi: 10.2355/isijinternational.40.554
      source_sha256: 8df8e1f670bbc57ec79b308021820905d89c4f62f0e7a83076613f8352455689
      table: 'Table 2'
      row: sample 141, a AlO1.5(s)
      page: 'PDF page 3 (journal page 563)'
      transcriber: t692-kume-bench
      transcription_date: "2026-08-18"
      printed_versus_derived: >-
        Activity is the printed table cell. Composition wt% is
        either the printed mass% (Table 4) or the mole-fraction
        conversion documented on the composition record.
  - id: kume2000_s142_a_sio2_1823
    population: kume2000_slag_si_alloy
    composition_id: kume2000_s142
    material_class: cmas_slag
    temperature_K: 1823.0
    measurement_technique: slag_si_alloy_equilibration
    fO2_condition: not_independently_pinned
    fO2_note: >-
      No gas buffer. fO2 is implied by the Si/SiO2 couple under
      deoxidized argon (Paper B §2.1 / Paper A §2). Not applicable
      as an independent pin for these oxide activities.
    composition_wt_pct:
      SiO2: 43.007880
      CaO: 51.664835
      Al2O3: 5.327286
    published_mole_fraction:
      SiO2: 0.411
      CaO: 0.529
      AlO1.5: 0.06
    parent_oxide: SiO2
    species: SiO
    observable: activity
    measured: 0.117
    units: dimensionless
    score: true
    scoring_status: SCORED-ELIGIBLE
    reduction_class: slag_si_alloy_equilibration
    convention: >-
      Printed activity against the authors' pure-solid oxide
      standard state (column headers a SiO2(s), a CaO(s),
      a AlO1.5(s), a MgO(s)). Entered as printed. Alumina is
      stored on the Al2O3 formula-unit basis as a(AlO1.5)^2;
      the printed a(AlO1.5) is retained in published_a_AlO1.5.
      No solid-to-liquid conversion is applied.
    provenance:
      source_citation: >-
        Kume, K.; Morita, K.; Miki, T.; Sano, N. (2000), Activity measurement of CaO–SiO2–AlO1.5–MgO slags equilibrated with molten silicon alloys, ISIJ International 40(6), 561–566.
      source_doi: 10.2355/isijinternational.40.561
      companion_method_doi: 10.2355/isijinternational.40.554
      source_sha256: 8df8e1f670bbc57ec79b308021820905d89c4f62f0e7a83076613f8352455689
      table: 'Table 2'
      row: sample 142, a SiO2(s)
      page: 'PDF page 3 (journal page 563)'
      transcriber: t692-kume-bench
      transcription_date: "2026-08-18"
      printed_versus_derived: >-
        Activity is the printed table cell. Composition wt% is
        either the printed mass% (Table 4) or the mole-fraction
        conversion documented on the composition record.
  - id: kume2000_s142_a_cao_1823
    population: kume2000_slag_si_alloy
    composition_id: kume2000_s142
    material_class: cmas_slag
    temperature_K: 1823.0
    measurement_technique: slag_si_alloy_equilibration
    fO2_condition: not_independently_pinned
    fO2_note: >-
      No gas buffer. fO2 is implied by the Si/SiO2 couple under
      deoxidized argon (Paper B §2.1 / Paper A §2). Not applicable
      as an independent pin for these oxide activities.
    composition_wt_pct:
      SiO2: 43.007880
      CaO: 51.664835
      Al2O3: 5.327286
    published_mole_fraction:
      SiO2: 0.411
      CaO: 0.529
      AlO1.5: 0.06
    parent_oxide: CaO
    species: Ca
    observable: activity
    measured: 0.0123
    units: dimensionless
    score: true
    scoring_status: SCORED-ELIGIBLE
    reduction_class: slag_si_alloy_equilibration
    convention: >-
      Printed activity against the authors' pure-solid oxide
      standard state (column headers a SiO2(s), a CaO(s),
      a AlO1.5(s), a MgO(s)). Entered as printed. Alumina is
      stored on the Al2O3 formula-unit basis as a(AlO1.5)^2;
      the printed a(AlO1.5) is retained in published_a_AlO1.5.
      No solid-to-liquid conversion is applied.
    provenance:
      source_citation: >-
        Kume, K.; Morita, K.; Miki, T.; Sano, N. (2000), Activity measurement of CaO–SiO2–AlO1.5–MgO slags equilibrated with molten silicon alloys, ISIJ International 40(6), 561–566.
      source_doi: 10.2355/isijinternational.40.561
      companion_method_doi: 10.2355/isijinternational.40.554
      source_sha256: 8df8e1f670bbc57ec79b308021820905d89c4f62f0e7a83076613f8352455689
      table: 'Table 2'
      row: sample 142, a CaO(s)
      page: 'PDF page 3 (journal page 563)'
      transcriber: t692-kume-bench
      transcription_date: "2026-08-18"
      printed_versus_derived: >-
        Activity is the printed table cell. Composition wt% is
        either the printed mass% (Table 4) or the mole-fraction
        conversion documented on the composition record.
  - id: kume2000_s142_a_al2o3_1823
    population: kume2000_slag_si_alloy
    composition_id: kume2000_s142
    material_class: cmas_slag
    temperature_K: 1823.0
    measurement_technique: slag_si_alloy_equilibration
    fO2_condition: not_independently_pinned
    fO2_note: >-
      No gas buffer. fO2 is implied by the Si/SiO2 couple under
      deoxidized argon (Paper B §2.1 / Paper A §2). Not applicable
      as an independent pin for these oxide activities.
    composition_wt_pct:
      SiO2: 43.007880
      CaO: 51.664835
      Al2O3: 5.327286
    published_mole_fraction:
      SiO2: 0.411
      CaO: 0.529
      AlO1.5: 0.06
    parent_oxide: Al2O3
    species: Al
    observable: activity
    measured: 0.003844
    units: dimensionless
    published_a_AlO1.5: 0.062
    activity_basis_conversion: a(Al2O3,s) = a(AlO1.5,s)^2
    score: true
    scoring_status: SCORED-ELIGIBLE
    reduction_class: slag_si_alloy_equilibration
    convention: >-
      Printed activity against the authors' pure-solid oxide
      standard state (column headers a SiO2(s), a CaO(s),
      a AlO1.5(s), a MgO(s)). Entered as printed. Alumina is
      stored on the Al2O3 formula-unit basis as a(AlO1.5)^2;
      the printed a(AlO1.5) is retained in published_a_AlO1.5.
      No solid-to-liquid conversion is applied.
    provenance:
      source_citation: >-
        Kume, K.; Morita, K.; Miki, T.; Sano, N. (2000), Activity measurement of CaO–SiO2–AlO1.5–MgO slags equilibrated with molten silicon alloys, ISIJ International 40(6), 561–566.
      source_doi: 10.2355/isijinternational.40.561
      companion_method_doi: 10.2355/isijinternational.40.554
      source_sha256: 8df8e1f670bbc57ec79b308021820905d89c4f62f0e7a83076613f8352455689
      table: 'Table 2'
      row: sample 142, a AlO1.5(s)
      page: 'PDF page 3 (journal page 563)'
      transcriber: t692-kume-bench
      transcription_date: "2026-08-18"
      printed_versus_derived: >-
        Activity is the printed table cell. Composition wt% is
        either the printed mass% (Table 4) or the mole-fraction
        conversion documented on the composition record.
  - id: kume2000_s143_a_sio2_1823
    population: kume2000_slag_si_alloy
    composition_id: kume2000_s143
    material_class: cmas_slag
    temperature_K: 1823.0
    measurement_technique: slag_si_alloy_equilibration
    fO2_condition: not_independently_pinned
    fO2_note: >-
      No gas buffer. fO2 is implied by the Si/SiO2 couple under
      deoxidized argon (Paper B §2.1 / Paper A §2). Not applicable
      as an independent pin for these oxide activities.
    composition_wt_pct:
      SiO2: 44.999012
      CaO: 17.826798
      Al2O3: 37.174189
    published_mole_fraction:
      SiO2: 0.417
      CaO: 0.177
      AlO1.5: 0.406
    parent_oxide: SiO2
    species: SiO
    observable: activity
    measured: 0.321
    units: dimensionless
    score: true
    scoring_status: SCORED-ELIGIBLE
    reduction_class: slag_si_alloy_equilibration
    convention: >-
      Printed activity against the authors' pure-solid oxide
      standard state (column headers a SiO2(s), a CaO(s),
      a AlO1.5(s), a MgO(s)). Entered as printed. Alumina is
      stored on the Al2O3 formula-unit basis as a(AlO1.5)^2;
      the printed a(AlO1.5) is retained in published_a_AlO1.5.
      No solid-to-liquid conversion is applied.
    provenance:
      source_citation: >-
        Kume, K.; Morita, K.; Miki, T.; Sano, N. (2000), Activity measurement of CaO–SiO2–AlO1.5–MgO slags equilibrated with molten silicon alloys, ISIJ International 40(6), 561–566.
      source_doi: 10.2355/isijinternational.40.561
      companion_method_doi: 10.2355/isijinternational.40.554
      source_sha256: 8df8e1f670bbc57ec79b308021820905d89c4f62f0e7a83076613f8352455689
      table: 'Table 2'
      row: sample 143, a SiO2(s)
      page: 'PDF page 3 (journal page 563)'
      transcriber: t692-kume-bench
      transcription_date: "2026-08-18"
      printed_versus_derived: >-
        Activity is the printed table cell. Composition wt% is
        either the printed mass% (Table 4) or the mole-fraction
        conversion documented on the composition record.
  - id: kume2000_s143_a_cao_1823
    population: kume2000_slag_si_alloy
    composition_id: kume2000_s143
    material_class: cmas_slag
    temperature_K: 1823.0
    measurement_technique: slag_si_alloy_equilibration
    fO2_condition: not_independently_pinned
    fO2_note: >-
      No gas buffer. fO2 is implied by the Si/SiO2 couple under
      deoxidized argon (Paper B §2.1 / Paper A §2). Not applicable
      as an independent pin for these oxide activities.
    composition_wt_pct:
      SiO2: 44.999012
      CaO: 17.826798
      Al2O3: 37.174189
    published_mole_fraction:
      SiO2: 0.417
      CaO: 0.177
      AlO1.5: 0.406
    parent_oxide: CaO
    species: Ca
    observable: activity
    measured: 0.000319
    units: dimensionless
    score: true
    scoring_status: SCORED-ELIGIBLE
    reduction_class: slag_si_alloy_equilibration
    convention: >-
      Printed activity against the authors' pure-solid oxide
      standard state (column headers a SiO2(s), a CaO(s),
      a AlO1.5(s), a MgO(s)). Entered as printed. Alumina is
      stored on the Al2O3 formula-unit basis as a(AlO1.5)^2;
      the printed a(AlO1.5) is retained in published_a_AlO1.5.
      No solid-to-liquid conversion is applied.
    provenance:
      source_citation: >-
        Kume, K.; Morita, K.; Miki, T.; Sano, N. (2000), Activity measurement of CaO–SiO2–AlO1.5–MgO slags equilibrated with molten silicon alloys, ISIJ International 40(6), 561–566.
      source_doi: 10.2355/isijinternational.40.561
      companion_method_doi: 10.2355/isijinternational.40.554
      source_sha256: 8df8e1f670bbc57ec79b308021820905d89c4f62f0e7a83076613f8352455689
      table: 'Table 2'
      row: sample 143, a CaO(s)
      page: 'PDF page 3 (journal page 563)'
      transcriber: t692-kume-bench
      transcription_date: "2026-08-18"
      printed_versus_derived: >-
        Activity is the printed table cell. Composition wt% is
        either the printed mass% (Table 4) or the mole-fraction
        conversion documented on the composition record.
  - id: kume2000_s143_a_al2o3_1823
    population: kume2000_slag_si_alloy
    composition_id: kume2000_s143
    material_class: cmas_slag
    temperature_K: 1823.0
    measurement_technique: slag_si_alloy_equilibration
    fO2_condition: not_independently_pinned
    fO2_note: >-
      No gas buffer. fO2 is implied by the Si/SiO2 couple under
      deoxidized argon (Paper B §2.1 / Paper A §2). Not applicable
      as an independent pin for these oxide activities.
    composition_wt_pct:
      SiO2: 44.999012
      CaO: 17.826798
      Al2O3: 37.174189
    published_mole_fraction:
      SiO2: 0.417
      CaO: 0.177
      AlO1.5: 0.406
    parent_oxide: Al2O3
    species: Al
    observable: activity
    measured: 0.126736
    units: dimensionless
    published_a_AlO1.5: 0.356
    activity_basis_conversion: a(Al2O3,s) = a(AlO1.5,s)^2
    score: true
    scoring_status: SCORED-ELIGIBLE
    reduction_class: slag_si_alloy_equilibration
    convention: >-
      Printed activity against the authors' pure-solid oxide
      standard state (column headers a SiO2(s), a CaO(s),
      a AlO1.5(s), a MgO(s)). Entered as printed. Alumina is
      stored on the Al2O3 formula-unit basis as a(AlO1.5)^2;
      the printed a(AlO1.5) is retained in published_a_AlO1.5.
      No solid-to-liquid conversion is applied.
    provenance:
      source_citation: >-
        Kume, K.; Morita, K.; Miki, T.; Sano, N. (2000), Activity measurement of CaO–SiO2–AlO1.5–MgO slags equilibrated with molten silicon alloys, ISIJ International 40(6), 561–566.
      source_doi: 10.2355/isijinternational.40.561
      companion_method_doi: 10.2355/isijinternational.40.554
      source_sha256: 8df8e1f670bbc57ec79b308021820905d89c4f62f0e7a83076613f8352455689
      table: 'Table 2'
      row: sample 143, a AlO1.5(s)
      page: 'PDF page 3 (journal page 563)'
      transcriber: t692-kume-bench
      transcription_date: "2026-08-18"
      printed_versus_derived: >-
        Activity is the printed table cell. Composition wt% is
        either the printed mass% (Table 4) or the mole-fraction
        conversion documented on the composition record.
  - id: kume2000_s144_a_sio2_1823
    population: kume2000_slag_si_alloy
    composition_id: kume2000_s144
    material_class: cmas_slag
    temperature_K: 1823.0
    measurement_technique: slag_si_alloy_equilibration
    fO2_condition: not_independently_pinned
    fO2_note: >-
      No gas buffer. fO2 is implied by the Si/SiO2 couple under
      deoxidized argon (Paper B §2.1 / Paper A §2). Not applicable
      as an independent pin for these oxide activities.
    composition_wt_pct:
      SiO2: 38.692502
      CaO: 21.099556
      Al2O3: 40.207943
    published_mole_fraction:
      SiO2: 0.356
      CaO: 0.208
      AlO1.5: 0.436
    parent_oxide: SiO2
    species: SiO
    observable: activity
    measured: 0.232
    units: dimensionless
    score: true
    scoring_status: SCORED-ELIGIBLE
    reduction_class: slag_si_alloy_equilibration
    convention: >-
      Printed activity against the authors' pure-solid oxide
      standard state (column headers a SiO2(s), a CaO(s),
      a AlO1.5(s), a MgO(s)). Entered as printed. Alumina is
      stored on the Al2O3 formula-unit basis as a(AlO1.5)^2;
      the printed a(AlO1.5) is retained in published_a_AlO1.5.
      No solid-to-liquid conversion is applied.
    provenance:
      source_citation: >-
        Kume, K.; Morita, K.; Miki, T.; Sano, N. (2000), Activity measurement of CaO–SiO2–AlO1.5–MgO slags equilibrated with molten silicon alloys, ISIJ International 40(6), 561–566.
      source_doi: 10.2355/isijinternational.40.561
      companion_method_doi: 10.2355/isijinternational.40.554
      source_sha256: 8df8e1f670bbc57ec79b308021820905d89c4f62f0e7a83076613f8352455689
      table: 'Table 2'
      row: sample 144, a SiO2(s)
      page: 'PDF page 3 (journal page 563)'
      transcriber: t692-kume-bench
      transcription_date: "2026-08-18"
      printed_versus_derived: >-
        Activity is the printed table cell. Composition wt% is
        either the printed mass% (Table 4) or the mole-fraction
        conversion documented on the composition record.
  - id: kume2000_s144_a_cao_1823
    population: kume2000_slag_si_alloy
    composition_id: kume2000_s144
    material_class: cmas_slag
    temperature_K: 1823.0
    measurement_technique: slag_si_alloy_equilibration
    fO2_condition: not_independently_pinned
    fO2_note: >-
      No gas buffer. fO2 is implied by the Si/SiO2 couple under
      deoxidized argon (Paper B §2.1 / Paper A §2). Not applicable
      as an independent pin for these oxide activities.
    composition_wt_pct:
      SiO2: 38.692502
      CaO: 21.099556
      Al2O3: 40.207943
    published_mole_fraction:
      SiO2: 0.356
      CaO: 0.208
      AlO1.5: 0.436
    parent_oxide: CaO
    species: Ca
    observable: activity
    measured: 0.000679
    units: dimensionless
    score: true
    scoring_status: SCORED-ELIGIBLE
    reduction_class: slag_si_alloy_equilibration
    convention: >-
      Printed activity against the authors' pure-solid oxide
      standard state (column headers a SiO2(s), a CaO(s),
      a AlO1.5(s), a MgO(s)). Entered as printed. Alumina is
      stored on the Al2O3 formula-unit basis as a(AlO1.5)^2;
      the printed a(AlO1.5) is retained in published_a_AlO1.5.
      No solid-to-liquid conversion is applied.
    provenance:
      source_citation: >-
        Kume, K.; Morita, K.; Miki, T.; Sano, N. (2000), Activity measurement of CaO–SiO2–AlO1.5–MgO slags equilibrated with molten silicon alloys, ISIJ International 40(6), 561–566.
      source_doi: 10.2355/isijinternational.40.561
      companion_method_doi: 10.2355/isijinternational.40.554
      source_sha256: 8df8e1f670bbc57ec79b308021820905d89c4f62f0e7a83076613f8352455689
      table: 'Table 2'
      row: sample 144, a CaO(s)
      page: 'PDF page 3 (journal page 563)'
      transcriber: t692-kume-bench
      transcription_date: "2026-08-18"
      printed_versus_derived: >-
        Activity is the printed table cell. Composition wt% is
        either the printed mass% (Table 4) or the mole-fraction
        conversion documented on the composition record.
  - id: kume2000_s144_a_al2o3_1823
    population: kume2000_slag_si_alloy
    composition_id: kume2000_s144
    material_class: cmas_slag
    temperature_K: 1823.0
    measurement_technique: slag_si_alloy_equilibration
    fO2_condition: not_independently_pinned
    fO2_note: >-
      No gas buffer. fO2 is implied by the Si/SiO2 couple under
      deoxidized argon (Paper B §2.1 / Paper A §2). Not applicable
      as an independent pin for these oxide activities.
    composition_wt_pct:
      SiO2: 38.692502
      CaO: 21.099556
      Al2O3: 40.207943
    published_mole_fraction:
      SiO2: 0.356
      CaO: 0.208
      AlO1.5: 0.436
    parent_oxide: Al2O3
    species: Al
    observable: activity
    measured: 0.134689
    units: dimensionless
    published_a_AlO1.5: 0.367
    activity_basis_conversion: a(Al2O3,s) = a(AlO1.5,s)^2
    score: true
    scoring_status: SCORED-ELIGIBLE
    reduction_class: slag_si_alloy_equilibration
    convention: >-
      Printed activity against the authors' pure-solid oxide
      standard state (column headers a SiO2(s), a CaO(s),
      a AlO1.5(s), a MgO(s)). Entered as printed. Alumina is
      stored on the Al2O3 formula-unit basis as a(AlO1.5)^2;
      the printed a(AlO1.5) is retained in published_a_AlO1.5.
      No solid-to-liquid conversion is applied.
    provenance:
      source_citation: >-
        Kume, K.; Morita, K.; Miki, T.; Sano, N. (2000), Activity measurement of CaO–SiO2–AlO1.5–MgO slags equilibrated with molten silicon alloys, ISIJ International 40(6), 561–566.
      source_doi: 10.2355/isijinternational.40.561
      companion_method_doi: 10.2355/isijinternational.40.554
      source_sha256: 8df8e1f670bbc57ec79b308021820905d89c4f62f0e7a83076613f8352455689
      table: 'Table 2'
      row: sample 144, a AlO1.5(s)
      page: 'PDF page 3 (journal page 563)'
      transcriber: t692-kume-bench
      transcription_date: "2026-08-18"
      printed_versus_derived: >-
        Activity is the printed table cell. Composition wt% is
        either the printed mass% (Table 4) or the mole-fraction
        conversion documented on the composition record.
  - id: kume2000_s145_a_sio2_1823
    population: kume2000_slag_si_alloy
    composition_id: kume2000_s145
    material_class: cmas_slag
    temperature_K: 1823.0
    measurement_technique: slag_si_alloy_equilibration
    fO2_condition: not_independently_pinned
    fO2_note: >-
      No gas buffer. fO2 is implied by the Si/SiO2 couple under
      deoxidized argon (Paper B §2.1 / Paper A §2). Not applicable
      as an independent pin for these oxide activities.
    composition_wt_pct:
      SiO2: 18.139569
      CaO: 49.872472
      Al2O3: 31.987958
    published_mole_fraction:
      SiO2: 0.166
      CaO: 0.489
      AlO1.5: 0.345
    parent_oxide: SiO2
    species: SiO
    observable: activity
    measured: 0.00186
    units: dimensionless
    score: true
    scoring_status: SCORED-ELIGIBLE
    reduction_class: slag_si_alloy_equilibration
    convention: >-
      Printed activity against the authors' pure-solid oxide
