Repository: simonrowland/regolith-pyrolysis-simulator

# Regolith Pyrolysis Simulator

Interactive simulator for a solar-thermal regolith refinery that models controlled overhead oxygen pressure to make vacuum pyrolysis and molten regolith electrolysis (MRE) workflows more practical for extracting metals, glass and ceramics from sample regolith feedstock profiles for the Moon, Mars, and asteroids.

The core idea is simple: regolith pyrolysis is attractive because sunlight can provide most of the heat, but hard-vacuum pyrolysis can turn silica into SiO vapor. SiO boiloff can foul ducts, condensers, windows, turbines, and product streams.

File: data/melt_activity/kume2000-cmas-bench.yaml (part 12 of 17)
schema_version: melt-activity-bench.v1
  - id: kume2000_s204_a_mgo_1873
    population: kume2000_slag_si_alloy
    composition_id: kume2000_s204
    material_class: cmas_slag
    temperature_K: 1873.0
    measurement_technique: slag_si_alloy_equilibration
    fO2_condition: not_independently_pinned
    fO2_note: >-
      No gas buffer. fO2 is implied by the Si/SiO2 couple under
      deoxidized argon (Paper B §2.1 / Paper A §2). Not applicable
      as an independent pin for these oxide activities.
    composition_wt_pct:
      SiO2: 55.017173
      CaO: 37.344679
      MgO: 7.638148
    published_mole_fraction:
      SiO2: 0.517
      CaO: 0.376
      MgO: 0.107
    parent_oxide: MgO
    species: Mg
    observable: activity
    measured: 0.101
    units: dimensionless
    score: true
    scoring_status: SCORED-ELIGIBLE
    reduction_class: slag_si_alloy_equilibration
    convention: >-
      Printed activity against the authors' pure-solid oxide
      standard state (column headers a SiO2(s), a CaO(s),
      a AlO1.5(s), a MgO(s)). Entered as printed. Alumina is
      stored on the Al2O3 formula-unit basis as a(AlO1.5)^2;
      the printed a(AlO1.5) is retained in published_a_AlO1.5.
      No solid-to-liquid conversion is applied.
    provenance:
      source_citation: >-
        Kume, K.; Morita, K.; Miki, T.; Sano, N. (2000), Activity measurement of CaO–SiO2–AlO1.5–MgO slags equilibrated with molten silicon alloys, ISIJ International 40(6), 561–566.
      source_doi: 10.2355/isijinternational.40.561
      companion_method_doi: 10.2355/isijinternational.40.554
      source_sha256: 8df8e1f670bbc57ec79b308021820905d89c4f62f0e7a83076613f8352455689
      table: 'Table 3'
      row: sample 204, a MgO(s)
      page: 'PDF page 4 (journal page 564)'
      transcriber: t692-kume-bench
      transcription_date: "2026-08-18"
      printed_versus_derived: >-
        Activity is the printed table cell. Composition wt% is
        either the printed mass% (Table 4) or the mole-fraction
        conversion documented on the composition record.
  - id: kume2000_s205_a_sio2_1873
    population: kume2000_slag_si_alloy
    composition_id: kume2000_s205
    material_class: cmas_slag
    temperature_K: 1873.0
    measurement_technique: slag_si_alloy_equilibration
    fO2_condition: not_independently_pinned
    fO2_note: >-
      No gas buffer. fO2 is implied by the Si/SiO2 couple under
      deoxidized argon (Paper B §2.1 / Paper A §2). Not applicable
      as an independent pin for these oxide activities.
    composition_wt_pct:
      SiO2: 47.765203
      CaO: 46.169099
      MgO: 6.065698
    published_mole_fraction:
      SiO2: 0.449
      CaO: 0.465
      MgO: 0.085
    parent_oxide: SiO2
    species: SiO
    observable: activity
    measured: 0.158
    units: dimensionless
    score: true
    scoring_status: SCORED-ELIGIBLE
    reduction_class: slag_si_alloy_equilibration
    convention: >-
      Printed activity against the authors' pure-solid oxide
      standard state (column headers a SiO2(s), a CaO(s),
      a AlO1.5(s), a MgO(s)). Entered as printed. Alumina is
      stored on the Al2O3 formula-unit basis as a(AlO1.5)^2;
      the printed a(AlO1.5) is retained in published_a_AlO1.5.
      No solid-to-liquid conversion is applied.
    provenance:
      source_citation: >-
        Kume, K.; Morita, K.; Miki, T.; Sano, N. (2000), Activity measurement of CaO–SiO2–AlO1.5–MgO slags equilibrated with molten silicon alloys, ISIJ International 40(6), 561–566.
      source_doi: 10.2355/isijinternational.40.561
      companion_method_doi: 10.2355/isijinternational.40.554
      source_sha256: 8df8e1f670bbc57ec79b308021820905d89c4f62f0e7a83076613f8352455689
      table: 'Table 3'
      row: sample 205, a SiO2(s)
      page: 'PDF page 4 (journal page 564)'
      transcriber: t692-kume-bench
      transcription_date: "2026-08-18"
      printed_versus_derived: >-
        Activity is the printed table cell. Composition wt% is
        either the printed mass% (Table 4) or the mole-fraction
        conversion documented on the composition record.
  - id: kume2000_s205_a_cao_1873
    population: kume2000_slag_si_alloy
    composition_id: kume2000_s205
    material_class: cmas_slag
    temperature_K: 1873.0
    measurement_technique: slag_si_alloy_equilibration
    fO2_condition: not_independently_pinned
    fO2_note: >-
      No gas buffer. fO2 is implied by the Si/SiO2 couple under
      deoxidized argon (Paper B §2.1 / Paper A §2). Not applicable
      as an independent pin for these oxide activities.
    composition_wt_pct:
      SiO2: 47.765203
      CaO: 46.169099
      MgO: 6.065698
    published_mole_fraction:
      SiO2: 0.449
      CaO: 0.465
      MgO: 0.085
    parent_oxide: CaO
    species: Ca
    observable: activity
    measured: 0.0168
    units: dimensionless
    score: true
    scoring_status: SCORED-ELIGIBLE
    reduction_class: slag_si_alloy_equilibration
    convention: >-
      Printed activity against the authors' pure-solid oxide
      standard state (column headers a SiO2(s), a CaO(s),
      a AlO1.5(s), a MgO(s)). Entered as printed. Alumina is
      stored on the Al2O3 formula-unit basis as a(AlO1.5)^2;
      the printed a(AlO1.5) is retained in published_a_AlO1.5.
      No solid-to-liquid conversion is applied.
    provenance:
      source_citation: >-
        Kume, K.; Morita, K.; Miki, T.; Sano, N. (2000), Activity measurement of CaO–SiO2–AlO1.5–MgO slags equilibrated with molten silicon alloys, ISIJ International 40(6), 561–566.
      source_doi: 10.2355/isijinternational.40.561
      companion_method_doi: 10.2355/isijinternational.40.554
      source_sha256: 8df8e1f670bbc57ec79b308021820905d89c4f62f0e7a83076613f8352455689
      table: 'Table 3'
      row: sample 205, a CaO(s)
      page: 'PDF page 4 (journal page 564)'
      transcriber: t692-kume-bench
      transcription_date: "2026-08-18"
      printed_versus_derived: >-
        Activity is the printed table cell. Composition wt% is
        either the printed mass% (Table 4) or the mole-fraction
        conversion documented on the composition record.
  - id: kume2000_s205_a_mgo_1873
    population: kume2000_slag_si_alloy
    composition_id: kume2000_s205
    material_class: cmas_slag
    temperature_K: 1873.0
    measurement_technique: slag_si_alloy_equilibration
    fO2_condition: not_independently_pinned
    fO2_note: >-
      No gas buffer. fO2 is implied by the Si/SiO2 couple under
      deoxidized argon (Paper B §2.1 / Paper A §2). Not applicable
      as an independent pin for these oxide activities.
    composition_wt_pct:
      SiO2: 47.765203
      CaO: 46.169099
      MgO: 6.065698
    published_mole_fraction:
      SiO2: 0.449
      CaO: 0.465
      MgO: 0.085
    parent_oxide: MgO
    species: Mg
    observable: activity
    measured: 0.162
    units: dimensionless
    score: true
    scoring_status: SCORED-ELIGIBLE
    reduction_class: slag_si_alloy_equilibration
    convention: >-
      Printed activity against the authors' pure-solid oxide
      standard state (column headers a SiO2(s), a CaO(s),
      a AlO1.5(s), a MgO(s)). Entered as printed. Alumina is
      stored on the Al2O3 formula-unit basis as a(AlO1.5)^2;
      the printed a(AlO1.5) is retained in published_a_AlO1.5.
      No solid-to-liquid conversion is applied.
    provenance:
      source_citation: >-
        Kume, K.; Morita, K.; Miki, T.; Sano, N. (2000), Activity measurement of CaO–SiO2–AlO1.5–MgO slags equilibrated with molten silicon alloys, ISIJ International 40(6), 561–566.
      source_doi: 10.2355/isijinternational.40.561
      companion_method_doi: 10.2355/isijinternational.40.554
      source_sha256: 8df8e1f670bbc57ec79b308021820905d89c4f62f0e7a83076613f8352455689
      table: 'Table 3'
      row: sample 205, a MgO(s)
      page: 'PDF page 4 (journal page 564)'
      transcriber: t692-kume-bench
      transcription_date: "2026-08-18"
      printed_versus_derived: >-
        Activity is the printed table cell. Composition wt% is
        either the printed mass% (Table 4) or the mole-fraction
        conversion documented on the composition record.
  - id: kume2000_s206_a_sio2_1873
    population: kume2000_slag_si_alloy
    composition_id: kume2000_s206
    material_class: cmas_slag
    temperature_K: 1873.0
    measurement_technique: slag_si_alloy_equilibration
    fO2_condition: not_independently_pinned
    fO2_note: >-
      No gas buffer. fO2 is implied by the Si/SiO2 couple under
      deoxidized argon (Paper B §2.1 / Paper A §2). Not applicable
      as an independent pin for these oxide activities.
    composition_wt_pct:
      SiO2: 45.674166
      CaO: 50.504870
      MgO: 3.820965
    published_mole_fraction:
      SiO2: 0.433
      CaO: 0.513
      MgO: 0.054
    parent_oxide: SiO2
    species: SiO
    observable: activity
    measured: 0.1
    units: dimensionless
    score: true
    scoring_status: SCORED-ELIGIBLE
    reduction_class: slag_si_alloy_equilibration
    convention: >-
      Printed activity against the authors' pure-solid oxide
      standard state (column headers a SiO2(s), a CaO(s),
      a AlO1.5(s), a MgO(s)). Entered as printed. Alumina is
      stored on the Al2O3 formula-unit basis as a(AlO1.5)^2;
      the printed a(AlO1.5) is retained in published_a_AlO1.5.
      No solid-to-liquid conversion is applied.
    provenance:
      source_citation: >-
        Kume, K.; Morita, K.; Miki, T.; Sano, N. (2000), Activity measurement of CaO–SiO2–AlO1.5–MgO slags equilibrated with molten silicon alloys, ISIJ International 40(6), 561–566.
      source_doi: 10.2355/isijinternational.40.561
      companion_method_doi: 10.2355/isijinternational.40.554
      source_sha256: 8df8e1f670bbc57ec79b308021820905d89c4f62f0e7a83076613f8352455689
      table: 'Table 3'
      row: sample 206, a SiO2(s)
      page: 'PDF page 4 (journal page 564)'
      transcriber: t692-kume-bench
      transcription_date: "2026-08-18"
      printed_versus_derived: >-
        Activity is the printed table cell. Composition wt% is
        either the printed mass% (Table 4) or the mole-fraction
        conversion documented on the composition record.
  - id: kume2000_s206_a_cao_1873
    population: kume2000_slag_si_alloy
    composition_id: kume2000_s206
    material_class: cmas_slag
    temperature_K: 1873.0
    measurement_technique: slag_si_alloy_equilibration
    fO2_condition: not_independently_pinned
    fO2_note: >-
      No gas buffer. fO2 is implied by the Si/SiO2 couple under
      deoxidized argon (Paper B §2.1 / Paper A §2). Not applicable
      as an independent pin for these oxide activities.
    composition_wt_pct:
      SiO2: 45.674166
      CaO: 50.504870
      MgO: 3.820965
    published_mole_fraction:
      SiO2: 0.433
      CaO: 0.513
      MgO: 0.054
    parent_oxide: CaO
    species: Ca
    observable: activity
    measured: 0.0277
    units: dimensionless
    score: true
    scoring_status: SCORED-ELIGIBLE
    reduction_class: slag_si_alloy_equilibration
    convention: >-
      Printed activity against the authors' pure-solid oxide
      standard state (column headers a SiO2(s), a CaO(s),
      a AlO1.5(s), a MgO(s)). Entered as printed. Alumina is
      stored on the Al2O3 formula-unit basis as a(AlO1.5)^2;
      the printed a(AlO1.5) is retained in published_a_AlO1.5.
      No solid-to-liquid conversion is applied.
    provenance:
      source_citation: >-
        Kume, K.; Morita, K.; Miki, T.; Sano, N. (2000), Activity measurement of CaO–SiO2–AlO1.5–MgO slags equilibrated with molten silicon alloys, ISIJ International 40(6), 561–566.
      source_doi: 10.2355/isijinternational.40.561
      companion_method_doi: 10.2355/isijinternational.40.554
      source_sha256: 8df8e1f670bbc57ec79b308021820905d89c4f62f0e7a83076613f8352455689
      table: 'Table 3'
      row: sample 206, a CaO(s)
      page: 'PDF page 4 (journal page 564)'
      transcriber: t692-kume-bench
      transcription_date: "2026-08-18"
      printed_versus_derived: >-
        Activity is the printed table cell. Composition wt% is
        either the printed mass% (Table 4) or the mole-fraction
        conversion documented on the composition record.
  - id: kume2000_s206_a_mgo_1873
    population: kume2000_slag_si_alloy
    composition_id: kume2000_s206
    material_class: cmas_slag
    temperature_K: 1873.0
    measurement_technique: slag_si_alloy_equilibration
    fO2_condition: not_independently_pinned
    fO2_note: >-
      No gas buffer. fO2 is implied by the Si/SiO2 couple under
      deoxidized argon (Paper B §2.1 / Paper A §2). Not applicable
      as an independent pin for these oxide activities.
    composition_wt_pct:
      SiO2: 45.674166
      CaO: 50.504870
      MgO: 3.820965
    published_mole_fraction:
      SiO2: 0.433
      CaO: 0.513
      MgO: 0.054
    parent_oxide: MgO
    species: Mg
    observable: activity
    measured: 0.16
    units: dimensionless
    score: true
    scoring_status: SCORED-ELIGIBLE
    reduction_class: slag_si_alloy_equilibration
    convention: >-
      Printed activity against the authors' pure-solid oxide
      standard state (column headers a SiO2(s), a CaO(s),
      a AlO1.5(s), a MgO(s)). Entered as printed. Alumina is
      stored on the Al2O3 formula-unit basis as a(AlO1.5)^2;
      the printed a(AlO1.5) is retained in published_a_AlO1.5.
      No solid-to-liquid conversion is applied.
    provenance:
      source_citation: >-
        Kume, K.; Morita, K.; Miki, T.; Sano, N. (2000), Activity measurement of CaO–SiO2–AlO1.5–MgO slags equilibrated with molten silicon alloys, ISIJ International 40(6), 561–566.
      source_doi: 10.2355/isijinternational.40.561
      companion_method_doi: 10.2355/isijinternational.40.554
      source_sha256: 8df8e1f670bbc57ec79b308021820905d89c4f62f0e7a83076613f8352455689
      table: 'Table 3'
      row: sample 206, a MgO(s)
      page: 'PDF page 4 (journal page 564)'
      transcriber: t692-kume-bench
      transcription_date: "2026-08-18"
      printed_versus_derived: >-
        Activity is the printed table cell. Composition wt% is
        either the printed mass% (Table 4) or the mole-fraction
        conversion documented on the composition record.
  - id: kume2000_s207_a_sio2_1873
    population: kume2000_slag_si_alloy
    composition_id: kume2000_s207
    material_class: cmas_slag
    temperature_K: 1873.0
    measurement_technique: slag_si_alloy_equilibration
    fO2_condition: not_independently_pinned
    fO2_note: >-
      No gas buffer. fO2 is implied by the Si/SiO2 couple under
      deoxidized argon (Paper B §2.1 / Paper A §2). Not applicable
      as an independent pin for these oxide activities.
    composition_wt_pct:
      SiO2: 45.713176
      CaO: 46.961780
      MgO: 7.325044
    published_mole_fraction:
      SiO2: 0.427
      CaO: 0.47
      MgO: 0.102
    parent_oxide: SiO2
    species: SiO
    observable: activity
    measured: 0.103
    units: dimensionless
    score: true
    scoring_status: SCORED-ELIGIBLE
    reduction_class: slag_si_alloy_equilibration
    convention: >-
      Printed activity against the authors' pure-solid oxide
      standard state (column headers a SiO2(s), a CaO(s),
      a AlO1.5(s), a MgO(s)). Entered as printed. Alumina is
      stored on the Al2O3 formula-unit basis as a(AlO1.5)^2;
      the printed a(AlO1.5) is retained in published_a_AlO1.5.
      No solid-to-liquid conversion is applied.
    provenance:
      source_citation: >-
        Kume, K.; Morita, K.; Miki, T.; Sano, N. (2000), Activity measurement of CaO–SiO2–AlO1.5–MgO slags equilibrated with molten silicon alloys, ISIJ International 40(6), 561–566.
      source_doi: 10.2355/isijinternational.40.561
      companion_method_doi: 10.2355/isijinternational.40.554
      source_sha256: 8df8e1f670bbc57ec79b308021820905d89c4f62f0e7a83076613f8352455689
      table: 'Table 3'
      row: sample 207, a SiO2(s)
      page: 'PDF page 4 (journal page 564)'
      transcriber: t692-kume-bench
      transcription_date: "2026-08-18"
      printed_versus_derived: >-
        Activity is the printed table cell. Composition wt% is
        either the printed mass% (Table 4) or the mole-fraction
        conversion documented on the composition record.
  - id: kume2000_s207_a_cao_1873
    population: kume2000_slag_si_alloy
    composition_id: kume2000_s207
    material_class: cmas_slag
    temperature_K: 1873.0
    measurement_technique: slag_si_alloy_equilibration
    fO2_condition: not_independently_pinned
    fO2_note: >-
      No gas buffer. fO2 is implied by the Si/SiO2 couple under
      deoxidized argon (Paper B §2.1 / Paper A §2). Not applicable
      as an independent pin for these oxide activities.
    composition_wt_pct:
      SiO2: 45.713176
      CaO: 46.961780
      MgO: 7.325044
    published_mole_fraction:
      SiO2: 0.427
      CaO: 0.47
      MgO: 0.102
    parent_oxide: CaO
    species: Ca
    observable: activity
    measured: 0.00768
    units: dimensionless
    score: true
    scoring_status: SCORED-ELIGIBLE
    reduction_class: slag_si_alloy_equilibration
    convention: >-
      Printed activity against the authors' pure-solid oxide
      standard state (column headers a SiO2(s), a CaO(s),
      a AlO1.5(s), a MgO(s)). Entered as printed. Alumina is
      stored on the Al2O3 formula-unit basis as a(AlO1.5)^2;
      the printed a(AlO1.5) is retained in published_a_AlO1.5.
      No solid-to-liquid conversion is applied.
    provenance:
      source_citation: >-
        Kume, K.; Morita, K.; Miki, T.; Sano, N. (2000), Activity measurement of CaO–SiO2–AlO1.5–MgO slags equilibrated with molten silicon alloys, ISIJ International 40(6), 561–566.
      source_doi: 10.2355/isijinternational.40.561
      companion_method_doi: 10.2355/isijinternational.40.554
      source_sha256: 8df8e1f670bbc57ec79b308021820905d89c4f62f0e7a83076613f8352455689
      table: 'Table 3'
      row: sample 207, a CaO(s)
      page: 'PDF page 4 (journal page 564)'
      transcriber: t692-kume-bench
      transcription_date: "2026-08-18"
      printed_versus_derived: >-
        Activity is the printed table cell. Composition wt% is
        either the printed mass% (Table 4) or the mole-fraction
        conversion documented on the composition record.
  - id: kume2000_s207_a_mgo_1873
    population: kume2000_slag_si_alloy
    composition_id: kume2000_s207
    material_class: cmas_slag
    temperature_K: 1873.0
    measurement_technique: slag_si_alloy_equilibration
    fO2_condition: not_independently_pinned
    fO2_note: >-
      No gas buffer. fO2 is implied by the Si/SiO2 couple under
      deoxidized argon (Paper B §2.1 / Paper A §2). Not applicable
      as an independent pin for these oxide activities.
    composition_wt_pct:
      SiO2: 45.713176
      CaO: 46.961780
      MgO: 7.325044
    published_mole_fraction:
      SiO2: 0.427
      CaO: 0.47
      MgO: 0.102
    parent_oxide: MgO
    species: Mg
    observable: activity
    measured: 0.103
    units: dimensionless
    score: true
    scoring_status: SCORED-ELIGIBLE
    reduction_class: slag_si_alloy_equilibration
    convention: >-
      Printed activity against the authors' pure-solid oxide
      standard state (column headers a SiO2(s), a CaO(s),
      a AlO1.5(s), a MgO(s)). Entered as printed. Alumina is
      stored on the Al2O3 formula-unit basis as a(AlO1.5)^2;
      the printed a(AlO1.5) is retained in published_a_AlO1.5.
      No solid-to-liquid conversion is applied.
    provenance:
      source_citation: >-
        Kume, K.; Morita, K.; Miki, T.; Sano, N. (2000), Activity measurement of CaO–SiO2–AlO1.5–MgO slags equilibrated with molten silicon alloys, ISIJ International 40(6), 561–566.
      source_doi: 10.2355/isijinternational.40.561
      companion_method_doi: 10.2355/isijinternational.40.554
      source_sha256: 8df8e1f670bbc57ec79b308021820905d89c4f62f0e7a83076613f8352455689
      table: 'Table 3'
      row: sample 207, a MgO(s)
      page: 'PDF page 4 (journal page 564)'
      transcriber: t692-kume-bench
      transcription_date: "2026-08-18"
      printed_versus_derived: >-
        Activity is the printed table cell. Composition wt% is
        either the printed mass% (Table 4) or the mole-fraction
        conversion documented on the composition record.
  - id: kume2000_s208_a_sio2_1873
    population: kume2000_slag_si_alloy
    composition_id: kume2000_s208
    material_class: cmas_slag
    temperature_K: 1873.0
    measurement_technique: slag_si_alloy_equilibration
    fO2_condition: not_independently_pinned
    fO2_note: >-
      No gas buffer. fO2 is implied by the Si/SiO2 couple under
      deoxidized argon (Paper B §2.1 / Paper A §2). Not applicable
      as an independent pin for these oxide activities.
    composition_wt_pct:
      SiO2: 45.990358
      CaO: 44.833943
      MgO: 9.175699
    published_mole_fraction:
      SiO2: 0.427
      CaO: 0.446
      MgO: 0.127
    parent_oxide: SiO2
    species: SiO
    observable: activity
    measured: 0.109
    units: dimensionless
    score: true
    scoring_status: SCORED-ELIGIBLE
    reduction_class: slag_si_alloy_equilibration
    convention: >-
      Printed activity against the authors' pure-solid oxide
      standard state (column headers a SiO2(s), a CaO(s),
      a AlO1.5(s), a MgO(s)). Entered as printed. Alumina is
      stored on the Al2O3 formula-unit basis as a(AlO1.5)^2;
      the printed a(AlO1.5) is retained in published_a_AlO1.5.
      No solid-to-liquid conversion is applied.
    provenance:
      source_citation: >-
        Kume, K.; Morita, K.; Miki, T.; Sano, N. (2000), Activity measurement of CaO–SiO2–AlO1.5–MgO slags equilibrated with molten silicon alloys, ISIJ International 40(6), 561–566.
      source_doi: 10.2355/isijinternational.40.561
      companion_method_doi: 10.2355/isijinternational.40.554
      source_sha256: 8df8e1f670bbc57ec79b308021820905d89c4f62f0e7a83076613f8352455689
      table: 'Table 3'
      row: sample 208, a SiO2(s)
      page: 'PDF page 4 (journal page 564)'
      transcriber: t692-kume-bench
      transcription_date: "2026-08-18"
      printed_versus_derived: >-
        Activity is the printed table cell. Composition wt% is
        either the printed mass% (Table 4) or the mole-fraction
        conversion documented on the composition record.
  - id: kume2000_s208_a_cao_1873
    population: kume2000_slag_si_alloy
    composition_id: kume2000_s208
    material_class: cmas_slag
    temperature_K: 1873.0
    measurement_technique: slag_si_alloy_equilibration
    fO2_condition: not_independently_pinned
    fO2_note: >-
      No gas buffer. fO2 is implied by the Si/SiO2 couple under
      deoxidized argon (Paper B §2.1 / Paper A §2). Not applicable
      as an independent pin for these oxide activities.
    composition_wt_pct:
      SiO2: 45.990358
      CaO: 44.833943
      MgO: 9.175699
    published_mole_fraction:
      SiO2: 0.427
      CaO: 0.446
      MgO: 0.127
    parent_oxide: CaO
    species: Ca
    observable: activity
    measured: 0.0105
    units: dimensionless
    score: true
    scoring_status: SCORED-ELIGIBLE
    reduction_class: slag_si_alloy_equilibration
    convention: >-
      Printed activity against the authors' pure-solid oxide
      standard state (column headers a SiO2(s), a CaO(s),
      a AlO1.5(s), a MgO(s)). Entered as printed. Alumina is
      stored on the Al2O3 formula-unit basis as a(AlO1.5)^2;
      the printed a(AlO1.5) is retained in published_a_AlO1.5.
      No solid-to-liquid conversion is applied.
    provenance:
      source_citation: >-
        Kume, K.; Morita, K.; Miki, T.; Sano, N. (2000), Activity measurement of CaO–SiO2–AlO1.5–MgO slags equilibrated with molten silicon alloys, ISIJ International 40(6), 561–566.
      source_doi: 10.2355/isijinternational.40.561
      companion_method_doi: 10.2355/isijinternational.40.554
      source_sha256: 8df8e1f670bbc57ec79b308021820905d89c4f62f0e7a83076613f8352455689
      table: 'Table 3'
      row: sample 208, a CaO(s)
      page: 'PDF page 4 (journal page 564)'
      transcriber: t692-kume-bench
      transcription_date: "2026-08-18"
      printed_versus_derived: >-
        Activity is the printed table cell. Composition wt% is
        either the printed mass% (Table 4) or the mole-fraction
        conversion documented on the composition record.
  - id: kume2000_s208_a_mgo_1873
    population: kume2000_slag_si_alloy
    composition_id: kume2000_s208
    material_class: cmas_slag
    temperature_K: 1873.0
    measurement_technique: slag_si_alloy_equilibration
    fO2_condition: not_independently_pinned
    fO2_note: >-
      No gas buffer. fO2 is implied by the Si/SiO2 couple under
      deoxidized argon (Paper B §2.1 / Paper A §2). Not applicable
      as an independent pin for these oxide activities.
    composition_wt_pct:
      SiO2: 45.990358
      CaO: 44.833943
      MgO: 9.175699
    published_mole_fraction:
      SiO2: 0.427
      CaO: 0.446
      MgO: 0.127
    parent_oxide: MgO
    species: Mg
    observable: activity
    measured: 0.211
    units: dimensionless
    score: true
    scoring_status: SCORED-ELIGIBLE
    reduction_class: slag_si_alloy_equilibration
    convention: >-
      Printed activity against the authors' pure-solid oxide
      standard state (column headers a SiO2(s), a CaO(s),
      a AlO1.5(s), a MgO(s)). Entered as printed. Alumina is
      stored on the Al2O3 formula-unit basis as a(AlO1.5)^2;
      the printed a(AlO1.5) is retained in published_a_AlO1.5.
      No solid-to-liquid conversion is applied.
    provenance:
      source_citation: >-
        Kume, K.; Morita, K.; Miki, T.; Sano, N. (2000), Activity measurement of CaO–SiO2–AlO1.5–MgO slags equilibrated with molten silicon alloys, ISIJ International 40(6), 561–566.
      source_doi: 10.2355/isijinternational.40.561
      companion_method_doi: 10.2355/isijinternational.40.554
      source_sha256: 8df8e1f670bbc57ec79b308021820905d89c4f62f0e7a83076613f8352455689
      table: 'Table 3'
      row: sample 208, a MgO(s)
      page: 'PDF page 4 (journal page 564)'
      transcriber: t692-kume-bench
      transcription_date: "2026-08-18"
      printed_versus_derived: >-
        Activity is the printed table cell. Composition wt% is
        either the printed mass% (Table 4) or the mole-fraction
        conversion documented on the composition record.
  - id: kume2000_s209_a_sio2_1873
    population: kume2000_slag_si_alloy
    composition_id: kume2000_s209
    material_class: cmas_slag
    temperature_K: 1873.0
    measurement_technique: slag_si_alloy_equilibration
    fO2_condition: not_independently_pinned
    fO2_note: >-
      No gas buffer. fO2 is implied by the Si/SiO2 couple under
      deoxidized argon (Paper B §2.1 / Paper A §2). Not applicable
      as an independent pin for these oxide activities.
    composition_wt_pct:
      SiO2: 66.789544
      CaO: 19.195971
      MgO: 14.014486
    published_mole_fraction:
      SiO2: 0.617
      CaO: 0.19
      MgO: 0.193
    parent_oxide: SiO2
    species: SiO
    observable: activity
    measured: 1
    units: dimensionless
    score: true
    scoring_status: SCORED-ELIGIBLE
    reduction_class: slag_si_alloy_equilibration
    convention: >-
      Printed activity against the authors' pure-solid oxide
      standard state (column headers a SiO2(s), a CaO(s),
      a AlO1.5(s), a MgO(s)). Entered as printed. Alumina is
      stored on the Al2O3 formula-unit basis as a(AlO1.5)^2;
      the printed a(AlO1.5) is retained in published_a_AlO1.5.
      No solid-to-liquid conversion is applied.
    provenance:
      source_citation: >-
        Kume, K.; Morita, K.; Miki, T.; Sano, N. (2000), Activity measurement of CaO–SiO2–AlO1.5–MgO slags equilibrated with molten silicon alloys, ISIJ International 40(6), 561–566.
      source_doi: 10.2355/isijinternational.40.561
      companion_method_doi: 10.2355/isijinternational.40.554
      source_sha256: 8df8e1f670bbc57ec79b308021820905d89c4f62f0e7a83076613f8352455689
      table: 'Table 3'
      row: sample 209, a SiO2(s)
      page: 'PDF page 4 (journal page 564)'
      transcriber: t692-kume-bench
      transcription_date: "2026-08-18"
      printed_versus_derived: >-
        Activity is the printed table cell. Composition wt% is
        either the printed mass% (Table 4) or the mole-fraction
        conversion documented on the composition record.
  - id: kume2000_s209_a_cao_1873
    population: kume2000_slag_si_alloy
    composition_id: kume2000_s209
    material_class: cmas_slag
    temperature_K: 1873.0
    measurement_technique: slag_si_alloy_equilibration
    fO2_condition: not_independently_pinned
    fO2_note: >-
      No gas buffer. fO2 is implied by the Si/SiO2 couple under
      deoxidized argon (Paper B §2.1 / Paper A §2). Not applicable
      as an independent pin for these oxide activities.
    composition_wt_pct:
      SiO2: 66.789544
      CaO: 19.195971
      MgO: 14.014486
    published_mole_fraction:
      SiO2: 0.617
      CaO: 0.19
      MgO: 0.193
    parent_oxide: CaO
    species: Ca
    observable: activity
    measured: 0.000674
    units: dimensionless
    score: true
    scoring_status: SCORED-ELIGIBLE
    reduction_class: slag_si_alloy_equilibration
    convention: >-
      Printed activity against the authors' pure-solid oxide
      standard state (column headers a SiO2(s), a CaO(s),
      a AlO1.5(s), a MgO(s)). Entered as printed. Alumina is
      stored on the Al2O3 formula-unit basis as a(AlO1.5)^2;
      the printed a(AlO1.5) is retained in published_a_AlO1.5.
      No solid-to-liquid conversion is applied.
    provenance:
      source_citation: >-
        Kume, K.; Morita, K.; Miki, T.; Sano, N. (2000), Activity measurement of CaO–SiO2–AlO1.5–MgO slags equilibrated with molten silicon alloys, ISIJ International 40(6), 561–566.
      source_doi: 10.2355/isijinternational.40.561
      companion_method_doi: 10.2355/isijinternational.40.554
      source_sha256: 8df8e1f670bbc57ec79b308021820905d89c4f62f0e7a83076613f8352455689
      table: 'Table 3'
      row: sample 209, a CaO(s)
      page: 'PDF page 4 (journal page 564)'
      transcriber: t692-kume-bench
      transcription_date: "2026-08-18"
      printed_versus_derived: >-
        Activity is the printed table cell. Composition wt% is
        either the printed mass% (Table 4) or the mole-fraction
        conversion documented on the composition record.
  - id: kume2000_s209_a_mgo_1873
    population: kume2000_slag_si_alloy
    composition_id: kume2000_s209
    material_class: cmas_slag
    temperature_K: 1873.0
    measurement_technique: slag_si_alloy_equilibration
    fO2_condition: not_independently_pinned
    fO2_note: >-
      No gas buffer. fO2 is implied by the Si/SiO2 couple under
      deoxidized argon (Paper B §2.1 / Paper A §2). Not applicable
      as an independent pin for these oxide activities.
    composition_wt_pct:
      SiO2: 66.789544
      CaO: 19.195971
      MgO: 14.014486
    published_mole_fraction:
      SiO2: 0.617
      CaO: 0.19
      MgO: 0.193
    parent_oxide: MgO
    species: Mg
    observable: activity
    measured: 0.0801
    units: dimensionless
    score: true
    scoring_status: SCORED-ELIGIBLE
    reduction_class: slag_si_alloy_equilibration
    convention: >-
      Printed activity against the authors' pure-solid oxide
      standard state (column headers a SiO2(s), a CaO(s),
      a AlO1.5(s), a MgO(s)). Entered as printed. Alumina is
      stored on the Al2O3 formula-unit basis as a(AlO1.5)^2;
      the printed a(AlO1.5) is retained in published_a_AlO1.5.
      No solid-to-liquid conversion is applied.
    provenance:
      source_citation: >-
        Kume, K.; Morita, K.; Miki, T.; Sano, N. (2000), Activity measurement of CaO–SiO2–AlO1.5–MgO slags equilibrated with molten silicon alloys, ISIJ International 40(6), 561–566.
      source_doi: 10.2355/isijinternational.40.561
      companion_method_doi: 10.2355/isijinternational.40.554
      source_sha256: 8df8e1f670bbc57ec79b308021820905d89c4f62f0e7a83076613f8352455689
      table: 'Table 3'
      row: sample 209, a MgO(s)
      page: 'PDF page 4 (journal page 564)'
      transcriber: t692-kume-bench
      transcription_date: "2026-08-18"
      printed_versus_derived: >-
        Activity is the printed table cell. Composition wt% is
        either the printed mass% (Table 4) or the mole-fraction
        conversion documented on the composition record.
  - id: kume2000_s210_a_sio2_1873
    population: kume2000_slag_si_alloy
    composition_id: kume2000_s210
    material_class: cmas_slag
    temperature_K: 1873.0
    measurement_technique: slag_si_alloy_equilibration
    fO2_condition: not_independently_pinned
    fO2_note: >-
      No gas buffer. fO2 is implied by the Si/SiO2 couple under
      deoxidized argon (Paper B §2.1 / Paper A §2). Not applicable
      as an independent pin for these oxide activities.
    composition_wt_pct:
      SiO2: 63.612310
      CaO: 22.188136
      MgO: 14.199554
    published_mole_fraction:
      SiO2: 0.586
      CaO: 0.219
      MgO: 0.195
    parent_oxide: SiO2
    species: SiO
    observable: activity
    measured: 0.875
    units: dimensionless
    score: true
    scoring_status: SCORED-ELIGIBLE
    reduction_class: slag_si_alloy_equilibration
    convention: >-
      Printed activity against the authors' pure-solid oxide
      standard state (column headers a SiO2(s), a CaO(s),
      a AlO1.5(s), a MgO(s)). Entered as printed. Alumina is
      stored on the Al2O3 formula-unit basis as a(AlO1.5)^2;
      the printed a(AlO1.5) is retained in published_a_AlO1.5.
      No solid-to-liquid conversion is applied.
    provenance:
      source_citation: >-
        Kume, K.; Morita, K.; Miki, T.; Sano, N. (2000), Activity measurement of CaO–SiO2–AlO1.5–MgO slags equilibrated with molten silicon alloys, ISIJ International 40(6), 561–566.
      source_doi: 10.2355/isijinternational.40.561
      companion_method_doi: 10.2355/isijinternational.40.554
      source_sha256: 8df8e1f670bbc57ec79b308021820905d89c4f62f0e7a83076613f8352455689
      table: 'Table 3'
      row: sample 210, a SiO2(s)
      page: 'PDF page 4 (journal page 564)'
      transcriber: t692-kume-bench
      transcription_date: "2026-08-18"
      printed_versus_derived: >-
        Activity is the printed table cell. Composition wt% is
        either the printed mass% (Table 4) or the mole-fraction
        conversion documented on the composition record.
  - id: kume2000_s210_a_cao_1873
    population: kume2000_slag_si_alloy
    composition_id: kume2000_s210
    material_class: cmas_slag
    temperature_K: 1873.0
    measurement_technique: slag_si_alloy_equilibration
    fO2_condition: not_independently_pinned
    fO2_note: >-
      No gas buffer. fO2 is implied by the Si/SiO2 couple under
      deoxidized argon (Paper B §2.1 / Paper A §2). Not applicable
      as an independent pin for these oxide activities.
    composition_wt_pct:
      SiO2: 63.612310
      CaO: 22.188136
      MgO: 14.199554
    published_mole_fraction:
      SiO2: 0.586
      CaO: 0.219
      MgO: 0.195
    parent_oxide: CaO
    species: Ca
    observable: activity
    measured: 0.000848
    units: dimensionless
    score: true
    scoring_status: SCORED-ELIGIBLE
    reduction_class: slag_si_alloy_equilibration
    convention: >-
      Printed activity against the authors' pure-solid oxide
      standard state (column headers a SiO2(s), a CaO(s),
      a AlO1.5(s), a MgO(s)). Entered as printed. Alumina is
      stored on the Al2O3 formula-unit basis as a(AlO1.5)^2;
      the printed a(AlO1.5) is retained in published_a_AlO1.5.
      No solid-to-liquid conversion is applied.
    provenance:
      source_citation: >-
        Kume, K.; Morita, K.; Miki, T.; Sano, N. (2000), Activity measurement of CaO–SiO2–AlO1.5–MgO slags equilibrated with molten silicon alloys, ISIJ International 40(6), 561–566.
      source_doi: 10.2355/isijinternational.40.561
      companion_method_doi: 10.2355/isijinternational.40.554
      source_sha256: 8df8e1f670bbc57ec79b308021820905d89c4f62f0e7a83076613f8352455689
      table: 'Table 3'
      row: sample 210, a CaO(s)
      page: 'PDF page 4 (journal page 564)'
      transcriber: t692-kume-bench
      transcription_date: "2026-08-18"
      printed_versus_derived: >-
        Activity is the printed table cell. Composition wt% is
        either the printed mass% (Table 4) or the mole-fraction
        conversion documented on the composition record.
  - id: kume2000_s210_a_mgo_1873
    population: kume2000_slag_si_alloy
    composition_id: kume2000_s210
    material_class: cmas_slag
    temperature_K: 1873.0
    measurement_technique: slag_si_alloy_equilibration
    fO2_condition: not_independently_pinned
    fO2_note: >-
      No gas buffer. fO2 is implied by the Si/SiO2 couple under
      deoxidized argon (Paper B §2.1 / Paper A §2). Not applicable
      as an independent pin for these oxide activities.
    composition_wt_pct:
      SiO2: 63.612310
      CaO: 22.188136
      MgO: 14.199554
    published_mole_fraction:
      SiO2: 0.586
      CaO: 0.219
      MgO: 0.195
    parent_oxide: MgO
    species: Mg
    observable: activity
    measured: 0.094
    units: dimensionless
    score: true
    scoring_status: SCORED-ELIGIBLE
    reduction_class: slag_si_alloy_equilibration
    convention: >-
      Printed activity against the authors' pure-solid oxide
      standard state (column headers a SiO2(s), a CaO(s),
      a AlO1.5(s), a MgO(s)). Entered as printed. Alumina is
      stored on the Al2O3 formula-unit basis as a(AlO1.5)^2;
      the printed a(AlO1.5) is retained in published_a_AlO1.5.
      No solid-to-liquid conversion is applied.
    provenance:
      source_citation: >-
        Kume, K.; Morita, K.; Miki, T.; Sano, N. (2000), Activity measurement of CaO–SiO2–AlO1.5–MgO slags equilibrated with molten silicon alloys, ISIJ International 40(6), 561–566.
      source_doi: 10.2355/isijinternational.40.561
      companion_method_doi: 10.2355/isijinternational.40.554
      source_sha256: 8df8e1f670bbc57ec79b308021820905d89c4f62f0e7a83076613f8352455689
      table: 'Table 3'
      row: sample 210, a MgO(s)
      page: 'PDF page 4 (journal page 564)'
      transcriber: t692-kume-bench
      transcription_date: "2026-08-18"
      printed_versus_derived: >-
        Activity is the printed table cell. Composition wt% is
        either the printed mass% (Table 4) or the mole-fraction
        conversion documented on the composition record.
  - id: kume2000_s211_a_sio2_1873
    population: kume2000_slag_si_alloy
    composition_id: kume2000_s211
    material_class: cmas_slag
    temperature_K: 1873.0
    measurement_technique: slag_si_alloy_equilibration
    fO2_condition: not_independently_pinned
    fO2_note: >-
      No gas buffer. fO2 is implied by the Si/SiO2 couple under
      deoxidized argon (Paper B §2.1 / Paper A §2). Not applicable
      as an independent pin for these oxide activities.
    composition_wt_pct:
      SiO2: 55.964298
      CaO: 27.809663
      MgO: 16.226038
    published_mole_fraction:
      SiO2: 0.509
      CaO: 0.271
      MgO: 0.22
    parent_oxide: SiO2
    species: SiO
    observable: activity
    measured: 0.522
    units: dimensionless
    score: true
    scoring_status: SCORED-ELIGIBLE
    reduction_class: slag_si_alloy_equilibration
    convention: >-
      Printed activity against the authors' pure-solid oxide
      standard state (column headers a SiO2(s), a CaO(s),
      a AlO1.5(s), a MgO(s)). Entered as printed. Alumina is
      stored on the Al2O3 formula-unit basis as a(AlO1.5)^2;
      the printed a(AlO1.5) is retained in published_a_AlO1.5.
      No solid-to-liquid conversion is applied.
    provenance:
      source_citation: >-
        Kume, K.; Morita, K.; Miki, T.; Sano, N. (2000), Activity measurement of CaO–SiO2–AlO1.5–MgO slags equilibrated with molten silicon alloys, ISIJ International 40(6), 561–566.
