Repository: simonrowland/regolith-pyrolysis-simulator

# Regolith Pyrolysis Simulator

Interactive simulator for a solar-thermal regolith refinery that models controlled overhead oxygen pressure to make vacuum pyrolysis and molten regolith electrolysis (MRE) workflows more practical for extracting metals, glass and ceramics from sample regolith feedstock profiles for the Moon, Mars, and asteroids.

The core idea is simple: regolith pyrolysis is attractive because sunlight can provide most of the heat, but hard-vacuum pyrolysis can turn silica into SiO vapor. SiO boiloff can foul ducts, condensers, windows, turbines, and product streams. A small managed oxygen backpressure can suppress SiO formation while still allowing useful volatile and metal extraction. The same pretreatment can also condition melts before molten regolith electrolysis (MRE), reducing volatile load, alkali load, iron load, and corrosive offgas exposure to make MRE more practical and economical.

This package explores that control problem. It compares hard vacuum, Mars backpressure, pO2-managed pyrolysis, alkali shuttle chemistry, selective Mg extraction, and MRE-like electrolysis as parts of one scalable refining ladder.

It is a process-modeling workbench. It computes molten-regolith pyrolysis workflows from a
built-in Ellingham/Antoine model, and can route silicate melt equilibria to external
thermochemistry engines — alphaMELTS (directly or via PetThermoTools), ThermoEngine/VapoRock,
MAGEMin, and our sister project [OpenIMCC](https://github.com/simonrowland/openimcc) for
high-temperature melt activities — when those are installed. See [Melt Chemistry Backends](#melt-chemistry-backends)
for which engine holds which role.

Author: Simon Rowland, simon@directleap.com.

## Why This Exists

The process model uses geologist-standard melt libraries to explore five linked ideas:

- Na, extracted early or dosed externally, can strip residual FeO in a narrow cool-window cleanup step, conditioning the melt for easier processing.

# KEMS reproduction presets

These YAML files describe runtime inputs only. Published observations belong in
`data/literature/kems_measurements.yaml`; pressure, intensity, and effusion
observations must never be copied into a preset.

## Schema version 1

Unknown or missing fields are rejected by
`simulator.diagnostic_helpers.kems.load_kems_case`.

- `case_id`, `source_id`: stable recipe and literature identities.
- `oxide`: formula, material identity, fractional purity, and purity locator.
- `samples`: one row per run with initial and post-experiment mass in mg.
- `cell`: material, orifice diameter and area in SI, and transmission factor.
- `temperature_program`: polythermal range and step in K, per-step hold in s,
  repeat count, systematic temperature uncertainty, and the cited isothermal
  equilibrium check.
- `exterior_chamber_pressure`: an operator (`less_than` or `equal`) and Pa.
- `provider_inputs`: the explicit oxygen-pressure driver passed to the builtin
  vapor-pressure provider, with `reported`, `derived`, or `assumed` status.
- `calibration`: standard, method, paper-defined sensitivity factor, and locator.
- `measurement_selectors`: exact observable/species pairs. Species are never
  summed, element-remapped, or gas-suffix-remapped.
- `citations`, `assumptions`: source identity and declared model inputs.

## Geometry and flux

The orifice area must satisfy
`A_orifice = pi * (orifice_diameter_m / 2)^2`. The adapter calculates ideal
per-area flux with `knudsen_effusion_molar_flux`, then apparatus effusion as
`J_i * A_orifice * W_i`, where `W_i` is the reported or explicitly derived
Clausing/transmission factor. `melt_surface_area_m2` is not a KEMS field.

`transmission_factor.status` is `reported`, `derived`, or `not_reported`.
Reported values require a source locator; derived values require both a
derivation and source locator. `not_reported` requires a null value. In that
case apparatus effusion is unavailable; the adapter does not assume `W_i = 1`.
`evaporation_alpha` is neither a case field nor a KEMS multiplier.

## Measurements and evidence

Supported selectors are `partial_pressure_pa`, `ion_intensity`,
`effusion_rate_mol_s`, and `total_pressure_pa`. A total-pressure comparison is
permitted only when its independent observation point sets
`allow_total_pressure_fallback: true`. Runtime presets cannot authorize the
fallback. The serialized record uses `species: null` and the fixed
`total-pressure-fallback` evidence scope, so it cannot certify any individual
species. Numeric observation points require a cited comparator uncertainty
with `kind` and `value`; assumed inputs do not waive that requirement.

Halwax et al. (2024) publish the CaO and MgO pressure series as Figures 7-13,
not as numeric point tables, and do not report a Clausing factor or pointwise
pressure uncertainty. The sidecar therefore preserves the exact species and
source locators while marking unextractable point values absent.

File: data/presets/kems/halwax_2024_cao.yaml
schema_version: 1
case_id: halwax_2024_cao
source_id: halwax_sergeev_mueller_schenk_2024
oxide:
  formula: CaO
  identity: Thermo Scientific pure calcium oxide powder
  purity_fraction: 0.99998
  purity_source: Halwax et al. 2024, Experimental section, published page 825
samples:
  - measurement_id: first
    initial_mass_mg: 53.93
    post_mass_mg: 45.06
  - measurement_id: second
    initial_mass_mg: 49.51
    post_mass_mg: 45.72
cell:
  material: iridium
  orifice_diameter_m: 0.0003
  orifice_area_m2: 7.068583470577034e-8
  transmission_factor:
    status: not_reported
    value: null
    derivation: null
    source_locator: Halwax et al. 2024 reports diameter only, published page 825
temperature_program:
  mode: polythermal
  start_K: 1825.0
  end_K: 2125.0
  step_K: 10.0
  hold_s: 250.0
  temperature_uncertainty_K: 5.0
  repeat_count: 2
  range_status: approximate_bounds_reported_by_source
  isothermal_hold:
    temperature_K: 2077.0
    temperature_uncertainty_K: 5.0
    duration_h: 19.0
exterior_chamber_pressure:
  operator: less_than
  value_pa: 0.001
  source_locator: Halwax et al. 2024, Experimental section, published page 825
provider_inputs:
  pO2_bar: 1.0e-8
  status: assumed
  rationale: >-
    Diagnostic boundary input only: the paper reports exterior total pressure
    below 1e-5 mbar but does not report equilibrium cell pO2. The exterior
    ceiling is supplied as pO2 and every numeric comparison remains typed
    assumed-input.
calibration:
  standard: pure nickel
  method: >-
    Optical-pyrometer calibration and Eq. 1 instrument sensitivity from Ni
    vapor pressure near its melting point using FactPS
  sensitivity_factor: 7.6414e-9
  sensitivity_factor_units: paper_defined_equation_1
  source_locator: Halwax et al. 2024, Calibration section, published page 826
measurement_selectors:
  - observable_id: cao_p_ca_isothermal
    observable: partial_pressure_pa
    species: Ca
    evidence_scope: species-resolved-clean-oxide-kems
  - observable_id: cao_p_o_isothermal
    observable: partial_pressure_pa
    species: O
    evidence_scope: species-resolved-clean-oxide-kems
  - observable_id: cao_p_o2_isothermal
    observable: partial_pressure_pa
    species: O2
    evidence_scope: species-resolved-clean-oxide-kems
citations:
  - source_id: halwax_sergeev_mueller_schenk_2024
    citation: >-
      A. Halwax, D. Sergeev, M. Mueller, and J. Schenk, Metallurgical and
      Materials Transactions B 55 (2024) 821-835
    doi: 10.1007/s11663-024-02995-6
    url: https://doi.org/10.1007/s11663-024-02995-6
    locators:
      - Table I, published page 825
      - Figure 7, published page 826
      - Figures 8-10, published page 827
assumptions:
  - Cell pO2 is not reported; provider pO2 is an explicit assumed boundary input.
  - Clausing/transmission factor is not reported; apparatus effusion is unavailable.

File: data/presets/kems/halwax_2024_mgo.yaml
schema_version: 1
case_id: halwax_2024_mgo
source_id: halwax_sergeev_mueller_schenk_2024
oxide:
  formula: MgO
  identity: ROTI METIC pure magnesium oxide powder
  purity_fraction: 0.99999
  purity_source: Halwax et al. 2024, Experimental section, published page 825
samples:
  - measurement_id: first
    initial_mass_mg: 53.67
    post_mass_mg: 49.25
  - measurement_id: second
    initial_mass_mg: 51.58
    post_mass_mg: 48.28
cell:
  material: iridium
  orifice_diameter_m: 0.0003
  orifice_area_m2: 7.068583470577034e-8
  transmission_factor:
    status: not_reported
    value: null
    derivation: null
    source_locator: Halwax et al. 2024 reports diameter only, published page 825
temperature_program:
  mode: polythermal
  start_K: 1675.0
  end_K: 2075.0
  step_K: 10.0
  hold_s: 250.0
  temperature_uncertainty_K: 5.0
  repeat_count: 2
  range_status: approximate_bounds_reported_by_source
  isothermal_hold:
    temperature_K: 1926.0
    temperature_uncertainty_K: 5.0
    duration_h: 15.0
exterior_chamber_pressure:
  operator: less_than
  value_pa: 0.001
  source_locator: Halwax et al. 2024, Experimental section, published page 825
provider_inputs:
  pO2_bar: 1.0e-8
  status: assumed
  rationale: >-
    Diagnostic boundary input only: the paper reports exterior total pressure
    below 1e-5 mbar but does not report equilibrium cell pO2. The exterior
    ceiling is supplied as pO2 and every numeric comparison remains typed
    assumed-input.
calibration:
  standard: pure nickel
  method: >-
    Optical-pyrometer calibration and Eq. 1 instrument sensitivity from Ni
    vapor pressure near its melting point using FactPS
  sensitivity_factor: 7.6414e-9
  sensitivity_factor_units: paper_defined_equation_1
  source_locator: Halwax et al. 2024, Calibration section, published page 826
measurement_selectors:
  - observable_id: mgo_p_mg_isothermal
    observable: partial_pressure_pa
    species: Mg
    evidence_scope: species-resolved-clean-oxide-kems
  - observable_id: mgo_p_o_isothermal
    observable: partial_pressure_pa
    species: O
    evidence_scope: species-resolved-clean-oxide-kems
  - observable_id: mgo_p_o2_isothermal
    observable: partial_pressure_pa
    species: O2
    evidence_scope: species-resolved-clean-oxide-kems
citations:
  - source_id: halwax_sergeev_mueller_schenk_2024
    citation: >-
      A. Halwax, D. Sergeev, M. Mueller, and J. Schenk, Metallurgical and
      Materials Transactions B 55 (2024) 821-835
    doi: 10.1007/s11663-024-02995-6
    url: https://doi.org/10.1007/s11663-024-02995-6
    locators:
      - Table I, published page 825
      - Figure 7, published page 826
      - Figures 11-13, published pages 827-828
assumptions:
  - Cell pO2 is not reported; provider pO2 is an explicit assumed boundary input.
  - Clausing/transmission factor is not reported; apparatus effusion is unavailable.
