Repository: simonrowland/regolith-pyrolysis-simulator

# Regolith Pyrolysis Simulator

Interactive simulator for a solar-thermal regolith refinery that models controlled overhead oxygen pressure to make vacuum pyrolysis and molten regolith electrolysis (MRE) workflows more practical for extracting metals, glass and ceramics from sample regolith feedstock profiles for the Moon, Mars, and asteroids.

The core idea is simple: regolith pyrolysis is attractive because sunlight can provide most of the heat, but hard-vacuum pyrolysis can turn silica into SiO vapor. SiO boiloff can foul ducts, condensers, windows, turbines, and product streams. A small managed oxygen backpressure can suppress SiO formation while still allowing useful volatile and metal extraction. The same pretreatment can also condition melts before molten regolith electrolysis (MRE), reducing volatile load, alkali load, iron load, and corrosive offgas exposure to make MRE more practical and economical.

This package explores that control problem. It compares hard vacuum, Mars backpressure, pO2-managed pyrolysis, alkali shuttle chemistry, selective Mg extraction, and MRE-like electrolysis as parts of one scalable refining ladder.

It is a process-modeling workbench. It computes molten-regolith pyrolysis workflows from a
built-in Ellingham/Antoine model, and can route silicate melt equilibria to external
thermochemistry engines — alphaMELTS (directly or via PetThermoTools), ThermoEngine/VapoRock,
MAGEMin, and our sister project [OpenIMCC](https://github.com/simonrowland/openimcc) for
high-temperature melt activities — when those are installed. See [Melt Chemistry Backends](#melt-chemistry-backends)
for which engine holds which role.

Author: Simon Rowland, simon@directleap.com.

## Why This Exists

The process model uses geologist-standard melt libraries to explore five linked ideas:

- Na, extracted early or dosed externally, can strip residual FeO in a narrow cool-window cleanup step, conditioning the melt for easier processing.
- Overhead pO2 is a key Ellingham process control variable, working alongside temperature and pressure to offer targeted extraction.
- SiO boiloff (noted in recent literature) can be suppressed or redirected by pressure management instead of accepted as a hard-vacuum mess.
- Regolith pyrolysis can be used as MRE pretreatment, producing useful material streams while making later electrolysis less hostile.
- Mg thermite-style reduction can further process terminal ceramics, for example to enrich REE in terminal products.

Current In-Situ Resource Utilisation (ISRU) literature is focused on MRE, hydrogen reduction, halide reduction, or carbothermal reduction. Those processes are useful, but MRE in particular is electrically-intensive and forces the whole melt inventory through electrodes and corrosion-limited hardware. By using pyrolysis to extract alkalis and iron beforehand to condition the melt for MRE, it may be possible to save energy and significantly reduce corrosion.

This simulator seeks to answer the question: how much useful refining can be done with solar-concentrator heat by using overhead pressure control, before spending large amounts of electrical power? It models end-to-end workflows aimed at extracting most of the useful metal content of the sample feedstocks, in order to test regolith pyrolysis as a core, self-bootstrapping path for metals, glass, ceramics, and oxygen production in space. Whether the modelled workflows would behave that way in hardware is not something this simulator can settle — see [Model Status](#model-status).

## What It Models

The simulator tracks a staged refinery path for one-tonne-class feedstock batches:

- Stage 0 bakeoff: water, CO2, sulfur, halides, CHNOPS, perchlorates, and other volatiles, with diagnostic foulant-disposition reporting by hour and group before melt-equilibrium backends run.
- Pressure-managed pyrolysis: Na, K, Fe, Mg, SiO, and oxygen-bearing vapor behavior under hard vacuum, CO2 backpressure, N2 sweep, or pO2 control.
- Na-dominated oxygen shuttle chemistry produces a proportion of reduced Fe that can be tapped directly in the cool FeO window, while K remains primarily a volatile product or recyclable alkali stock.

## Materials the Model Tries to Expose

Depending on feedstock and route, the simulator tracks or estimates:

- O2 from pyrolysis, MRE, and accumulator flow.
- Fe and Fe-rich alloy products.
- Si, SiO, silica, and glass-forming residues.
- Na and K as volatile products or shuttle reagents.
- Mg from selective pyrolysis.
- Ti, Cr, Mn, Ca, and Al-bearing products where process conditions allow.
- Water, CO2, sulfur species, halide salts, chlorine/fluorine scrubber loads, and other volatile hazards.
- Residual glass, slag, or refractory concentrate for construction or further refining.

The goal is to make the materials ledger visible: not only "how much oxygen," but what else is produced, preserved, lost, or made dangerous.

File: data/vapour_rail/fegley2023_table2_gamma.json
{
  "provenance": {
    "extract": "data/literature/extracts-v2/fegley-2023-chemical-equilibrium-calculations-bu.yaml",
    "extract_sha256": "8973f5010888a71e33e5daafafa7a81f396782bf4a811b88f615450aaeb22290",
    "generator": "tools/build_fegley2023_gamma_table.py",
    "quantity": "activity_coefficient_temperature_fit",
    "row_count": 82
  },
  "rows": [
    {
      "A": "0",
      "B": "-582",
      "formula": "Ag2O",
      "notes_as_printed": "Regular solution 1673 K point, Sossi et al. (2019)",
      "source_row_id": "fegley-2023-chemical-equilibrium-calculations-bu::fegley_2023_table_02_model::rows_as_printed:h=74fff9c150c2",
      "validity_range_K": null
    },
    {
      "A": "0",
      "B": "3582.8",
      "formula": "Ag2O",
      "notes_as_printed": "Set = g(Cu2O), Sossi et al. (2019)",
      "source_row_id": "fegley-2023-chemical-equilibrium-calculations-bu::fegley_2023_table_02_model::rows_as_printed:h=7d6d1a77ccbc",
      "validity_range_K": null
    },
    {
      "A": "-12.515",
      "B": "19111.25",
      "formula": "Al2O3",
      "notes_as_printed": "FactSage",
      "source_row_id": "fegley-2023-chemical-equilibrium-calculations-bu::fegley_2023_table_02_model::rows_as_printed:h=071ed626a1ea",
      "validity_range_K": null
    },
    {
      "A": "0",
      "B": "-6253.138",
      "formula": "Al2O3",
      "notes_as_printed": "Ban-Ya (1993)",
      "source_row_id": "fegley-2023-chemical-equilibrium-calculations-bu::fegley_2023_table_02_model::rows_as_printed:h=39e23e89850a",
      "validity_range_K": null
    },
    {
      "A": "-0.938",
      "B": "720.9",
      "formula": "Al2O3",
      "notes_as_printed": "MAGMA code",
      "source_row_id": "fegley-2023-chemical-equilibrium-calculations-bu::fegley_2023_table_02_model::rows_as_printed:h=c4596c525c4f",
      "validity_range_K": null
    },
    {
      "A": "3.4014",
      "B": "-26309.08",
      "formula": "As2O3",
      "notes_as_printed": "FactSage 1800\u22122200 K, CMAS+FeO",
      "source_row_id": "fegley-2023-chemical-equilibrium-calculations-bu::fegley_2023_table_02_model::rows_as_printed:h=0f48115fe48b",
      "validity_range_K": [
        1800.0,
        2200.0
      ]
    },
    {
      "A": "0",
      "B": "-396.2",
      "formula": "As2O3",
      "notes_as_printed": "Chen and Jahanshahi (2010), g (AsO1.5) = 0.56 at 1573 K",
      "source_row_id": "fegley-2023-chemical-equilibrium-calculations-bu::fegley_2023_table_02_model::rows_as_printed:h=4f97210cbe07",
      "validity_range_K": null
    },
    {
      "A": "0",
      "B": "-4791",
      "formula": "As2O3",
      "notes_as_printed": "Chen and Jahanshahi (2010), g (AsO1.5) = 0.03 at 1573 K",
      "source_row_id": "fegley-2023-chemical-equilibrium-calculations-bu::fegley_2023_table_02_model::rows_as_printed:h=d0e953688155",
      "validity_range_K": null
    },
    {
      "A": "-7.1517",
      "B": "508.158",
      "formula": "B2O3",
      "notes_as_printed": "FactSage 1800\u22122200 K, CMAS+FeO",
      "source_row_id": "fegley-2023-chemical-equilibrium-calculations-bu::fegley_2023_table_02_model::rows_as_printed:h=cfa04d163c6b",
      "validity_range_K": [
        1800.0,
        2200.0
      ]
    },
    {
      "A": "3.4014",
      "B": "-26309.08",
      "formula": "Bi2O3",
      "notes_as_printed": "Set = g(As2O3) from FactSage",
      "source_row_id": "fegley-2023-chemical-equilibrium-calculations-bu::fegley_2023_table_02_model::rows_as_printed:h=cd9448d56205",
      "validity_range_K": null
    },
    {
      "A": "0",
      "B": "-1251.8",
      "formula": "Bi2O3",
      "notes_as_printed": "Paulina et al. (2013), regular solution, 1573 K point",
      "source_row_id": "fegley-2023-chemical-equilibrium-calculations-bu::fegley_2023_table_02_model::rows_as_printed:h=ef4b13e2622a",
      "validity_range_K": null
    },
    {
      "A": "-0.246",
      "B": "-6710.736",
      "formula": "CaO",
      "notes_as_printed": "Ban-Ya (1993)",
      "source_row_id": "fegley-2023-chemical-equilibrium-calculations-bu::fegley_2023_table_02_model::rows_as_printed:h=a32ccc2ef290",
      "validity_range_K": null
    },
    {
      "A": "-0.144",
      "B": "-4656.5",
      "formula": "CaO",
      "notes_as_printed": "MAGMA code",
      "source_row_id": "fegley-2023-chemical-equilibrium-calculations-bu::fegley_2023_table_02_model::rows_as_printed:h=b40c4230c40e",
      "validity_range_K": null
    },
    {
      "A": "1.3",
      "B": "-7014.6",
      "formula": "CaO",
      "notes_as_printed": "FactSage",
      "source_row_id": "fegley-2023-chemical-equilibrium-calculations-bu::fegley_2023_table_02_model::rows_as_printed:h=be2dbfea6247",
      "validity_range_K": null
    },
    {
      "A": "-1.23",
      "B": "803.1",
      "formula": "CdO",
      "notes_as_printed": "Regular solution, liquid standard state, 1473 K point, Sossi et al. (2019)",
      "source_row_id": "fegley-2023-chemical-equilibrium-calculations-bu::fegley_2023_table_02_model::rows_as_printed:h=71a38ef997f9",
      "validity_range_K": null
    },
    {
      "A": "0.303",
      "B": "0",
      "formula": "CoO",
      "notes_as_printed": "FactSage BSE melt, 2000\u22123000 K mean g = 2.01\u00b10.07",
      "source_row_id": "fegley-2023-chemical-equilibrium-calculations-bu::fegley_2023_table_02_model::rows_as_printed:h=5593d3c3bc04",
      "validity_range_K": [
        2000.0,
        3000.0
      ]
    },
    {
      "A": "-2.318",
      "B": "4413.29",
      "formula": "Cr2O3",
      "notes_as_printed": "FactSage",
      "source_row_id": "fegley-2023-chemical-equilibrium-calculations-bu::fegley_2023_table_02_model::rows_as_printed:h=d601530fe88a",
      "validity_range_K": null
    },
    {
      "A": "0.165",
      "B": "601.518",
      "formula": "CrO",
      "notes_as_printed": "FactSage",
      "source_row_id": "fegley-2023-chemical-equilibrium-calculations-bu::fegley_2023_table_02_model::rows_as_printed:h=a14fa1da9306",
      "validity_range_K": null
    },
    {
      "A": "0",
      "B": "-12144",
      "formula": "Cs2O",
      "notes_as_printed": "Cs2O-Na2O-SiO2 ternary, Bennour (1999), see text",
      "source_row_id": "fegley-2023-chemical-equilibrium-calculations-bu::fegley_2023_table_02_model::rows_as_printed:h=88048d19eeb1",
      "validity_range_K": null
    },
    {
      "A": "-0.083",
      "B": "-13634.1",
      "formula": "Cs2O",
      "notes_as_printed": "See text, set = g(Na2O) FactSage",
      "source_row_id": "fegley-2023-chemical-equilibrium-calculations-bu::fegley_2023_table_02_model::rows_as_printed:h=9dda0852511e",
      "validity_range_K": null
    },
    {
      "A": "0",
      "B": "3582.8",
      "formula": "Cu2O",
      "notes_as_printed": "Regular solution, 1673 K point, Sossi et al. (2019)",
      "source_row_id": "fegley-2023-chemical-equilibrium-calculations-bu::fegley_2023_table_02_model::rows_as_printed:h=6a1696787e47",
      "validity_range_K": null
    },
    {
      "A": "0",
      "B": "2094",
      "formula": "Cu2O",
      "notes_as_printed": "Regular solution, 1923 K point, Wood and Wade (2013)",
      "source_row_id": "fegley-2023-chemical-equilibrium-calculations-bu::fegley_2023_table_02_model::rows_as_printed:h=b8395bbf8bfd",
      "validity_range_K": null
    },
    {
      "A": "0",
      "B": "373.261",
      "formula": "Cu2O",
      "notes_as_printed": "Altman (1978)",
      "source_row_id": "fegley-2023-chemical-equilibrium-calculations-bu::fegley_2023_table_02_model::rows_as_printed:h=fa5591300e55",
      "validity_range_K": null
    },
    {
      "A": "0",
      "B": "3144.1",
      "formula": "Cu2O",
      "notes_as_printed": "Regular solution, 1573 K point, Holzheid and Lodders (2001)",
      "source_row_id": "fegley-2023-chemical-equilibrium-calculations-bu::fegley_2023_table_02_model::rows_as_printed:h=fd80c3660fa0",
      "validity_range_K": null
    },
    {
      "A": "4",
      "B": "0",
      "formula": "CuO",
      "notes_as_printed": "Set = 10,000, see text",
      "source_row_id": "fegley-2023-chemical-equilibrium-calculations-bu::fegley_2023_table_02_model::rows_as_printed:h=274d9adbf3d2",
      "validity_range_K": null
    },
    {
      "A": "-1.2867",
      "B": "1336",
      "formula": "Fe2O3",
      "notes_as_printed": "FactSage",
      "source_row_id": "fegley-2023-chemical-equilibrium-calculations-bu::fegley_2023_table_02_model::rows_as_printed:h=26875c3230ae",
      "validity_range_K": null
    },
    {
      "A": "0.025",
      "B": "-141.8",
      "formula": "FeO",
      "notes_as_printed": "MAGMA code",
      "source_row_id": "fegley-2023-chemical-equilibrium-calculations-bu::fegley_2023_table_02_model::rows_as_printed:h=28130c8a2e77",
      "validity_range_K": null
    },
    {
      "A": "0.373",
      "B": "399.1",
      "formula": "FeO",
      "notes_as_printed": "Ban-Ya (1993)",
      "source_row_id": "fegley-2023-chemical-equilibrium-calculations-bu::fegley_2023_table_02_model::rows_as_printed:h=812568320104",
      "validity_range_K": null
    },
    {
      "A": "0.282",
      "B": "49.7",
      "formula": "FeO",
      "notes_as_printed": "FactSage",
      "source_row_id": "fegley-2023-chemical-equilibrium-calculations-bu::fegley_2023_table_02_model::rows_as_printed:h=8fce258701af",
      "validity_range_K": null
    },
    {
      "A": "0",
      "B": "-6314",
      "formula": "Ga2O3",
      "notes_as_printed": "Interpolated from log g vs OB using Al2O3 and In2O3",
      "source_row_id": "fegley-2023-chemical-equilibrium-calculations-bu::fegley_2023_table_02_model::rows_as_printed:h=d8fd97ad84fe",
      "validity_range_K": null
    },
    {
      "A": "0.8692",
      "B": "0",
      "formula": "GeO2",
      "notes_as_printed": "g(GeO2) = 7.4, FactSage",
      "source_row_id": "fegley-2023-chemical-equilibrium-calculations-bu::fegley_2023_table_02_model::rows_as_printed:h=1a328a1bd862",
      "validity_range_K": null
    },
    {
      "A": "3.669",
      "B": "-7886",
      "formula": "GeO2",
      "notes_as_printed": "Sossi et al. (2019)",
      "source_row_id": "fegley-2023-chemical-equilibrium-calculations-bu::fegley_2023_table_02_model::rows_as_printed:h=94c80b76f3d8",
      "validity_range_K": null
    },
    {
      "A": "0",
      "B": "-1601",
      "formula": "GeO2",
      "notes_as_printed": "Regular solution, 1673 K point, Sossi et al. (2019)",
      "source_row_id": "fegley-2023-chemical-equilibrium-calculations-bu::fegley_2023_table_02_model::rows_as_printed:h=96c4b60c09b0",
      "validity_range_K": null
    },
    {
      "A": "-0.01",
      "B": "-580.4",
      "formula": "GeO2",
      "notes_as_printed": "g(GeO2) = g(SiO2) from FactSage",
      "source_row_id": "fegley-2023-chemical-equilibrium-calculations-bu::fegley_2023_table_02_model::rows_as_printed:h=e7421ca05e85",
      "validity_range_K": null
    },
    {
      "A": "0",
      "B": "-6534.2",
      "formula": "In2O3",
      "notes_as_printed": "Regular solution, 1923 K point, Wood and Wade (2013)",
      "source_row_id": "fegley-2023-chemical-equilibrium-calculations-bu::fegley_2023_table_02_model::rows_as_printed:h=aaa9829cdabd",
      "validity_range_K": null
    },
    {
      "A": "0.8218",
      "B": "-18774",
      "formula": "K2O",
      "notes_as_printed": "pMELTS, BSE 2000-3000 K",
      "source_row_id": "fegley-2023-chemical-equilibrium-calculations-bu::fegley_2023_table_02_model::rows_as_printed:h=8e265fefa125",
      "validity_range_K": [
        2000.0,
        3000.0
      ]
    },
    {
      "A": "-1.64",
      "B": "-15671.2",
      "formula": "K2O",
      "notes_as_printed": "MAGMA code",
      "source_row_id": "fegley-2023-chemical-equilibrium-calculations-bu::fegley_2023_table_02_model::rows_as_printed:h=92e51e635d9a",
      "validity_range_K": null
    },
    {
      "A": "0",
      "B": "-12239",
      "formula": "K2O",
      "notes_as_printed": "Regular solution, 1673 K point, Sossi et al. (2019)",
      "source_row_id": "fegley-2023-chemical-equilibrium-calculations-bu::fegley_2023_table_02_model::rows_as_printed:h=d8cf72d7d192",
      "validity_range_K": null
    },
    {
      "A": "-1.13",
      "B": "-16818.8",
      "formula": "K2O",
      "notes_as_printed": "FactSage",
      "source_row_id": "fegley-2023-chemical-equilibrium-calculations-bu::fegley_2023_table_02_model::rows_as_printed:h=f5727763721f",
      "validity_range_K": null
    },
    {
      "A": "0",
      "B": "3973",
      "formula": "Li2O",
      "notes_as_printed": "Regular solution, 1673 K, fO2 = air point, Sossi et al. (2019)",
      "source_row_id": "fegley-2023-chemical-equilibrium-calculations-bu::fegley_2023_table_02_model::rows_as_printed:h=31917b415ae1",
      "validity_range_K": null
    },
    {
      "A": "-3.1647",
      "B": "-7945.375",
      "formula": "Li2O",
      "notes_as_printed": "FactSage 1800\u22122200 K CMAS+FeO",
      "source_row_id": "fegley-2023-chemical-equilibrium-calculations-bu::fegley_2023_table_02_model::rows_as_printed:h=5697cec1c522",
      "validity_range_K": [
        1800.0,
        2200.0
      ]
    },
    {
      "A": "0",
      "B": "-2046",
      "formula": "Li2O",
      "notes_as_printed": "Regular solution, 1573 K point, Nassarella and Fruehan (1992)",
      "source_row_id": "fegley-2023-chemical-equilibrium-calculations-bu::fegley_2023_table_02_model::rows_as_printed:h=72db28ff06d9",
      "validity_range_K": null
    },
    {
      "A": "0",
      "B": "853.7",
      "formula": "Li2O",
      "notes_as_printed": "Regular solution, 1673 K, fO2 = 10-8 bar point, Sossi et al. (2019)",
      "source_row_id": "fegley-2023-chemical-equilibrium-calculations-bu::fegley_2023_table_02_model::rows_as_printed:h=fe22aa00d33c",
      "validity_range_K": null
    },
    {
      "A": "0.09574",
      "B": "-1774.577",
      "formula": "MgO",
      "notes_as_printed": "Ban-Ya (1993)",
      "source_row_id": "fegley-2023-chemical-equilibrium-calculations-bu::fegley_2023_table_02_model::rows_as_printed:h=5ec89df00b54",
      "validity_range_K": null
    },
    {
      "A": "0.565",
      "B": "-2794.3",
      "formula": "MgO",
      "notes_as_printed": "FactSage",
      "source_row_id": "fegley-2023-chemical-equilibrium-calculations-bu::fegley_2023_table_02_model::rows_as_printed:h=77d336080ce5",
      "validity_range_K": null
    },
    {
      "A": "0.021",
      "B": "-1800.3",
      "formula": "MgO",
      "notes_as_printed": "MAGMA code",
      "source_row_id": "fegley-2023-chemical-equilibrium-calculations-bu::fegley_2023_table_02_model::rows_as_printed:h=88a00b1bc961",
      "validity_range_K": null
    },
    {
      "A": "0",
      "B": "672.096",
      "formula": "MnO",
      "notes_as_printed": "Ban-Ya (1993)",
      "source_row_id": "fegley-2023-chemical-equilibrium-calculations-bu::fegley_2023_table_02_model::rows_as_printed:h=133865d3a17a",
      "validity_range_K": null
    },
    {
      "A": "1.068",
      "B": "-2787.3",
      "formula": "MnO",
      "notes_as_printed": "FactSage",
      "source_row_id": "fegley-2023-chemical-equilibrium-calculations-bu::fegley_2023_table_02_model::rows_as_printed:h=b1611a6821a6",
      "validity_range_K": null
    },
    {
      "A": "0.187",
      "B": "681",
      "formula": "MoO2",
      "notes_as_printed": "Geometric mean of FeO and TiO2, Ban-Ya (1993)",
      "source_row_id": "fegley-2023-chemical-equilibrium-calculations-bu::fegley_2023_table_02_model::rows_as_printed:h=87b17ae0af4c",
      "validity_range_K": null
    },
    {
      "A": "0.7494",
      "B": "-347.091",
      "formula": "MoO3",
      "notes_as_printed": "Set log g(MoO3) = log g(WO3) + log(4)",
      "source_row_id": "fegley-2023-chemical-equilibrium-calculations-bu::fegley_2023_table_02_model::rows_as_printed:h=f51273d7e38c",
      "validity_range_K": null
    },
    {
      "A": "0.573",
      "B": "-13034.2",
      "formula": "Na2O",
      "notes_as_printed": "MAGMA code",
      "source_row_id": "fegley-2023-chemical-equilibrium-calculations-bu::fegley_2023_table_02_model::rows_as_printed:h=e04ff9f9cf5e",
      "validity_range_K": null
    },
    {
      "A": "-0.083",
      "B": "-13634.1",
      "formula": "Na2O",
      "notes_as_printed": "FactSage",
      "source_row_id": "fegley-2023-chemical-equilibrium-calculations-bu::fegley_2023_table_02_model::rows_as_printed:h=e9222a9e38ed",
      "validity_range_K": null
    },
    {
      "A": "0",
      "B": "-10039",
      "formula": "Na2O",
      "notes_as_printed": "Regular solution, 1673 K point, Sossi et al. (2019)",
      "source_row_id": "fegley-2023-chemical-equilibrium-calculations-bu::fegley_2023_table_02_model::rows_as_printed:h=f2dd9ef9dce5",
      "validity_range_K": null
    },
    {
      "A": "1.19437",
      "B": "-11521.64",
      "formula": "Na2O",
      "notes_as_printed": "Ban-Ya (1993)",
      "source_row_id": "fegley-2023-chemical-equilibrium-calculations-bu::fegley_2023_table_02_model::rows_as_printed:h=fa3c944f21e7",
      "validity_range_K": null
    },
    {
      "A": "0.352",
      "B": "114.05",
      "formula": "NiO",
      "notes_as_printed": "FactSage",
      "source_row_id": "fegley-2023-chemical-equilibrium-calculations-bu::fegley_2023_table_02_model::rows_as_printed:h=f7649b1e094e",
      "validity_range_K": null
    },
    {
      "A": "1.8919",
      "B": "-25111.69",
      "formula": "P2O5",
      "notes_as_printed": "FactSage",
      "source_row_id": "fegley-2023-chemical-equilibrium-calculations-bu::fegley_2023_table_02_model::rows_as_printed:h=1a019693d361",
      "validity_range_K": null
    },
    {
      "A": "-12.0506",
      "B": "4076.293",
      "formula": "P2O5",
      "notes_as_printed": "Ban-Ya (1993)",
      "source_row_id": "fegley-2023-chemical-equilibrium-calculations-bu::fegley_2023_table_02_model::rows_as_printed:h=b6be2dc6e251",
      "validity_range_K": null
    },
    {
      "A": "1.75",
      "B": "-26270",
      "formula": "P2O5",
      "notes_as_printed": "Suito (1981)",
      "source_row_id": "fegley-2023-chemical-equilibrium-calculations-bu::fegley_2023_table_02_model::rows_as_printed:h=d906aad3fea3",
      "validity_range_K": null
    },
    {
      "A": "0",
      "B": "-1265",
      "formula": "PbO",
      "notes_as_printed": "Regular solution, 1923 K point, Wood and Wade (2013)",
      "source_row_id": "fegley-2023-chemical-equilibrium-calculations-bu::fegley_2023_table_02_model::rows_as_printed:h=5e9f82a65290",
      "validity_range_K": null
    },
    {
      "A": "0",
      "B": "-1320",
      "formula": "PbO",
      "notes_as_printed": "PbO (liq) = PbO (g), 1673 K, Sossi et al. (2019)",
      "source_row_id": "fegley-2023-chemical-equilibrium-calculations-bu::fegley_2023_table_02_model::rows_as_printed:h=895191364dec",
      "validity_range_K": null
    },
    {
      "A": "0.7172",
      "B": "-1863.825",
      "formula": "PbO",
      "notes_as_printed": "FactSage 1800\u22122200 K",
      "source_row_id": "fegley-2023-chemical-equilibrium-calculations-bu::fegley_2023_table_02_model::rows_as_printed:h=dd462de290dd",
      "validity_range_K": [
        1800.0,
        2200.0
      ]
    },
    {
      "A": "0",
      "B": "-689",
      "formula": "PbO",
      "notes_as_printed": "PbO(liq) = Pb(g) + \u00bdO2(g), 1673 K, Sossi et al. (2019)",
      "source_row_id": "fegley-2023-chemical-equilibrium-calculations-bu::fegley_2023_table_02_model::rows_as_printed:h=f9e8095bc5b8",
      "validity_range_K": null
    },
    {
      "A": "0",
      "B": "-13400",
      "formula": "Rb2O",
      "notes_as_printed": "Regular solution, 1673 K point, Sossi et al. (2019)",
      "source_row_id": "fegley-2023-chemical-equilibrium-calculations-bu::fegley_2023_table_02_model::rows_as_printed:h=13d25d543cb0",
      "validity_range_K": null
    },
    {
      "A": "3.4014",
      "B": "-26309.08",
      "formula": "Sb2O3",
      "notes_as_printed": "Set = As2O3, FactSage",
      "source_row_id": "fegley-2023-chemical-equilibrium-calculations-bu::fegley_2023_table_02_model::rows_as_printed:h=c8e9c45422cf",
      "validity_range_K": null
    },
    {
      "A": "0.1473",
      "B": "-347.091",
      "formula": "SiO2",
      "notes_as_printed": "Ban-Ya (1993)",
      "source_row_id": "fegley-2023-chemical-equilibrium-calculations-bu::fegley_2023_table_02_model::rows_as_printed:h=1aded9dee8fc",
      "validity_range_K": null
    },
    {
      "A": "-0.32",
      "B": "-929.6",
      "formula": "SiO2",
      "notes_as_printed": "MAGMA code",
      "source_row_id": "fegley-2023-chemical-equilibrium-calculations-bu::fegley_2023_table_02_model::rows_as_printed:h=231624e2a556",
      "validity_range_K": null
    },
    {
      "A": "-0.01",
      "B": "-580.4",
      "formula": "SiO2",
      "notes_as_printed": "FactSage",
      "source_row_id": "fegley-2023-chemical-equilibrium-calculations-bu::fegley_2023_table_02_model::rows_as_printed:h=88b18ef27047",
      "validity_range_K": null
    },
    {
      "A": "0.47",
      "B": "-90.4",
      "formula": "SnO",
      "notes_as_printed": "FactSage 1800\u22122200 K CMAS+FeO",
      "source_row_id": "fegley-2023-chemical-equilibrium-calculations-bu::fegley_2023_table_02_model::rows_as_printed:h=d9adb021bd8a",
      "validity_range_K": [
        1800.0,
        2200.0
      ]
    },
    {
      "A": "0.86923",
      "B": "0",
      "formula": "SnO2",
      "notes_as_printed": "Set = GeO2, FactSage",
      "source_row_id": "fegley-2023-chemical-equilibrium-calculations-bu::fegley_2023_table_02_model::rows_as_printed:h=5c53a72fdfa3",
      "validity_range_K": null
    },
    {
      "A": "-2.432",
      "B": "289.76",
      "formula": "Ti2O3",
      "notes_as_printed": "FactSage",
      "source_row_id": "fegley-2023-chemical-equilibrium-calculations-bu::fegley_2023_table_02_model::rows_as_printed:h=5f7411c29d83",
      "validity_range_K": null
    },
    {
      "A": "-0.305",
      "B": "-964.6",
      "formula": "TiO2",
      "notes_as_printed": "MAGMA code",
      "source_row_id": "fegley-2023-chemical-equilibrium-calculations-bu::fegley_2023_table_02_model::rows_as_printed:h=41b8f3992cc8",
      "validity_range_K": null
    },
    {
      "A": "-1.407",
      "B": "3073.5",
      "formula": "TiO2",
      "notes_as_printed": "FactSage",
      "source_row_id": "fegley-2023-chemical-equilibrium-calculations-bu::fegley_2023_table_02_model::rows_as_printed:h=5cf997d39359",
      "validity_range_K": null
    },
    {
      "A": "0",
      "B": "963.09",
      "formula": "TiO2",
      "notes_as_printed": "Ban-Ya (1993)",
      "source_row_id": "fegley-2023-chemical-equilibrium-calculations-bu::fegley_2023_table_02_model::rows_as_printed:h=cfd64df085f2",
      "validity_range_K": null
    },
    {
      "A": "0",
      "B": "-13145",
      "formula": "Tl2O",
      "notes_as_printed": "Basicity modified Rb2O value",
      "source_row_id": "fegley-2023-chemical-equilibrium-calculations-bu::fegley_2023_table_02_model::rows_as_printed:h=d1fc0b3176a1",
      "validity_range_K": null
    },
    {
      "A": "-1.2867",
      "B": "1336",
      "formula": "Tl2O3",
      "notes_as_printed": "Set = Fe2O3, FactSage",
      "source_row_id": "fegley-2023-chemical-equilibrium-calculations-bu::fegley_2023_table_02_model::rows_as_printed:h=0745d589b1dc",
      "validity_range_K": null
    },
    {
      "A": "-1.1319",
      "B": "-16818.75",
      "formula": "V2O3",
      "notes_as_printed": "Set = Ti2O3, FactSage, Pistorius (2006)",
      "source_row_id": "fegley-2023-chemical-equilibrium-calculations-bu::fegley_2023_table_02_model::rows_as_printed:h=ec257950b80d",
      "validity_range_K": null
    },
    {
      "A": "0.373",
      "B": "399.1",
      "formula": "VO",
      "notes_as_printed": "Set = FeO, Ban-Ya (1993)",
      "source_row_id": "fegley-2023-chemical-equilibrium-calculations-bu::fegley_2023_table_02_model::rows_as_printed:h=8c3383aa2b0c",
      "validity_range_K": null
    },
    {
      "A": "0.1473",
      "B": "-347.091",
      "formula": "WO3",
      "notes_as_printed": "Set = SiO2, Ban-Ya (1993)",
      "source_row_id": "fegley-2023-chemical-equilibrium-calculations-bu::fegley_2023_table_02_model::rows_as_printed:h=38f6b2471edc",
      "validity_range_K": null
    },
    {
      "A": "0",
      "B": "-51.65",
      "formula": "ZnO",
      "notes_as_printed": "MAGMA code, Visscher and Fegley (2013)",
      "source_row_id": "fegley-2023-chemical-equilibrium-calculations-bu::fegley_2023_table_02_model::rows_as_printed:h=3b24b5cb5dca",
      "validity_range_K": null
    },
    {
      "A": "1.126",
      "B": "-1868.7",
      "formula": "ZnO",
      "notes_as_printed": "FactSage 1800\u22122200 K, CMAS+FeO",
      "source_row_id": "fegley-2023-chemical-equilibrium-calculations-bu::fegley_2023_table_02_model::rows_as_printed:h=b2f5ca88c812",
      "validity_range_K": [
        1800.0,
        2200.0
      ]
    },
    {
      "A": "3.624",
      "B": "-7061.6",
      "formula": "ZnO",
      "notes_as_printed": "E1 composition, Reyes and Gaskell (1983)",
      "source_row_id": "fegley-2023-chemical-equilibrium-calculations-bu::fegley_2023_table_02_model::rows_as_printed:h=d0c3c4a9e54e",
      "validity_range_K": null
    },
    {
      "A": "4.161",
      "B": "-7488.1",
      "formula": "ZnO",
      "notes_as_printed": "1573 \u2013 1823 K, Sossi et al. (2019)",
      "source_row_id": "fegley-2023-chemical-equilibrium-calculations-bu::fegley_2023_table_02_model::rows_as_printed:h=f1dc06de38bc",
      "validity_range_K": [
        1573.0,
        1823.0
      ]
    }
  ]
}
