Repository: simonrowland/regolith-pyrolysis-simulator

# Regolith Pyrolysis Simulator

Interactive simulator for a solar-thermal regolith refinery that models controlled overhead oxygen pressure to make vacuum pyrolysis and molten regolith electrolysis (MRE) workflows more practical for extracting metals, glass and ceramics from sample regolith feedstock profiles for the Moon, Mars, and asteroids.

The core idea is simple: regolith pyrolysis is attractive because sunlight can provide most of the heat, but hard-vacuum pyrolysis can turn silica into SiO vapor. SiO boiloff can foul ducts, condensers, windows, turbines, and product streams. A small managed oxygen backpressure can suppress SiO formation while still allowing useful volatile and metal extraction. The same pretreatment can also condition melts before molten regolith electrolysis (MRE), reducing volatile load, alkali load, iron load, and corrosive offgas exposure to make MRE more practical and economical.

This package explores that control problem. It compares hard vacuum, Mars backpressure, pO2-managed pyrolysis, alkali shuttle chemistry, selective Mg extraction, and MRE-like electrolysis as parts of one scalable refining ladder.

It is a process-modeling workbench. It computes molten-regolith pyrolysis workflows from a
built-in Ellingham/Antoine model, and can route silicate melt equilibria to external
thermochemistry engines — alphaMELTS (directly or via PetThermoTools), ThermoEngine/VapoRock,
MAGEMin, and our sister project [OpenIMCC](https://github.com/simonrowland/openimcc) for
high-temperature melt activities — when those are installed. See [Melt Chemistry Backends](#melt-chemistry-backends)
for which engine holds which role.

Author: Simon Rowland, simon@directleap.com.

## Why This Exists

The process model uses geologist-standard melt libraries to explore five linked ideas:

- Na, extracted early or dosed externally, can strip residual FeO in a narrow cool-window cleanup step, conditioning the melt for easier processing.
- Overhead pO2 is a key Ellingham process control variable, working alongside temperature and pressure to offer targeted extraction.
- SiO boiloff (noted in recent literature) can be suppressed or redirected by pressure management instead of accepted as a hard-vacuum mess.
- Regolith pyrolysis can be used as MRE pretreatment, producing useful material streams while making later electrolysis less hostile.
- Mg thermite-style reduction can further process terminal ceramics, for example to enrich REE in terminal products.

Current In-Situ Resource Utilisation (ISRU) literature is focused on MRE, hydrogen reduction, halide reduction, or carbothermal reduction. Those processes are useful, but MRE in particular is electrically-intensive and forces the whole melt inventory through electrodes and corrosion-limited hardware.

# Oxygen Shuttle — Compressed Context Files

## Purpose
These files compress the full Oxygen Shuttle whitepaper (~32k tokens) and Appendices G–J (~13k tokens)
into ~7.8k tokens of simulator-relevant context — an **83% reduction** (5.8× compression).

All quantitative parameters, thermodynamic relations, setpoints, and feedstock compositions are preserved.
Design rationale, prose justification, and background literature have been stripped.

## File Structure & Loading Strategy

| File | Tokens | Load When |
|------|--------|-----------|
| `context-core.md` | ~930 | **Always** — process overview, campaign ladder, decision tree |
| `context-setpoints.yaml` | ~1,900 | Implementing campaign logic, simulator parameters |
| `context-thermo.md` | ~1,500 | FactSAGE/MELTS integration, equilibrium calculations |
| `context-feedstocks.yaml` | ~1,500 | Working on feedstock-specific processing |
| `context-deltas.md` | ~1,960 | Asteroid/Mars adaptations (highland, S-type, M-type, Mars, CI) |

**Recommended default load:** `context-core.md` + whichever domain file(s) the current task needs.
Typical working context: 2.5–5k tokens.

## Reference Tag System
`context-thermo.md` uses `[THERMO-N]` tags. Reference these in code or prompts:
- `[THERMO-1]` — SiO suppression equation
- `[THERMO-3]` — Ellingham hierarchy table
- `[THERMO-9]` — MRE voltage thresholds
- etc.

## Source Documents
- `The_Oxygen_Shuttle_Whitepaper_Rev5.docx` (Feb 2026, Simon Rowland)
- `Oxygen_Shuttle_Appendices_G-J_v6_1.docx`

## What Was Cut
- Design rationale and motivation ("why" sections)
- Literature review and bibliography
- Corrosion discussion (Section 6) — one-line summary retained in core
- Furnace/plant design prose (Section 10) — parameters extracted to setpoints
- Ceramics recipes (Appendix E) — not needed for thermodynamic simulator
- Glass fibre recipes (Section E.10) — not needed for simulator
- Condensation train prose (Appendix D) — parameters extracted to setpoints
- Mission ground-truth narratives — feedstock confidence levels retained as tags

File: docs/context/context-feedstocks.yaml
# Oxygen Shuttle — Feedstock Compositions
# All values in wt% oxide (anhydrous basis unless noted)

lunar_mare:
  source: "Apollo 11/12/15 basaltic soils"
  confidence: "High (sample return)"
  SiO2: [43, 46]
  TiO2: [1.5, 8.0]    # highly variable; low-Ti ~1.5, high-Ti ~8
  Al2O3: [12, 15]
  FeO: [15, 18]
  MgO: [8, 10]
  CaO: [10, 12]
  Na2O: [0.3, 0.5]
  K2O: [0.05, 0.15]
  Cr2O3: [0.2, 0.5]
  MnO: [0.15, 0.25]
  P2O5: [0.05, 0.15]
  ZrO2: trace
  REE: [0.01, 0.03]    # wt% total REE oxide
  native_Fe_wt_pct: ~0.5  # nanophase Fe0
  volatiles_kg_per_tonne: [0.3, 1.0]  # solar-wind implanted CHNOPS

lunar_highland:
  source: "Apollo 16 anorthositic soils"
  confidence: "High (sample return)"
  SiO2: [44, 46]
  TiO2: [0.3, 0.6]
  Al2O3: [25, 28]
  FeO: [4, 6]
  MgO: [5, 7]
  CaO: [14, 17]
  Na2O: [0.4, 0.6]
  K2O: [0.05, 0.15]
  key_feature: "Al2O3 dominant (130-148 kg Al/t); 3-4x less Fe, ~0 Ti vs mare"
  preferred_for: "Al production, mullite, anorthite, CA cement, near-pure alumina"
  Mg_shuttle_draw_kg: [100, 115]
  Mg_inventory_note: "~neutral at >=80% bakeout recovery; mare batches replenish"

# === NEW ENTRIES FOR KREEP-TARGETED PROCESSING ===

lunar_pkt_kreep_average:  # Procellarum KREEP Terrane baseline (KRA)
  source: "Fra Mauro / Imbrium ejecta average (Apollo 14 soils + 15386 analogs)"
  confidence: "High (sample return + orbital Th mapping)"
  SiO2: [49, 52]
  TiO2: [1.5, 3.0]
  Al2O3: [14, 18]
  FeO: [8, 12]
  MgO: [7, 10]
  CaO: [9, 11]
  Na2O: [0.5, 0.9]
  K2O: [0.5, 1.5]      # 3–30× mare
  P2O5: [0.5, 1.5]
  REE: [0.1, 0.8]
  Zr_ppm: [500, 1500]
  Th_ppm: [8, 20]
  key_feature: "Enriched KREEP ejecta; good balance of K-shuttle boost + manageable P"
  preferred_for: "Early PKT landing sites"

lunar_spa_kreep_influenced:  # South Pole-Aitken with minor KREEP component
  source: "CE-6 impact glasses + noritic SPA floor (diluted deep excavation)"
  confidence: "Medium (Chang'e-6 + orbital data)"
  SiO2: [45, 52]
  TiO2: [0.5, 2.5]
  Al2O3: [12, 20]
  FeO: [10, 18]        # more mafic
  MgO: [8, 14]
  CaO: [8, 12]
  Na2O: [0.4, 0.8]
  K2O: [0.2, 0.8]
  P2O5: [0.2, 0.8]
  REE: [0.05, 0.6]
  Zr_ppm: [200, 800]
  Th_ppm: [2, 8]
  key_feature: "Mafic/noritic + mild KREEP; higher Fe/Mg for C2/C4 yields"
  preferred_for: "Farside diversity + potential mantle samples"

targeted_super_kreep_ore:  # Copernicus rays, Aristarchus, Lalande ejecta, Imbrium enriched strata
  source: "Apollo 15386-type KREEP basalt + VHK clasts + urKREEP immiscible fractions (mixed noritic breccias)"
  confidence: "Medium-High (Apollo samples + meteorites + orbital Th mapping)"
  process_deltas: "Extended C0 with controlled-pO2 Phase 0b (950-1180°C, 0.5-5 mbar O2 flow/sweep/bubbling, 1-4h hold) for selective P volatilization as PO/POx; delays Na/K onset. Dedicated 350-650°C CaO/MgO P-trap in condensation train → 60-90% P capture as phosphate byproduct (no metal contamination). Analog to CI conditioning O2 blow. O2 fully recoverable solar-thermally. Enhances alkali shuttle + premium P/REE/Zr slag valorization."
  P_capture_kg: [4, 13]   # net to volatiles train
  preferred_for: "Multi-product ISRU (O2 + metals + P chemicals + REE-Zr ceramic)"
  SiO2: [48, 53]
  TiO2: [1.5, 3.5]
  Al2O3: [13, 17]
  FeO: [8, 14]
  MgO: [6, 11]
  CaO: [9, 12]
  Na2O: [0.6, 1.3]
  K2O: [1.2, 2.8]          # 8–50× lunar_mare baseline
  P2O5: [1.2, 3.5]         # phosphate-rich (merrillite, apatite dominant)
  Cr2O3: [0.3, 0.7]
  MnO: [0.15, 0.30]
  ZrO2: [0.15, 0.45]       # 1500–4000+ ppm Zr
  REE: [0.6, 2.5]          # total REE oxides, 20–100× mare
  Th_ppm: [25, 80+]        # ore-grade in hotspots
  note: "Phosphate cumulates or immiscible fractions yield extreme ends; bulk realistic for shallow mining."
  key_feature: "Supercharged alkali shuttle stock + premium REE-Zr-P-Th slag byproduct"
  preferred_for: "Economic valorization of terminal slag (REE extraction, P chemicals)"
  process_deltas: "C0 extended for P; 3–10× K yield in C1; slag mass/grade dramatically higher"

s_type_asteroid_silicate:
  source: "H/L/LL ordinary chondrite meteorites; Hayabusa Itokawa sample return"
  confidence: "High (sample return + thousands of meteorites)"
  note: "Silicate fraction AFTER magnetic separation of Fe-Ni metal phase"
  SiO2: [48, 55]
  TiO2: [0.1, 0.2]
  Al2O3: [2, 4]
  FeO: [8, 18]         # H-chondrite 8-10%, LL-chondrite 14-18%
  MgO: [30, 38]        # 3-4x lunar; olivine-pyroxene mineralogy
  CaO: [1, 3]
  Na2O: [0.8, 1.2]     # 2-3x lunar
  K2O: [0.05, 0.15]
  Cr2O3: [0.3, 0.6]
  MnO: [0.2, 0.4]
  bulk_additions:
    metallic_FeNi: {wt_pct: [10, 20], note: "already reduced; magnetic separation → 100-200 kg/t at zero energy"}
    FeS_troilite: {wt_pct: [5, 6], note: "25-30 kg S/t from decomposition at 600-900C"}
    C: {wt_pct: [0.1, 0.5], note: "1-5 kg C/t"}
  liquidus_C: [1350, 1450]  # vs 1150-1250 for CMAS; 15-25% more melting energy
  gravity: "micro-g to milli-g (redesign needed for tapping, injection, condensation)"

m_type_bulk:
  source: "Iron meteorite analogy; Psyche radar/density; pallasitic inclusions"
  confidence: "LOW (no sample return; Psyche mission arrives Aug 2029)"
  metallic_phase:
    mass_kg_per_tonne: ~500
    Fe: [88, 92]
    Ni: [5, 10]
    Co: [0.3, 0.5]
    S: [0.5, 2]         # from troilite partition
    P: [0.1, 0.3]
    note: "natural Invar/Kovar analog; melting + tapping only"
  silicate_phase:
    mass_kg_per_tonne: ~500
    SiO2: [55, 60]
    MgO: [30, 40]
    FeO: [2, 5]
    Al2O3: [1, 3]
    CaO: [1, 2]
    Na2O: [0.1, 0.5]     # high uncertainty ±30-50%
  process: "Melt at 1550-1600C → immiscible separation (7.9 vs 2.8 g/cm3) → tap metal → process silicate per S-type flowchart"
  pO2_self_buffering: "Fe/FeO equilibrium at 1500C → pO2 ~1e-9 bar (suppresses SiO without external control)"


ci_carbonaceous_chondrite:  # Also Ceres and comet nuceli
  source: "CI meteorites; Hayabusa2 Ryugu return; OSIRIS-REx Bennu return"
  confidence: "High (two sample returns 2020/2023)"
  note: "Bulk composition; ~200-350 kg/t lost as volatiles during extended C0"
  bulk:
    H2O_structural: [10, 20]    # in phyllosilicates
    C: [2, 5]                    # organics + carbonates
    S: [2, 6]                    # predominantly sulfides
    SiO2: [22, 28]
    FeO_plus_Fe2O3: [20, 30]    # mostly as magnetite Fe3O4
    MgO: [15, 22]
    Al2O3: [1.5, 3]
    CaO: [1, 2.5]
    Na2O: [0.5, 1.0]
    NiO: [1.2, 1.8]             # high Ni → 3-8% Ni in pyrolysis Fe product
  anhydrous_silicate_after_degassing:
    mass_per_tonne: [650, 800]
    SiO2: [32, 40]
    FeO: [25, 35]               # all as FeO after conditioning blow
    MgO: [22, 26]
    Al2O3: [2, 3]
    CaO: [1.5, 3]
    NiO: [1.5, 2.5]
  degassing_cascade:
    200-500C: "organic pyrolysis → hydrocarbons, CO2 (char remains)"
    400-700C: "phyllosilicate dehydroxylation → H2O (serpentine → forsterite + enstatite)"
    500-900C: "sulfide decomposition → S2 (no reductant needed)"
    600-800C: "carbonate decomposition → CO2"
    800-950C: "magnetite reduction by CO → wustite (FeO)"
    1000-1050C: "conditioning O2 blow (desulf, decarb, re-oxidise incidental Fe)"
  key_products:
    H2O_kg: [100, 170]          # uniquely abundant
    Fe_Ni_alloy_kg: [75, 120]   # from pyrolysis; 3-8% Ni, zero S/C (vapour purified)
    S_kg: [25, 40]
    hydrocarbons_kg: [15, 30]
  indigenous_carbon_sufficient: true  # 30-50 kg C vs 10-27 kg demand; self-cleaning
  surface_dehydration_note: "Ryugu showed ~50% less H2O than pristine CI meteorites"

cm_carbonaceous_chondrite:
  note: "Similar to CI but less hydrated, less carbon"
  H2O_structural: [6, 12]
  C: [1.5, 3]
  S: [2, 4]
  anhydrous_silicate: "similar to CI but slightly higher SiO2, lower FeO"

# === ICY CARBONACEOUS FAMILY ===
# Broad category covering CI/CM meteorites, Ceres regolith, and comet nuclei.
# All share identical post-degassing silicate processing (C1–C6 unchanged from CI baseline).
# Differences are confined to C0 staged degassing + trap cartridges + bonus volatiles.
# Ceres is the prime long-term mining target ("has everything") and gets its own dedicated entry below.

ceres_regolith:
  source: "Dawn VIR/GRaND global mapping + 2025 brine/habitability reanalyses"
  confidence: "Very High (orbital + recent models)"
  note: "extends: ci_carbonaceous_chondrite — evolved icy carbonaceous dwarf-planet regolith (NH4-clays + brine salts)"
  H2O_ice_structural_kg_per_tonne: [120, 280]  # variable; poles/bright spots & subsurface brines much higher
  carbon_content_wt_pct: [15, 20]             # ultra-carbonaceous dark component + organics reservoir
  key_minerals: "Mg-phyllosilicates, global ammoniated phyllosilicates (NH4-clays), Mg/Ca/Na carbonates, brine salts"
  anhydrous_silicate_after_degassing: "identical to CI (SiO₂ 32–40, FeO 25–35, MgO 22–26) but slightly Mg-richer"
  key_feature: "Ammonia-rich + brine-derived salts; highest-accessibility water factory in main belt"
  preferred_for: "Water + NH₃ propellant/life-support + fertilizer salts + Mg shuttle bootstrapping"
  adaptations:
    C0: "Extended staged (6–15 h): organics/NH₃ release 200–500 °C, phyllosilicate dehydroxylation 400–700 °C, carbonate decomposition 600–850 °C, sulfide + conditioning O₂ blow 1000–1050 °C. Add NH₃ trap (200–400 °C) + enhanced carbonate/CO₂ handling."
  bonus_products:
    H2O_kg: [120, 250]
    NH3_kg: [8, 25]
    carbonate_salts_kg: [15, 40]   # Mg/Ca/Na carbonates for chemistry or cement
  process_deltas: |
    Post-C0 silicate processing (C1–C6) identical to CI baseline. Immediate Mg surplus (batch-1 bootstrapping). Higher a(MgO) possible from Mg-carbonates/serpentines. Excellent energy balance. Centigravity environment (0.029 g) simplifies mining vs micro-g bodies. Micro-g adaptations still apply for condensers.

comet_nucleus:
  source: "Rosetta/67P + other Jupiter-family comets; primitive outer-solar-system analogs"
  confidence: "High (Rosetta + meteorite/returned sample context)"
  note: "extends: ci_carbonaceous_chondrite  — Volatile-extreme CI with massive supervolatiles"
  dust_to_ice_ratio: "4–10 : 1 (porous nucleus ~75 % void)"
  volatiles_lost_in_C0:
    H2O_kg_per_tonne: [200, 400]
    CO_CO2_kg: [50, 150]
    organics_hydrocarbons_kg: [50, 100]
    CH4_NH3_HCN_kg: [10, 40]
    S_kg: [20, 40]
  anhydrous_silicate_after_degassing: "identical to CI (SiO₂ 32–40, FeO 25–35, MgO 22–26)"
  key_feature: "Massive propellant factory (CO, CH₄, H₂O, NH₃) + same metals as CI"
  preferred_for: "Outer-belt/icy-body ISRU: propellant + life-support + Mg shuttle"
  adaptations:
    C0: "Extreme staged degassing (10–20+ h): 100–300 °C (supervolatiles + organics), 400–700 °C (H₂O), 500–900 °C (sulfides), 600–800 °C (carbonates), 1000–1050 °C (conditioning O₂ blow). Add CO/CH₄ cold-traps (100–200 °C), NH₃/HCN scrubber (150–300 °C), enhanced SO₂ sorbent."
  bonus_products:
    H2O_kg: [200, 350]
    CO_CH4_propellant_kg: [60, 180]
    NH3_HCN_kg: [10, 30]
  process_deltas: |
    Post-C0 silicate identical to CI → full C1–C6 unchanged (Mg-dominant 55–85+ kg Mg/t).
    Immediate Mg surplus; highest net propellant yield of any feedstock.
    Energy: +600–1000 kWh solar-thermal for C0. Micro-g wicking/centrifugal condensers mandatory (already noted for S-type/CI).
    Terminal slag unchanged. Safety: staged ramp critical to avoid pressure spikes in porous nucleus material.

v_type_vesta_hed:
  source: "HED meteorites (howardite regolith analogs) + Dawn/Vesta surface"
  confidence: "Very High (meteorites + Dawn)"
  SiO2: [47, 52]
  TiO2: [0.3, 1.0]
  Al2O3: [10, 18]
  FeO: [12, 19]
  MgO: [6, 12]
  CaO: [8, 13]
  Na2O: [0.3, 0.6]
  K2O: [0.05, 0.15]
  key_feature: "Al- and Ca-rich basaltic crust; lunar_highland analog but higher Fe"
  preferred_for: "Al production, CA cement, structural CMAS glass, mullite"
  process_deltas: |
    Similar to lunar_highland but 2–3× more Fe (C2 yield 50–80 kg/t). Higher Ca excellent for cement. Path B preferred if preserving glass for ceramics. Lower Mg (C4 10–25 kg/t). Early high-value ceramics feedstock.

e_type_enstatite_aubrite:
  source: "Aubrite meteorites (enstatite achondrites) + inner-belt E-type asteroids"
  confidence: "High (meteorites)"
  note: "Extremely reduced, nearly pure enstatite pyroxenite"
  SiO2: [55, 60]
  MgO: [35, 40]
  Al2O3: [1, 4]
  FeO: [0.1, 1.0]
  CaO: [0.5, 2.0]
  Na2O: [0.3, 0.8]
  S: [1, 3]             # oldhamite, troilite, etc.
  key_feature: "Ultra-high Mg, near-zero FeO, sulfide-rich"
  preferred_for: "Mg shuttle stock + sulfur chemicals; refractory enstatite ceramics"
  process_deltas: |
    Extreme S-type analog. C0: major sulfur recovery. C2 Fe negligible. C4 **dominant** (120–220 kg Mg/t possible — immediate surplus). Very low liquidus energy. Strong pO₂ self-buffering. Perfect for Mg bootstrapping and high-temperature refractories.
    
mars_basalt:
  source: "Curiosity/Spirit/Opportunity APXS; Phoenix lander"
  confidence: "High (thousands of APXS analyses across 4 sites; ±1-2 wt% major oxides)"
  SiO2: [43, 48]
  TiO2: [0.8, 1.2]
  Al2O3: [9, 12]
  FeO_total: [16, 20]   # FeO + Fe2O3
  MgO: [7, 10]
  CaO: [6, 8]
  Na2O: [2.5, 3.5]      # 5-10x lunar!
  K2O: [0.4, 0.6]       # 5-10x lunar
  SO3: [5, 7]            # sulfates (CaSO4, MgSO4, FeSO4)
  Cl: [0.6, 0.8]
  P2O5: [0.7, 1.0]
  ClO4: [0.4, 0.6]      # perchlorates (polar soil)
  environment:
    surface_pressure_mbar: ~6   # range 0.7 (Olympus Mons) to 11 (Hellas)
    atmosphere: "96% CO2"
    constraint: "no deep vacuum possible"
    advantage: "free CO2 carrier gas; CO2 dissociation → natural pO2 source"
  adaptations:
    C1_C2_merged: "single continuous ramp under flowing CO2"
    carbon_pre_reduction: "C rod injection at 600-1050C for sulfate decomposition (20-40 kg C/t)"
    condensation_train_additions: "halide trap (650-900C), SO2 sorbent (400-500C), HCl/HF scrubber (200-350C), CO2/CO separator"
  bonus_products:
    NaCl_KCl_salts_kg: [6, 10]  # for REE chloride chemistry
    sulfuric_acid_feedstock_kg: [25, 35]
    CO_propellant: "from CO2 dissociation + Boudouard"

mars_sulfate_rich:
  source: "Meridiani Planum soils, Vera Rubin Ridge margins, many polar/sedimentary deposits (Opportunity + orbital)"
  confidence: "High (MER APXS + Curiosity + orbital)"
  SiO2: [42, 48]
  TiO2: [0.7, 1.3]
  Al2O3: [8, 12]
  FeO_total: [15, 20]
  MgO: [6, 11]
  CaO: [5, 9]
  Na2O: [2.0, 3.5]
  K2O: [0.3, 0.7]
  SO3: [8, 15]          # key delta
  Cl: [0.5, 1.2]
  P2O5: [0.6, 1.1]
  environment:
    surface_pressure_mbar: ~6
    atmosphere: "96% CO2"
  key_feature: "Elevated Ca/Mg/Fe sulfates; highest bonus O₂ and acid potential"
  preferred_for: "Maximum O₂ + sulfuric acid / REE processing"
  adaptations:
    C0: "Extended carbon pre-reduction (30–60 kg C/t); Boudouard self-cleaning"
  bonus_products:
    sulfuric_acid_feedstock_kg: [30, 50]
    O2_extra_kg: [20, 40]
  process_deltas: "Double SO₂ sorbent load; higher net O₂ from sulfate reduction. C1–C6 identical to baseline. Ideal early chemical production site."

mars_phyllosilicate_clay:
  source: "Gale Glen Torridon clays, Jezero clay units, Mawrth Vallis analogs (Curiosity/Perseverance)"
  confidence: "High (rover + CRISM)"
  SiO2: [43, 49]
  TiO2: [0.6, 1.1]
  Al2O3: [12, 18]       # key delta
  FeO_total: [14, 19]
  MgO: [7, 12]
  CaO: [5, 8]
  Na2O: [2.2, 3.8]
  K2O: [0.4, 0.8]
  SO3: [3, 7]
  Cl: [0.6, 1.0]
  H2O_structural_kg_per_tonne: [20, 100]
  key_feature: "Smectite-rich; higher Al and bound water"
  preferred_for: "Al production, mullite/anorthite ceramics, water yield"
  adaptations:
    C0: "Extra dehydroxylation H₂O release"
  bonus_products:
    H2O_kg: [20, 80]
  process_deltas: "More aluminous melt (higher viscosity — induction stirring essential). Easier Al retention in C5/C6; terminal slag ideal for high-Al ceramics. 10–15 % energy savings vs baseline due to lower SiO₂ activity."

mars_perchlorate_rich:
  source: "Phoenix landing site, high-latitude/polar soils, scattered Gale/Jezero samples"
  confidence: "Medium-High (Phoenix + rover APXS)"
  SiO2: [42, 47]
  Al2O3: [9, 13]
  FeO_total: [15, 21]
  MgO: [6, 10]
  CaO: [5, 8]
  Na2O: [2.5, 4.0]
  K2O: [0.3, 0.7]
  SO3: [4, 8]
  Cl: [1.0, 2.5]
  ClO4: [0.4, 1.5]      # key delta
  key_feature: "Oxychlorine salts; net early O₂ source"
  preferred_for: "Early oxidizer + halide salts for REE chloride chemistry"
  adaptations:
    C0: "Low-T (<400 °C) perchlorate decomposition → O₂ + Cl⁻ (safety interlocks)"
  bonus_products:
    NaCl_KCl_salts_kg: [8, 15]
    O2_extra_kg: [10, 25]
  process_deltas: "Halide trap load +50 %. Net O₂ positive in C0. Otherwise fully compatible with baseline Mars flow."

File: docs/context/context-setpoints.yaml
# Oxygen Shuttle — Operational Setpoints & Yield Tables
# All values for 1-tonne mature low-Ti mare batch unless noted.
# Yields are practical ranges for typical mare (Fe ~93 kg/t, Ti ~18 kg/t, SiO2 ~460 kg/t).

campaign_0:
  name: "Vacuum Bakeoff & Volatile Recovery"
  T_range_C: [20, 950]  # or to 950, 1050
  atmosphere: "hard vacuum"
  pO2_bar: null  # deep vacuum
  products:
    volatiles: {mass_kg: [0.3, 1.0], note: "CHNOPS from solar-wind implantation"}
    native_Fe: {mass_kg: ~5, note: "nanophase Fe0, magnetic separation, zero energy"}
  duration_h: "included in ramp"
  notes: "Volatile release complete by ~700C; alkali onset >900C (thermally separated)"

campaign_0b_p_cleanup_standardized:
    activation_condition: "default_recommended_for_all_lunar OR P2O5_wt_pct > 0.04 OR persistent_P_IR_after_1050C_vacuum_hold"  # IR always rules; default mild for uniformity; P is variable in feedstocks
    beneficiation_preferred: true  # avoids absorbing O2 into metallic iron
    T_range_C: [1180, 1320]  # may need to cool afterwards, before hard-vacuum Campaign 1 to avoid SiO release
    atmosphere: "controlled O2 flow/sweep or mild bubbling"
    pO2_mbar: [3.0, 15.0]    # enough to suppress Na/K/SiO as metals train is sealed; only volatiles train open 
    duration_h: [0.5, 2.5]   # IR endpoint control
    O2_total_processed_kg_per_kg_P: [0.8, 2.5]
    O2_net_bound_kg_per_kg_P: [0.15, 0.60]
    products:
      phosphate_salts: {mass_kg: [0.2, 12], note: "85–98% captured as clean Ca/Mg/alkali phosphates in 350–650 °C trap"}
    notes: "Standardized mild oxidative P-cleanup for ALL lunar feedstocks (mare, highland, SPA, PKT, PSR, etc.). Enables higher-T complete P volatilization with Na/K suppression. IR endpoint for adaptive duration. Minimal overhead on low-P ores; full capability for KREEP. Synergizes with pO₂-managed philosophy and beneficiation."

# === DEPRECATED — Replaced by campaign_2a_continuous_pn2_ramp (see below) ===
#campaign_1:
#  name: "Na/K Sweep Harvest (default) / Continuous Sweep Mode for Path A"
#  T_range_C: [1050, 1240]
#  atmosphere: "recirculating inert carrier-gas sweep (pN2 preferred)"
#  p_total_mbar: [5, 15]   # viscous flow regime; optimal 8–12
#  pO2_bar: "<1e-8 (maintained by Fe-granule sorbent)"
#  products:
#    Na: {mass_g: [2300, 4000], note: "recyclable shuttle stock; quantitative collection"}
#    K: {mass_g: [800, 1350], note: "recyclable shuttle stock; quantitative collection"}
#    Fe: {mass_g: [28000, 47000]}
#    O2: {mass_kg: [8, 10], note: "vented after CHNOPS train complete"}
#  recovery_NaK: "88–96%"   # improved by directed viscous transport
#  duration_h: [12, 18]
#  SiO_status: "negligible below 1240C"
#  cutoff_note: "Terminate C1 portion at <=1240C to avoid SiO; for Path A: seamless ramp into C2A under same pN2"
#  condensation:
#    K_bp_C: 759
#    Na_bp_C: 883
#  notes: "Mild pN2 sweep ensures viscous-flow entrainment and clean delivery to Stage 3 alkali/Mg cyclone. Enables seamless 'Continuous Sweep Mode' for Path A: after C1, ramp T directly to 1320–1600C under identical pN2 flow → C2A (Fe + SiO2 glass). Compatible with hot-wall design (Stage 0 hot-duct remains >1400C). Hot-walls + hard vacuum is viable fallback but lower recovery and no seamless transition. pAr/pHe fallback available."
#
#
#campaign_2_path_a:
#  name: "pN2 Sweep — Fe + SiO2 Co-Extraction"
#  T_range_C: [1320, 1600]
#  atmosphere: "recirculating N2"
#  pN2_mbar: [5, 15]   # optimal 10-15
#  pO2: "~0 (Fe-granule sorbent scrubs O2)"
#  flow_regime: "viscous (Kn << 0.01 at 1-10 mbar)"
#  products:
#    Fe: {mass_kg: [85, 130], condensation_T_C: [1100, 1400]}
#    SiO2_glass: {mass_kg: [100, 160], condensation_T_C: [900, 1200], note: "fused silica on baffles"}
#    O2: {mass_kg: [40, 60], note: "from Fe sorbent reheat"}
#  SiO_transport_capacity_g_s: [7, 16]
#  hertz_knudsen_SiO_flux_g_m2s: [60, 70]  # at 1600C, a(SiO2)~1
#  melt_viscosity_Pa_s: [3, 10]  # FeO-fluxed
#  N2_inventory_g: [1, 2]
#  SiO2_strip_duration_h: [4, 8]  # for 50% SiO2 removal
#  downstream_impact: "C3 cycles 2+2 → 1+1; C5 MRE scope dramatically reduced"

campaign_2a_continuous_pn2_ramp:  # formerly campaign_1 + campaign_2_path_a; now the default Path A implementation
  name: "Continuous Adaptive pN₂ Ramp — Na/K + Fe + SiO₂ Co-Extraction (Path A default)"
  activation_condition: "Path A selected AND NOT preserving_CMAS_glass_for_glass_or_ceramics"
  preferred_default: true
  T_range_C: [1050, 1600]   # single continuous metered ramp
  atmosphere: "recirculating inert carrier-gas sweep (pN₂ optimal; pHe or pAr fallback)"
  p_total_mbar: [5, 15]     # optimal 8–12 viscous-flow regime
  pO2_bar: "<1e-8 (maintained by Fe-granule sorbent)"
  flow_regime: "viscous (Kn << 0.01)"
  adaptive_control:
    law: "Meter dT/dt to keep instantaneous outgassing flux (IR-monitored) ≤ 60–80 % of hot-wall pipe capacity (target 5–12 g s⁻¹ SiO at peak)"
    sensors: "Stage 0 hot-duct IR (Na 589 nm early, Fe 370 nm mid, SiO 230 nm UV dominant >1400 °C) + upstream pressure"
    early_ramp_rate_C_per_h: [10, 20]   # 1050–1320 °C (Na/K/early Fe)
    peak_SiO_window_rate_C_per_h: [5, 10]  # 1400–1600 °C
    induction_stirring: "continuous 4–8× acceleration + 50–80 °C cycling"
  products:
    Na: {mass_g: [2300, 4000]}
    K: {mass_g: [800, 1350]}
    Fe: {mass_kg: [85, 130], condensation_T_C: [1100, 1400]}
    SiO2_glass: {mass_kg: [100, 160], condensation_T_C: [900, 1200], note: "fused silica on removable Stage 2 cartridge"}
    O2: {mass_kg: [48, 70], note: "from Fe sorbent reheat"}
  recovery_NaK: "88–96 %"
  SiO_transport_capacity_g_s: [7, 16]
  hertz_knudsen_SiO_flux_g_m2s: [60, 70]  # at 1600 °C, a(SiO₂) ~1
  duration_h: [18, 28]   # single ramp replaces 18–32 h + transitions → net 2–10 h direct + downstream savings
  downstream_impact: "C3 cycles halved (0–1 K + 1 Na); C5 MRE scope reduced 20–40 %; 8–20 % shorter full batch"
  notes: |
    Preferred/default implementation of Path A whenever SiO₂ extraction is desired (all feedstocks except when CMAS glass preservation is required for downstream industrial glass or terminal ceramics recipes). 
    Seamless from C1 onset; no discrete holds or atmosphere switches. Hot-wall design (Stage 0 duct >1400 °C) prevents premature condensation. 
    IR endpoint control allows precise termination when target a(SiO₂) reduction is reached. 
    Fully compatible with micro-g adaptations (wicking/centrifugal condensers).

campaign_2_path_b:
  name: "pO2-Managed Fe Pyrolysis"  # 8-20% slower overall cycle if leaving SiO2 in the melt for Material 1 or terminal ceramics recipes vs p-N2 ramp
  T_range_C: [1320, 1480]
  atmosphere: "controlled O2"
  pO2_mbar: [0.8, 2.3]  # ramped with temperature
  products:
    Fe: {mass_kg: [85, 130]}
    CMAS_glass: {note: "preserved in melt for tapping as Material 1"}
  co_partitioning: "Ni, Co, Cu, P → iron phase"
  product_quality: "low-alloy structural iron"

campaign_3:
  name: "Na/K Metallothermic Polish"
  K_phase:
    name: "Remaining Fe + Si Conditioning"
    T_inject_C: [1200, 1350]
    T_bakeout_C: [1520, 1680]
    pO2_bakeout_mbar: [0.5, 1.5]
    K_per_cycle_kg: [18, 28]
    K_recovery_per_cycle: "75-90%"
    cycles_after_pathA: [0, 1]
    cycles_after_pathB: 2
    targets: "residual Fe + SiO2 activity conditioning"
    Fe_reduction_per_cycle: "60-80%"
    Si_conditioned_kg: [20, 40]
  Na_phase:
    name: "Ti + Final Conditioning"
    T_inject_C: [1200, 1350]
    T_bakeout_C: [1520, 1680]
    pO2_bakeout_mbar: [0.5, 1.5]
    Na_total_kg: [80, 140]  # over all cycles
    Na_recovery_per_cycle: "75-92%"
    cycles_after_pathA: 1
    cycles_after_pathB: 2
    products:
      Ti: {mass_g: [12000, 15000], note: "65-85% of available; Na accessibility is key uncertainty"}
  Na2O_activity_gamma: [1e-3, 1e-2]  # strongly stabilised in melt
  delta_G_shift_kJ_mol: [50, 80]  # due to low activity coefficient
  slag_solubility_limit_wt_pct: [8, 12]  # Na2O/K2O oxide equivalent
  duration_after_pathA_h: [10, 18]
  duration_after_pathB_h_per_phase: [20, 35]
  sequencing: "STRICT K-first then Na (mixed alkali effect)"

campaign_4:
  name: "Mg Selective Pyrolysis (Branch Two)"
  T_range_C: [1580, 1670]
  atmosphere: "controlled O2"
  pO2_mbar: [0.08, 0.35]
  Mg_vapour_pressure_bar_1600C: ~0.5
  prerequisite: "SiO2 activity reduced 30-50% by C3 conditioning"
  SiO_gunk_vs_vacuum: "10-40x lower"
  products:
    Mg: {mass_kg: [18, 42], note: "35-65% of remaining Mg"}
  optional_Ca_harvest:
    T_C: [1780, 1920]
    pO2_mbar: [0.03, 0.12]
    yield: "15-35% Ca (poor selectivity, marginal)"
    requires: "Furnace B at 1950-2050C for serious Ca depletion"
  pN2_variant:
    note: "Under pN2 with pO2->0, MgO decomposition faster (no Le Chatelier)"
    T_lower_C: [1500, 1580]  # Mg p_vap ~0.1 bar
    pN2_mbar: [5, 12]
    contraindication: "if residual SiO2 wanted for ceramics"
  branch_one_fallback: "Skip C4; Mg electrolysed in C5 MRE"
  energy_savings_kWh_t: [2050, 2750]  # combined Mg pyrolysis + Al thermite vs MRE

campaign_5:
  name: "Limited MRE Under O2 Backpressure"
  T_range_C: [1500, 1650]
  atmosphere: "O2 backpressure"
  pO2_bar: [0.01, 0.1]  # total pyrolysis suppression
  branch_two:
    max_voltage_V: 1.6  # or <=1.4 if retaining Ti for C6
    electrical_kWh_t: [600, 1200]
    targets: "Si as liquid metal (permanently removes SiO source)"
  branch_one:
    max_voltage_V: 2.5
    electrical_kWh_t: [2650, 4050]
    targets: "Si, Al, Mg, Ca"
  voltage_sequence:
    alkali_recovery_V: "<0.5 (Na2O, K2O decompose first)"
    Cr_V_Mn_cleanup_V: [0.8, 1.0]
    Si_extraction_V: [1.3, 1.4]
    Ti_sweep_V: [1.5, 1.6]
  Si_Ti_selectivity: "Imperfect; voltage hold at 1.3-1.4V for high-Si, ramp to 1.5-1.6V for Ti-rich tap"
  Ti_retention_option: "Stop before Ti sweep → C6 produces Al-Ti alloy"
  electrode_materials:
    anode: "Ir or Pt-alloy"
    cathode: "Mo or W"
    life_extension_branch_two: "5-10x"
    life_extension_branch_one: "2-3x"

campaign_6:
  name: "Mg Thermite Reduction (Separate Solar Furnace)"
  T_range_C: [1500, 1700]
  reaction: "3Mg(l) + Al2O3(melt) → 3MgO(slag) + 2Al(l)"
  delta_G_kJ_mol_1600C: -110
  Mg_density_g_cm3: 1.58
  melt_density_g_cm3: [2.5, 2.8]
  injection: "Mg rods via SiC bottom port; buoyancy-driven reaction column"
  Mg_stoichiometric_draw_mare_kg: [50, 60]
  Mg_recovery_per_bakeout: "75-85%"
  Mg_inventory_balance:
    mare: "net positive (Mg-surplus)"
    highland: "~neutral at >=80% recovery"
    bootstrapping: "3-6 batches of C4 accumulation before first thermite"
  back_reduction_cascade: "4Al + 3SiO2 → 2Al2O3 + 3Si (spontaneous separation by oxide stability)"
  self_terminating_liquidus:
    ceiling_C: ~1700
    stalls_when: "residual SiO2 + Al2O3 < 15-20%"
  terminal_slag:
    mass_kg: [10, 15]
    REE_wt_pct: [0.5, 1.0]
    composition: "CaO-MgO with minor SiO2/Al2O3 (synthetic doloma)"

# Condensation Train Stages
condensation_train:
  stage_0_hot_duct:
    T_C: [1400, 1600]
    material: "Material 3 doloma-REE ceramic"
    IR_spectroscopy: "sapphire window; monitors Fe(370nm), SiO(230nm UV), Na/K(589/766nm)"
  stage_1_Fe_condenser:
    T_C: [1100, 1400]
    coating: "MZO (MgO-ZrO2)"
    product: "liquid Fe draining to sump"
  stage_2_SiO_zone:
    T_C: [900, 1200]
    material: "fused silica baffles (removable cartridge)"
    note: "SiO2 on SiO2 is self-compatible; only grams per campaign at >300x suppression"
  stage_3_alkali_Mg_cyclone:
    T_C: [350, 700]
    Mg_condensation_C: [500, 650]
    Na_condensation_C: [450, 550]
    K_condensation_C: [400, 500]
  stage_4_vortex_dust_filter:
    T_C: [200, 350]
  stage_5_turbine_compressor:
    function: "pressure regulator + first-stage O2 compression"
    control: "turbine speed sets upstream pO2; IR feedback loop"
  stage_6_accumulator:
    storage: "compressed O2 gas at ~3 bar"
    compression_energy_kWh_t: [15, 30]

endpoint_criteria:  # centralized adaptive termination for all campaigns
  general: "IR spectroscopy (Stage 0 hot-duct sapphire window) + pressure stabilization + cumulative mass loss"
  species_lines:
    Na: 589 nm
    K: 766 nm
    Fe: 370 nm
    SiO: 230 nm UV (dominant >1400 °C)
    O2: derived from turbine speed
  termination_rules:
    C1/C2A: "Na/K/Fe signals decay to <5 % peak; SiO signal reaches target a(SiO₂) reduction"
    C3: "Alkali bakeout pO₂ returns to setpoint and holds for 30 min"
    C4: "Mg vapor signal decays to background"
    C5: "Voltage hold + current decay to <10 A at target V"
    C6: "Self-terminating when liquidus >1700 °C (residual SiO₂+Al₂O₃ <15–20 %)"
  control: "Model-predictive or PID with IR + pressure feedback; induction stirring ensures surface renewal"

pO2_control_methods:
  general: "Closed-loop via Stage 5 turbine speed + variable O₂ bleed or electrochemical pump"
  methods_by_campaign:
    C2A_continuous: "Fe-granule sorbent only (pO₂ → 0)"
    C2B_C3_C4_C6: "Fe-granule sorbent + precision O₂ micro-bleed to target"
    C5_MRE: "O₂ backpressure from accumulator (0.01–0.1 bar)"
    Mars_merged: "Natural CO₂ dissociation + regulated flow"
  precision: "±0.1–0.3 mbar in viscous regime"
  sensors: "IR-derived pO₂ + turbine RPM feedback"

# Furnace Parameters
furnace:
  solar_concentrator_aperture_m2: 100
  lunar_insolation_W_m2: 1361
  thermal_power_kW: ~136
  crucible_diameter_m: ~0.5
  melt_surface_area_m2: ~0.2
  hot_wall_pipe_diameter_cm: [10, 20]  # typically 12
  bottom_tap: "SiC-lined, freeze-valve design; drain/injection dual-purpose"

# (this is YAML, so add it as a new top-level key)
refractory_compatibility:
  summary_table: |
    | Zone                  | Material                  | Max T (°C) | Compatibility Notes |
    |-----------------------|---------------------------|------------|---------------------|
    | Stage 0 hot duct      | Doloma-REE ceramic        | 1750       | Excellent with alkali & SiO |
    | Stage 1 Fe condenser  | MZO (MgO-ZrO₂) coating    | 1450       | Liquid Fe compatible |
    | Stage 2 SiO₂ capture  | Removable fused silica    | 1300       | Self-compatible with condensate |
    | Main crucible / tap   | Mo-lined or SiC freeze-valve | 1700    | Induction + Mg injection OK |
    | C5 electrodes         | Ir/Pt anode, Mo/W cathode | 1650       | Branch Two extends life 5–10× |
  general_rule: "Avoid long-term silica exposure to alkali vapors or high pO₂ above 1400 °C"
