Repository: simonrowland/regolith-pyrolysis-simulator

# Regolith Pyrolysis Simulator

Interactive simulator for a solar-thermal regolith refinery that models controlled overhead oxygen pressure to make vacuum pyrolysis and molten regolith electrolysis (MRE) workflows more practical for extracting metals, glass and ceramics from sample regolith feedstock profiles for the Moon, Mars, and asteroids.

The core idea is simple: regolith pyrolysis is attractive because sunlight can provide most of the heat, but hard-vacuum pyrolysis can turn silica into SiO vapor. SiO boiloff can foul ducts, condensers, windows, turbines, and product streams. A small managed oxygen backpressure can suppress SiO formation while still allowing useful volatile and metal extraction. The same pretreatment can also condition melts before molten regolith electrolysis (MRE), reducing volatile load, alkali load, iron load, and corrosive offgas exposure to make MRE more practical and economical.

This package explores that control problem. It compares hard vacuum, Mars backpressure, pO2-managed pyrolysis, alkali shuttle chemistry, selective Mg extraction, and MRE-like electrolysis as parts of one scalable refining ladder.

It is a process-modeling workbench. It computes molten-regolith pyrolysis workflows from a
built-in Ellingham/Antoine model, and can route silicate melt equilibria to external
thermochemistry engines — alphaMELTS (directly or via PetThermoTools), ThermoEngine/VapoRock,
MAGEMin, and our sister project [OpenIMCC](https://github.com/simonrowland/openimcc) for
high-temperature melt activities — when those are installed. See [Melt Chemistry Backends](#melt-chemistry-backends)
for which engine holds which role.

Author: Simon Rowland, simon@directleap.com.

## Why This Exists

The process model uses geologist-standard melt libraries to explore five linked ideas:

- Na, extracted early or dosed externally, can strip residual FeO in a narrow cool-window cleanup step, conditioning the melt for easier processing.
- Overhead pO2 is a key Ellingham process control variable, working alongside temperature and pressure to offer targeted extraction.
- SiO boiloff (noted in recent literature) can be suppressed or redirected by pressure management instead of accepted as a hard-vacuum mess.
- Regolith pyrolysis can be used as MRE pretreatment, producing useful material streams while making later electrolysis less hostile.
- Mg thermite-style reduction can further process terminal ceramics, for example to enrich REE in terminal products.

Current In-Situ Resource Utilisation (ISRU) literature is focused on MRE, hydrogen reduction, halide reduction, or carbothermal reduction. Those processes are useful, but MRE in particular is electrically-intensive and forces the whole melt inventory through electrodes and corrosion-limited hardware. By using pyrolysis to extract alkalis and iron beforehand to condition the melt for MRE, it may be possible to save energy and significantly reduce corrosion.

This simulator seeks to answer the question: how much useful refining can be done with solar-concentrator heat by using overhead pressure control, before spending large amounts of electrical power? It models end-to-end workflows aimed at extracting most of the useful metal content of the sample feedstocks, in order to test regolith pyrolysis as a core, self-bootstrapping path for metals, glass, ceramics, and oxygen production in space. Whether the modelled workflows would behave that way in hardware is not something this simulator can settle — see [Model Status](#model-status).

## What It Models

The simulator tracks a staged refinery path for one-tonne-class feedstock batches:

- Stage 0 bakeoff: water, CO2, sulfur, halides, CHNOPS, perchlorates, and other volatiles, with diagnostic foulant-disposition reporting by hour and group before melt-equilibrium backends run.
- Pressure-managed pyrolysis: Na, K, Fe, Mg, SiO, and oxygen-bearing vapor behavior under hard vacuum, CO2 backpressure, N2 sweep, or pO2 control.
- Na-dominated oxygen shuttle chemistry produces a proportion of reduced Fe that can be tapped directly in the cool FeO window, while K remains primarily a volatile product or recyclable alkali stock.

## Materials the Model Tries to Expose

Depending on feedstock and route, the simulator tracks or estimates:

- O2 from pyrolysis, MRE, and accumulator flow.
- Fe and Fe-rich alloy products.
- Si, SiO, silica, and glass-forming residues.
- Na and K as volatile products or shuttle reagents.
- Mg from selective pyrolysis.
- Ti, Cr, Mn, Ca, and Al-bearing products where process conditions allow.
- Water, CO2, sulfur species, halide salts, chlorine/fluorine scrubber loads, and other volatile hazards.
- Residual glass, slag, or refractory concentrate for construction or further refining.

The goal is to make the materials ledger visible: not only "how much oxygen," but what else is produced, preserved, lost, or made dangerous.

File: tables/kennedy-1948-ferric-ferrous-silicate-melts/table-text.txt
Kennedy (1948), page 532, Table I, column 2, NM-5 recomputed
Oxide  wt. percent
SiO2 50.87
TiO2 .79
Al2O3 17.62
Fe2O3 1.60
FeO 9.94
MnO .08
MgO 6.25
CaO 9.32
Na2O 2.94
K2O .59
Total 100.00

Kennedy (1948), page 534, Table II
Temperature C. +/- 3 C   Time in hours   Wt. percent FeO   Wt. percent Fe2O3
1430 23 3.32 8.88
1400 10 3.20 9.02
1300 2 5.40 6.56
1300 4 3.71 8.44
1300 8 2.88 9.37
1300 16 2.42 9.89
1300 24 2.41 9.90
1300 48 2.34 9.98
1300 48 2.37 9.95
1200 2 6.50 5.32
1200 7 4.32 7.16
1200 16 2.52 9.17
1200 24 1.92 10.27
1200 37 1.65 10.75
1200 49 1.59 10.82
1100 2 7.75 3.92
1100 6 5.80 6.11
1100 13 4.86 7.21
1100 19 4.15 7.95
1100 32.5 3.70 8.46
1100 48 2.43 9.88
1100 240 .98 11.50

At 1200–1430 C the oxygen pressure was 1/5 atmosphere of oxygen.
