Repository: simonrowland/regolith-pyrolysis-simulator

# Regolith Pyrolysis Simulator

Interactive simulator for a solar-thermal regolith refinery that models controlled overhead oxygen pressure to make vacuum pyrolysis and molten regolith electrolysis (MRE) workflows more practical for extracting metals, glass and ceramics from sample regolith feedstock profiles for the Moon, Mars, and asteroids.

The core idea is simple: regolith pyrolysis is attractive because sunlight can provide most of the heat, but hard-vacuum pyrolysis can turn silica into SiO vapor. SiO boiloff can foul ducts, condensers, windows, turbines, and product streams. A small managed oxygen backpressure can suppress SiO formation while still allowing useful volatile and metal extraction. The same pretreatment can also condition melts before molten regolith electrolysis (MRE), reducing volatile load, alkali load, iron load, and corrosive offgas exposure to make MRE more practical and economical.

This package explores that control problem. It compares hard vacuum, Mars backpressure, pO2-managed pyrolysis, alkali shuttle chemistry, selective Mg extraction, and MRE-like electrolysis as parts of one scalable refining ladder.

It is a process-modeling workbench. It computes molten-regolith pyrolysis workflows from a
built-in Ellingham/Antoine model, and can route silicate melt equilibria to external
thermochemistry engines — alphaMELTS (directly or via PetThermoTools), ThermoEngine/VapoRock,
MAGEMin, and our sister project [OpenIMCC](https://github.com/simonrowland/openimcc) for
high-temperature melt activities — when those are installed. See [Melt Chemistry Backends](#melt-chemistry-backends)
for which engine holds which role.

Author: Simon Rowland, simon@directleap.com.

## Why This Exists

The process model uses geologist-standard melt libraries to explore five linked ideas:

- Na, extracted early or dosed externally, can strip residual FeO in a narrow cool-window cleanup step, conditioning the melt for easier processing.
- Overhead pO2 is a key Ellingham process control variable, working alongside temperature and pressure to offer targeted extraction.
- SiO boiloff (noted in recent literature) can be suppressed or redirected by pressure management instead of accepted as a hard-vacuum mess.
- Regolith pyrolysis can be used as MRE pretreatment, producing useful material streams while making later electrolysis less hostile.
- Mg thermite-style reduction can further process terminal ceramics, for example to enrich REE in terminal products.

Current In-Situ Resource Utilisation (ISRU) literature is focused on MRE, hydrogen reduction, halide reduction, or carbothermal reduction. Those processes are useful, but MRE in particular is electrically-intensive and forces the whole melt inventory through electrodes and corrosion-limited hardware. By using pyrolysis to extract alkalis and iron beforehand to condition the melt for MRE, it may be possible to save energy and significantly reduce corrosion.

This simulator seeks to answer the question: how much useful refining can be done with solar-concentrator heat by using overhead pressure control, before spending large amounts of electrical power? It models end-to-end workflows aimed at extracting most of the useful metal content of the sample feedstocks, in order to test regolith pyrolysis as a core, self-bootstrapping path for metals, glass, ceramics, and oxygen production in space. Whether the modelled workflows would behave that way in hardware is not something this simulator can settle — see [Model Status](#model-status).

## What It Models

The simulator tracks a staged refinery path for one-tonne-class feedstock batches:

- Stage 0 bakeoff: water, CO2, sulfur, halides, CHNOPS, perchlorates, and other volatiles, with diagnostic foulant-disposition reporting by hour and group before melt-equilibrium backends run.
- Pressure-managed pyrolysis: Na, K, Fe, Mg, SiO, and oxygen-bearing vapor behavior under hard vacuum, CO2 backpressure, N2 sweep, or pO2 control.
- Na-dominated oxygen shuttle chemistry produces a proportion of reduced Fe that can be tapped directly in the cool FeO window, while K remains primarily a volatile product or recyclable alkali stock.

## Materials the Model Tries to Expose

Depending on feedstock and route, the simulator tracks or estimates:

- O2 from pyrolysis, MRE, and accumulator flow.
- Fe and Fe-rich alloy products.
- Si, SiO, silica, and glass-forming residues.
- Na and K as volatile products or shuttle reagents.
- Mg from selective pyrolysis.
- Ti, Cr, Mn, Ca, and Al-bearing products where process conditions allow.
- Water, CO2, sulfur species, halide salts, chlorine/fluorine scrubber loads, and other volatile hazards.
- Residual glass, slag, or refractory concentrate for construction or further refining.

The goal is to make the materials ledger visible: not only "how much oxygen," but what else is produced, preserved, lost, or made dangerous.

File: tests/fixtures/battery/schaefer-six-duplicate-keys.yaml
# Minimal historical fragment: one evidence_class key plus six duplicate keys.
observation:
  evidence_class: measured_direct
  evidence_class: quoted_attributed
  evidence_class: measured_direct
  evidence_class: quoted_literature
  evidence_class: model_derived
  evidence_class: author_estimate
  evidence_class: measured_indirect

File: tests/fixtures/battery/stolyarova-1996-inferred-cell.yaml
schema_version: literature_extract.v1
source_id: stolyarova-1996-cao-alumina-silica-kems
source:
  citation: Stolyarova, V. L., Shornikov, S. I. & Shultz, M. M. (1996), "High-Temperature
    Mass Spectrometric Study of the Thermodynamic Properties of the CaO-Al2O3-SiO2
    System", High Temperature and Materials Science 36:15-35.
  year: 1996
  sha256: ec6b2f1bc4e3f9202e31aa35dc4cd966d76c30a420ea29afbfac68eb5ecc8434
extraction:
  method: 'Manual transcription using MinerU OCR, with every Table 2 and Table 3 cell
    checked against its scanned page image. Table 2: 310 cells checked (300 data cells
    + 10 headers), 0 corrected; image 229637962ec20ee6dd91c4c97c9900d9b63fa91343550ca7e08e13e500f5c603.jpg,
    published p.20 / PDF index 5. Table 3: 217 cells checked (210 data cells + 7 headers),
    0 corrected; image 6ad776523b6c7a39107f5a87ac649e5a0395a3bc44ccacc568cdb473528e69f7.jpg,
    published p.23 / PDF index 8. Image is authoritative where OCR differs; no disagreement
    found. Raw pressure scales and printed composition axes are retained; normalized
    pressure and composition fields declare formulas. Table 2 atomic oxygen estimates
    are model-derived. Figures 1 and 2 activity plots are figure_only placeholders;
    no figures digitized.'
  date: '2026-09-30'
  worker: codex
review_status: draft
benches:
- id: stolyarova-1996-mi1201
  identity:
    basis: described_in_this_work
  apparatus_family:
    state:
      tag: value
      value: MI-1201 magnetic mass spectrometer modified for high-temperature mass
        spectrometric studies
    locator:
      page: 17
      published_page: 17
      pdf_page_index: 2
      section: Experimental
  cell_material_and_liner:
    state:
      tag: unknown
      reason: not_published
    locator:
      page: 17
      published_page: 17
      pdf_page_index: 2
      section: Experimental
      note: The paper identifies the MI-1201 instrument but does not name the Knudsen-cell
        material.
  cell_materials:
  - state:
      tag: value
      value: Mo
    inferred: true
    inference: Inferred from the identified Mo+, MoO+, MoO2+, and MoO3+ ions (p. 18)
      and the oxygen derivation from the MoO3/MoO2 equilibrium (p. 19); the paper
      does not name the cell material.
    locator:
      page: 18
      published_page: 18
      pdf_page_index: 3
      section: Results
      note: The inference uses the Mo-bearing ions identified on p. 18 together with
        the MoO3/MoO2 equilibrium used for oxygen on p. 19; neither passage explicitly
        names the cell.
experiments:
- experiment_id: stolyarova-1996-mi1201-1933k
  bench_id: stolyarova-1996-mi1201
  method: knudsen_effusion
  locator:
    page: 17
    published_page: 17
    pdf_page_index: 2
    section: Experimental
    note: MI-1201 modified for high-temperature mass spectrometric measurements.
  apparatus:
    calibration:
      method:
        state:
          tag: value
          value: ion-current comparison using silver vapor pressure as standard
        locator:
          page: 18
          published_page: 18
          pdf_page_index: 3
          section: Results
          note: The text states Table 2 partial pressures were obtained by ion-current
            comparison and silver vapor pressure was used as standard.
    geometry:
      orifice_diameter_m:
        state:
          tag: unknown
          reason: not_published
        locator:
          page: 17
          published_page: 17
          pdf_page_index: 2
          section: Experimental
          note: Orifice geometry not stated.
species:
  Al:
    observations:
    - observation_id: stolyarova_1996_table2_pAl_1933k
      type: partial_pressure
      locator:
        page: 20
        published_page: 20
        pdf_page_index: 5
        table: '2'
        note: P_Al at 1933 K; every numeric point includes its row/cell locator.
      T_range_K:
      - 1933.0
      - 1933.0
      phase: CaO-Al2O3-SiO2 liquid oxide melt
      experiment: stolyarova-1996-mi1201-1933k
      regime: kems_effusion
      units: atm as printed (column P_Al · 10^8; pressure_atm = printed value × 10^-8
        atm)
      values:
        quantity: partial_pressure
        method_class: measured_direct
        evidence_class: measured_direct
        admission_status: admitted
        method: ion-current comparison
        method_as_printed: The Table 2 caption reports atm; partial pressures were
          obtained by ion-current comparison and silver vapor pressure was used as
          standard. Molecular ionization cross-sections were calculated by the additivity
          rule using Mann atomic cross-sections.
        composition_component: CaO-Al2O3-SiO2 melt
        composition_basis: printed xA/xC ratio and xS mole fraction; normalized components
          explicitly derived for scoring
        composition_conversion: x_CaO=(1-xS)/(1+xA/xC); x_Al2O3=(xA/xC)*x_CaO; x_SiO2=xS
        temperature_K: 1933.0
        pressure_scale_as_printed: P_Al · 10^8
        pressure_conversion: P_Al_times_10^8_atm_as_printed multiplied by 10^-8 gives
          pressure_atm; raw printed cell retained.
        note: Dash cells remain unreported and are not substituted with zero. The
          Table 2 caption reports atm; partial pressures were obtained by ion-current
          comparison and silver vapor pressure was used as standard. Molecular ionization
          cross-sections were calculated by the additivity rule using Mann atomic
          cross-sections.
        points:
        - locator:
            page: 20
            published_page: 20
            pdf_page_index: 5
            table: '2'
            note: Table 2 row xA/xC=0.16, xS=0.50; P_Al cell=0.27; printed scale 10^8
              atm
          x_A_over_x_C_as_printed: '0.16'
          x_S_as_printed: '0.50'
          T_K_as_printed: '1933'
          point_conditions:
            composition:
              state:
                tag: value
                value:
                  basis: normalized_mole_fraction_from_published_xA_over_xC_and_xS
                  amount_basis: mole_fraction
                  components:
                  - - CaO
                    - '0.431034482759'
                  - - Al2O3
                    - '0.068965517241'
                  - - SiO2
                    - '0.50'
              locator:
                page: 20
                published_page: 20
                pdf_page_index: 5
                table: '2'
                note: Printed axes xA/xC=0.16, xS=0.50; xA=Al2O3, xC=CaO, xS=SiO2.
                  Normalized mole fractions use xCaO=(1-xS)/(1+xA/xC), xAl2O3=(xA/xC)*xCaO;
                  raw axes retained on point.
          P_Al_times_10^8_atm_as_printed: '0.27'
          pressure_atm: '0.0000000027'
      uncertainty:
        note: No measurement uncertainty is printed for these Table 2 pressure cells.
