Repository: simonrowland/regolith-pyrolysis-simulator

# Regolith Pyrolysis Simulator

Interactive simulator for a solar-thermal regolith refinery that models controlled overhead oxygen pressure to make vacuum pyrolysis and molten regolith electrolysis (MRE) workflows more practical for extracting metals, glass and ceramics from sample regolith feedstock profiles for the Moon, Mars, and asteroids.

The core idea is simple: regolith pyrolysis is attractive because sunlight can provide most of the heat, but hard-vacuum pyrolysis can turn silica into SiO vapor. SiO boiloff can foul ducts, condensers, windows, turbines, and product streams. A small managed oxygen backpressure can suppress SiO formation while still allowing useful volatile and metal extraction. The same pretreatment can also condition melts before molten regolith electrolysis (MRE), reducing volatile load, alkali load, iron load, and corrosive offgas exposure to make MRE more practical and economical.

This package explores that control problem. It compares hard vacuum, Mars backpressure, pO2-managed pyrolysis, alkali shuttle chemistry, selective Mg extraction, and MRE-like electrolysis as parts of one scalable refining ladder.

It is a process-modeling workbench. It computes molten-regolith pyrolysis workflows from a
built-in Ellingham/Antoine model, and can route silicate melt equilibria to external
thermochemistry engines — alphaMELTS (directly or via PetThermoTools), ThermoEngine/VapoRock,
MAGEMin, and our sister project [OpenIMCC](https://github.com/simonrowland/openimcc) for
high-temperature melt activities — when those are installed. See [Melt Chemistry Backends](#melt-chemistry-backends)
for which engine holds which role.

Author: Simon Rowland, simon@directleap.com.

## Why This Exists

The process model uses geologist-standard melt libraries to explore five linked ideas:

- Na, extracted early or dosed externally, can strip residual FeO in a narrow cool-window cleanup step, conditioning the melt for easier processing.
- Overhead pO2 is a key Ellingham process control variable, working alongside temperature and pressure to offer targeted extraction.
- SiO boiloff (noted in recent literature) can be suppressed or redirected by pressure management instead of accepted as a hard-vacuum mess.
- Regolith pyrolysis can be used as MRE pretreatment, producing useful material streams while making later electrolysis less hostile.
- Mg thermite-style reduction can further process terminal ceramics, for example to enrich REE in terminal products.

Current In-Situ Resource Utilisation (ISRU) literature is focused on MRE, hydrogen reduction, halide reduction, or carbothermal reduction. Those processes are useful, but MRE in particular is electrically-intensive and forces the whole melt inventory through electrodes and corrosion-limited hardware. By using pyrolysis to extract alkalis and iron beforehand to condition the melt for MRE, it may be possible to save energy and significantly reduce corrosion.

This simulator seeks to answer the question: how much useful refining can be done with solar-concentrator heat by using overhead pressure control, before spending large amounts of electrical power? It models end-to-end workflows aimed at extracting most of the useful metal content of the sample feedstocks, in order to test regolith pyrolysis as a core, self-bootstrapping path for metals, glass, ceramics, and oxygen production in space. Whether the modelled workflows would behave that way in hardware is not something this simulator can settle — see [Model Status](#model-status).

## What It Models

The simulator tracks a staged refinery path for one-tonne-class feedstock batches:

- Stage 0 bakeoff: water, CO2, sulfur, halides, CHNOPS, perchlorates, and other volatiles, with diagnostic foulant-disposition reporting by hour and group before melt-equilibrium backends run.
- Pressure-managed pyrolysis: Na, K, Fe, Mg, SiO, and oxygen-bearing vapor behavior under hard vacuum, CO2 backpressure, N2 sweep, or pO2 control.
- Na-dominated oxygen shuttle chemistry produces a proportion of reduced Fe that can be tapped directly in the cool FeO window, while K remains primarily a volatile product or recyclable alkali stock.

## Materials the Model Tries to Expose

Depending on feedstock and route, the simulator tracks or estimates:

- O2 from pyrolysis, MRE, and accumulator flow.
- Fe and Fe-rich alloy products.
- Si, SiO, silica, and glass-forming residues.
- Na and K as volatile products or shuttle reagents.
- Mg from selective pyrolysis.
- Ti, Cr, Mn, Ca, and Al-bearing products where process conditions allow.
- Water, CO2, sulfur species, halide salts, chlorine/fluorine scrubber loads, and other volatile hazards.
- Residual glass, slag, or refractory concentrate for construction or further refining.

The goal is to make the materials ledger visible: not only "how much oxygen," but what else is produced, preserved, lost, or made dangerous.

File: tests/fixtures/openimcc/plante_1979_hand_rows.json
{
 "description": "Plante (1979) KEMS K partial pressures over K2O-SiO2 melts (Table 2 rows admitted to the battery), with the standalone openimcc prediction of P_K for each row. Used to check that the battery's openimcc engine reproduces the standalone package row for row.",
 "measured_P_K_Pa": "Plante 1979 printed value, as admitted in the battery store (observation_id).",
 "hand_P_K_Pa": "Standalone openimcc prediction: openimcc 0.1.0.dev0 at git 68cc7223d2452495fd3d528f723ff87e33e34a7e, pack imcc-sf04-v1.0.2, packaged gas tables, fO2 = 0.226 * P_K,measured (congruent Knudsen effusion, P_O2/P_K = 0.25*sqrt(32.00/39.10)), T_K as printed.",
 "hand_rows": [
  {
   "observation_id": "kems-042-plante-1979::plante1979_table2_s1104_r001_quoted",
   "K2O_wt_pct": 43.940000000000005,
   "SiO2_wt_pct": 56.06,
   "T_K": 1302.0,
   "measured_P_K_Pa": 0.070015575,
   "hand_P_K_Pa": 0.10576812941956894
  },
  {
   "observation_id": "kems-042-plante-1979::plante1979_table2_s1104_r002_quoted",
   "K2O_wt_pct": 43.92999999999999,
   "SiO2_wt_pct": 56.07000000000001,
   "T_K": 1356.0,
   "measured_P_K_Pa": 0.2208885,
   "hand_P_K_Pa": 0.2819665722231419
  },
  {
   "observation_id": "kems-042-plante-1979::plante1979_table2_s1104_r003_quoted",
   "K2O_wt_pct": 43.92,
   "SiO2_wt_pct": 56.08,
   "T_K": 1414.0,
   "measured_P_K_Pa": 0.6383475,
   "hand_P_K_Pa": 0.7536361782898053
  },
  {
   "observation_id": "kems-042-plante-1979::plante1979_table2_s1104_r004_quoted",
   "K2O_wt_pct": 43.839999999999996,
   "SiO2_wt_pct": 56.160000000000004,
   "T_K": 1475.0,
   "measured_P_K_Pa": 1.6110675,
   "hand_P_K_Pa": 1.9686969355028687
  },
  {
   "observation_id": "kems-042-plante-1979::plante1979_table2_s1104_r005_quoted",
   "K2O_wt_pct": 43.75999999999999,
   "SiO2_wt_pct": 56.24,
   "T_K": 1504.0,
   "measured_P_K_Pa": 2.4419325,
   "hand_P_K_Pa": 2.9987952447645823
  },
  {
   "observation_id": "kems-042-plante-1979::plante1979_table2_s1104_r006_quoted",
   "K2O_wt_pct": 43.72,
   "SiO2_wt_pct": 56.28,
   "T_K": 1419.0,
   "measured_P_K_Pa": 0.60693675,
   "hand_P_K_Pa": 0.8212818093827227
  },
  {
   "observation_id": "kems-042-plante-1979::plante1979_table2_s1104_r007_quoted",
   "K2O_wt_pct": 43.699999999999996,
   "SiO2_wt_pct": 56.30000000000001,
   "T_K": 1366.0,
   "measured_P_K_Pa": 0.206703,
   "hand_P_K_Pa": 0.3463046265701081
  },
  {
   "observation_id": "kems-042-plante-1979::plante1979_table2_s1104_r008_quoted",
   "K2O_wt_pct": 43.699999999999996,
   "SiO2_wt_pct": 56.30000000000001,
   "T_K": 1311.0,
   "measured_P_K_Pa": 0.0652533,
   "hand_P_K_Pa": 0.12916897112420234
  },
  {
   "observation_id": "kems-042-plante-1979::plante1979_table2_s1104_r009_quoted",
   "K2O_wt_pct": 43.699999999999996,
   "SiO2_wt_pct": 56.30000000000001,
   "T_K": 1320.0,
   "measured_P_K_Pa": 0.078729525,
   "hand_P_K_Pa": 0.15299196264796816
  },
  {
   "observation_id": "kems-042-plante-1979::plante1979_table2_s1104_r010_quoted",
   "K2O_wt_pct": 43.68,
   "SiO2_wt_pct": 56.32000000000001,
   "T_K": 1359.0,
   "measured_P_K_Pa": 0.18339825,
   "hand_P_K_Pa": 0.30431292448921055
  },
  {
   "observation_id": "kems-042-plante-1979::plante1979_table2_s1104_r011_quoted",
   "K2O_wt_pct": 43.64,
   "SiO2_wt_pct": 56.36000000000001,
   "T_K": 1414.0,
   "measured_P_K_Pa": 0.551208,
   "hand_P_K_Pa": 0.7502969273139646
  },
  {
   "observation_id": "kems-042-plante-1979::plante1979_table2_s1104_r012_quoted",
   "K2O_wt_pct": 43.59,
   "SiO2_wt_pct": 56.410000000000004,
   "T_K": 1462.0,
   "measured_P_K_Pa": 1.398285,
   "hand_P_K_Pa": 1.5361283913760448
  },
  {
   "observation_id": "kems-042-plante-1979::plante1979_table2_s1104_r013_quoted",
   "K2O_wt_pct": 43.48000000000001,
   "SiO2_wt_pct": 56.52,
   "T_K": 1493.0,
   "measured_P_K_Pa": 2.31021,
   "hand_P_K_Pa": 2.39095178360314
  },
  {
   "observation_id": "kems-042-plante-1979::plante1979_table2_s1104_r014_quoted",
   "K2O_wt_pct": 43.33,
   "SiO2_wt_pct": 56.67,
   "T_K": 1407.0,
   "measured_P_K_Pa": 0.58261875,
   "hand_P_K_Pa": 0.6117989666756103
  },
  {
   "observation_id": "kems-042-plante-1979::plante1979_table2_s1104_r015_quoted",
   "K2O_wt_pct": 43.2,
   "SiO2_wt_pct": 56.8,
   "T_K": 1473.0,
   "measured_P_K_Pa": 1.4084175,
   "hand_P_K_Pa": 1.7905655178181994
  },
  {
   "observation_id": "kems-042-plante-1979::plante1979_table2_s1104_r016_quoted",
   "K2O_wt_pct": 43.04,
   "SiO2_wt_pct": 56.95999999999999,
   "T_K": 1524.0,
   "measured_P_K_Pa": 3.060015,
   "hand_P_K_Pa": 3.6681804159045237
  },
  {
   "observation_id": "kems-042-plante-1979::plante1979_table2_s1104_r017_quoted",
   "K2O_wt_pct": 42.93000000000001,
   "SiO2_wt_pct": 57.07,
   "T_K": 1571.0,
   "measured_P_K_Pa": 6.52533,
   "hand_P_K_Pa": 6.683101350055777
  },
  {
   "observation_id": "kems-042-plante-1979::plante1979_table2_s1104_r018_quoted",
   "K2O_wt_pct": 42.510000000000005,
   "SiO2_wt_pct": 57.49,
   "T_K": 1571.0,
   "measured_P_K_Pa": 5.7045975,
   "hand_P_K_Pa": 6.53966706659832
  },
  {
   "observation_id": "kems-042-plante-1979::plante1979_table2_s1104_r019_quoted",
   "K2O_wt_pct": 42.510000000000005,
   "SiO2_wt_pct": 57.49,
   "T_K": 1601.0,
   "measured_P_K_Pa": 8.328915,
   "hand_P_K_Pa": 9.690963478888436
  },
  {
   "observation_id": "kems-042-plante-1979::plante1979_table2_s1104_r020_quoted",
   "K2O_wt_pct": 42.02,
   "SiO2_wt_pct": 57.98,
   "T_K": 1601.0,
   "measured_P_K_Pa": 7.8324225,
   "hand_P_K_Pa": 9.2437919563357
  },
  {
   "observation_id": "kems-042-plante-1979::plante1979_table2_s1104_r021_quoted",
   "K2O_wt_pct": 42.02,
   "SiO2_wt_pct": 57.98,
   "T_K": 1640.0,
   "measured_P_K_Pa": 13.070925,
   "hand_P_K_Pa": 14.925069892086766
  },
  {
   "observation_id": "kems-042-plante-1979::plante1979_table2_s1104_r022_quoted",
   "K2O_wt_pct": 41.31999999999999,
   "SiO2_wt_pct": 58.68,
   "T_K": 1640.0,
   "measured_P_K_Pa": 12.36165,
   "hand_P_K_Pa": 13.885165944921223
  },
  {
   "observation_id": "kems-042-plante-1979::plante1979_table2_s1104_r023_quoted",
   "K2O_wt_pct": 41.31999999999999,
   "SiO2_wt_pct": 58.68,
   "T_K": 1594.0,
   "measured_P_K_Pa": 7.0015575,
   "hand_P_K_Pa": 7.785718024728577
  },
  {
   "observation_id": "kems-042-plante-1979::plante1979_table2_s1104_r024_quoted",
   "K2O_wt_pct": 40.99,
   "SiO2_wt_pct": 59.00999999999999,
   "T_K": 1594.0,
   "measured_P_K_Pa": 6.40374,
   "hand_P_K_Pa": 7.646342722363958
  },
  {
   "observation_id": "kems-042-plante-1979::plante1979_table2_s1104_r025_quoted",
   "K2O_wt_pct": 40.73,
   "SiO2_wt_pct": 59.269999999999996,
   "T_K": 1542.0,
   "measured_P_K_Pa": 3.20187,
   "hand_P_K_Pa": 3.691058143218374
  },
  {
   "observation_id": "kems-042-plante-1979::plante1979_table2_s1104_r026_quoted",
   "K2O_wt_pct": 40.440000000000005,
   "SiO2_wt_pct": 59.56,
   "T_K": 1466.0,
   "measured_P_K_Pa": 0.93320325,
   "hand_P_K_Pa": 1.2088207437619711
  },
  {
   "observation_id": "kems-042-plante-1979::plante1979_table2_s1104_r027_quoted",
   "K2O_wt_pct": 40.39,
   "SiO2_wt_pct": 59.61000000000001,
   "T_K": 1436.0,
   "measured_P_K_Pa": 0.49750575,
   "hand_P_K_Pa": 0.7786484875644633
  },
  {
   "observation_id": "kems-042-plante-1979::plante1979_table2_s1104_r028_quoted",
   "K2O_wt_pct": 40.36000000000001,
   "SiO2_wt_pct": 59.64,
   "T_K": 1396.0,
   "measured_P_K_Pa": 0.218862,
   "hand_P_K_Pa": 0.41560032663764557
  },
  {
   "observation_id": "kems-042-plante-1979::plante1979_table2_s1110_r001_quoted",
   "K2O_wt_pct": 40.339999999999996,
   "SiO2_wt_pct": 59.66,
   "T_K": 1352.0,
   "measured_P_K_Pa": 0.07680435,
   "hand_P_K_Pa": 0.20379533148729417
  },
  {
   "observation_id": "kems-042-plante-1979::plante1979_table2_s1110_r002_quoted",
   "K2O_wt_pct": 40.339999999999996,
   "SiO2_wt_pct": 59.66,
   "T_K": 1389.0,
   "measured_P_K_Pa": 0.182385,
   "hand_P_K_Pa": 0.37333559700602803
  },
  {
   "observation_id": "kems-042-plante-1979::plante1979_table2_s1110_r003_quoted",
   "K2O_wt_pct": 40.309999999999995,
   "SiO2_wt_pct": 59.69,
   "T_K": 1456.0,
   "measured_P_K_Pa": 0.69610275,
   "hand_P_K_Pa": 1.0540906450243819
  },
  {
   "observation_id": "kems-042-plante-1979::plante1979_table2_s1110_r004_quoted",
   "K2O_wt_pct": 40.239999999999995,
   "SiO2_wt_pct": 59.76,
   "T_K": 1508.0,
   "measured_P_K_Pa": 1.763055,
   "hand_P_K_Pa": 2.20788868588109
  },
  {
   "observation_id": "kems-042-plante-1979::plante1979_table2_s1110_r005_quoted",
   "K2O_wt_pct": 40.10000000000001,
   "SiO2_wt_pct": 59.900000000000006,
   "T_K": 1560.0,
   "measured_P_K_Pa": 3.8199525,
   "hand_P_K_Pa": 4.455014581930113
  },
  {
   "observation_id": "kems-042-plante-1979::plante1979_table2_s1110_r006_quoted",
   "K2O_wt_pct": 39.779999999999994,
   "SiO2_wt_pct": 60.22,
   "T_K": 1615.0,
   "measured_P_K_Pa": 7.720965,
   "hand_P_K_Pa": 8.836856715106673
  },
  {
   "observation_id": "kems-042-plante-1979::plante1979_table2_s1110_r007_quoted",
   "K2O_wt_pct": 39.22,
   "SiO2_wt_pct": 60.77999999999999,
   "T_K": 1657.0,
   "measured_P_K_Pa": 12.36165,
   "hand_P_K_Pa": 14.042113116785623
  },
  {
   "observation_id": "kems-042-plante-1979::plante1979_table2_s1110_r008_quoted",
   "K2O_wt_pct": 38.769999999999996,
   "SiO2_wt_pct": 61.230000000000004,
   "T_K": 1630.0,
   "measured_P_K_Pa": 7.7918925,
   "hand_P_K_Pa": 9.932385448025059
  },
  {
   "observation_id": "kems-042-plante-1979::plante1979_table2_s1110_r009_quoted",
   "K2O_wt_pct": 38.62,
   "SiO2_wt_pct": 61.38,
   "T_K": 1580.0,
   "measured_P_K_Pa": 4.316445,
   "hand_P_K_Pa": 5.083789769525886
  },
  {
   "observation_id": "kems-042-plante-1979::plante1979_table2_s1110_r010_quoted",
   "K2O_wt_pct": 38.519999999999996,
   "SiO2_wt_pct": 61.480000000000004,
   "T_K": 1547.0,
   "measured_P_K_Pa": 2.330475,
   "hand_P_K_Pa": 3.3556528801414856
  },
  {
   "observation_id": "kems-042-plante-1979::plante1979_table2_s1110_r011_quoted",
   "K2O_wt_pct": 38.46,
   "SiO2_wt_pct": 61.54,
   "T_K": 1513.0,
   "measured_P_K_Pa": 1.4894775,
   "hand_P_K_Pa": 2.042006287923739
  },
  {
   "observation_id": "kems-042-plante-1979::plante1979_table2_s1110_r012_quoted",
   "K2O_wt_pct": 38.44,
   "SiO2_wt_pct": 61.56,
   "T_K": 1308.0,
   "measured_P_K_Pa": 0.039415425,
   "hand_P_K_Pa": 0.06687166165341249
  },
  {
   "observation_id": "kems-042-plante-1979::plante1979_table2_s1110_r013_quoted",
   "K2O_wt_pct": 38.43000000000001,
   "SiO2_wt_pct": 61.57000000000001,
   "T_K": 1342.0,
   "measured_P_K_Pa": 0.0680904,
   "hand_P_K_Pa": 0.1313452225417632
  },
  {
   "observation_id": "kems-042-plante-1979::plante1979_table2_s1110_r014_quoted",
   "K2O_wt_pct": 38.43000000000001,
   "SiO2_wt_pct": 61.57000000000001,
   "T_K": 1369.0,
   "measured_P_K_Pa": 0.11855025,
   "hand_P_K_Pa": 0.21160856811495374
  },
  {
   "observation_id": "kems-042-plante-1979::plante1979_table2_s1110_r015_quoted",
   "K2O_wt_pct": 38.42,
   "SiO2_wt_pct": 61.58,
   "T_K": 1388.0,
   "measured_P_K_Pa": 0.166173,
   "hand_P_K_Pa": 0.29508323504618494
  },
  {
   "observation_id": "kems-042-plante-1979::plante1979_table2_s1110_r016_quoted",
   "K2O_wt_pct": 38.42,
   "SiO2_wt_pct": 61.58,
   "T_K": 1416.0,
   "measured_P_K_Pa": 0.2938425,
   "hand_P_K_Pa": 0.46387658357622713
  },
  {
   "observation_id": "kems-042-plante-1979::plante1979_table2_s1110_r017_quoted",
   "K2O_wt_pct": 38.410000000000004,
   "SiO2_wt_pct": 61.59,
   "T_K": 1292.0,
   "measured_P_K_Pa": 0.026851125,
   "hand_P_K_Pa": 0.049250794875791884
  },
  {
   "observation_id": "kems-042-plante-1979::plante1979_table2_s1110_r018_quoted",
   "K2O_wt_pct": 38.4,
   "SiO2_wt_pct": 61.6,
   "T_K": 1413.0,
   "measured_P_K_Pa": 0.24621975,
   "hand_P_K_Pa": 0.4543504755491339
  },
  {
   "observation_id": "kems-042-plante-1979::plante1979_table2_s1110_r019_quoted",
   "K2O_wt_pct": 38.38,
   "SiO2_wt_pct": 61.62,
   "T_K": 1379.0,
   "measured_P_K_Pa": 0.1357755,
   "hand_P_K_Pa": 0.25374753129540034
  },
  {
   "observation_id": "kems-042-plante-1979::plante1979_table2_s1110_r020_quoted",
   "K2O_wt_pct": 38.36000000000001,
   "SiO2_wt_pct": 61.64,
   "T_K": 1400.0,
   "measured_P_K_Pa": 0.1763055,
   "hand_P_K_Pa": 0.3736149330580892
  },
  {
   "observation_id": "kems-042-plante-1979::plante1979_table2_s1110_r021_quoted",
   "K2O_wt_pct": 38.35,
   "SiO2_wt_pct": 61.65,
   "T_K": 1411.0,
   "measured_P_K_Pa": 0.22595475,
   "hand_P_K_Pa": 0.44251979972257993
  },
  {
   "observation_id": "kems-042-plante-1979::plante1979_table2_s1110_r022_quoted",
   "K2O_wt_pct": 38.34,
   "SiO2_wt_pct": 61.66,
   "T_K": 1432.0,
   "measured_P_K_Pa": 0.33741225,
   "hand_P_K_Pa": 0.6167957680402248
  },
  {
   "observation_id": "kems-042-plante-1979::plante1979_table2_s1110_r023_quoted",
   "K2O_wt_pct": 38.31,
   "SiO2_wt_pct": 61.69,
   "T_K": 1489.0,
   "measured_P_K_Pa": 0.89064675,
   "hand_P_K_Pa": 1.4665593930167828
  },
  {
   "observation_id": "kems-042-plante-1979::plante1979_table2_s1110_r024_quoted",
   "K2O_wt_pct": 38.21,
   "SiO2_wt_pct": 61.79,
   "T_K": 1537.0,
   "measured_P_K_Pa": 1.9758375,
   "hand_P_K_Pa": 2.835541975401016
  },
  {
   "observation_id": "kems-042-plante-1979::plante1979_table2_s1110_r025_quoted",
   "K2O_wt_pct": 37.92999999999999,
   "SiO2_wt_pct": 62.06999999999999,
   "T_K": 1585.0,
   "measured_P_K_Pa": 4.194855,
   "hand_P_K_Pa": 5.143658216389164
  },
  {
   "observation_id": "kems-042-plante-1979::plante1979_table2_s1110_r026_quoted",
   "K2O_wt_pct": 37.52000000000001,
   "SiO2_wt_pct": 62.48,
   "T_K": 1625.0,
   "measured_P_K_Pa": 6.7989075,
   "hand_P_K_Pa": 8.275418430503976
  },
  {
   "observation_id": "kems-042-plante-1979::plante1979_table2_s1110_r027_quoted",
   "K2O_wt_pct": 36.940000000000005,
   "SiO2_wt_pct": 63.06,
   "T_K": 1663.0,
   "measured_P_K_Pa": 10.639125,
   "hand_P_K_Pa": 12.4157237058978
  },
  {
   "observation_id": "kems-042-plante-1979::plante1979_table2_s1110_r028_quoted",
   "K2O_wt_pct": 36.0,
   "SiO2_wt_pct": 63.999999999999986,
   "T_K": 1720.0,
   "measured_P_K_Pa": 17.934525,
   "hand_P_K_Pa": 22.45994869043455
  },
  {
   "observation_id": "kems-042-plante-1979::plante1979_table2_s1110_r029_quoted",
   "K2O_wt_pct": 35.230000000000004,
   "SiO2_wt_pct": 64.77000000000001,
   "T_K": 1674.0,
   "measured_P_K_Pa": 10.01091,
   "hand_P_K_Pa": 12.379142674325951
  },
  {
   "observation_id": "kems-042-plante-1979::plante1979_table2_s1110_r030_quoted",
   "K2O_wt_pct": 34.89,
   "SiO2_wt_pct": 65.11000000000001,
   "T_K": 1624.0,
   "measured_P_K_Pa": 5.6032725,
   "hand_P_K_Pa": 6.429673773919219
  },
  {
   "observation_id": "kems-042-plante-1979::plante1979_table2_s1110_r031_quoted",
   "K2O_wt_pct": 34.660000000000004,
   "SiO2_wt_pct": 65.34,
   "T_K": 1585.0,
   "measured_P_K_Pa": 2.9890875,
   "hand_P_K_Pa": 3.9028468762817727
  },
  {
   "observation_id": "kems-042-plante-1979::plante1979_table2_s1110_r032_quoted",
   "K2O_wt_pct": 34.50000000000001,
   "SiO2_wt_pct": 65.5,
   "T_K": 1550.0,
   "measured_P_K_Pa": 1.641465,
   "hand_P_K_Pa": 2.456433587953646
  },
  {
   "observation_id": "kems-042-plante-1979::plante1979_table2_s1110_r033_quoted",
   "K2O_wt_pct": 34.42,
   "SiO2_wt_pct": 65.58000000000001,
   "T_K": 1503.0,
   "measured_P_K_Pa": 0.7761495,
   "hand_P_K_Pa": 1.2610844480893864
  },
  {
   "observation_id": "kems-042-plante-1979::plante1979_table2_s1110_r034_quoted",
   "K2O_wt_pct": 34.39000000000001,
   "SiO2_wt_pct": 65.61,
   "T_K": 1450.0,
   "measured_P_K_Pa": 0.308028,
   "hand_P_K_Pa": 0.57011034824848
  },
  {
   "observation_id": "kems-042-plante-1979::plante1979_table2_s1110_r035_quoted",
   "K2O_wt_pct": 34.38,
   "SiO2_wt_pct": 65.62,
   "T_K": 1408.0,
   "measured_P_K_Pa": 0.14489475,
   "hand_P_K_Pa": 0.28910423206294195
  },
  {
   "observation_id": "kems-042-plante-1979::plante1979_table2_s1110_r036_quoted",
   "K2O_wt_pct": 34.36,
   "SiO2_wt_pct": 65.64,
   "T_K": 1366.0,
   "measured_P_K_Pa": 0.064848,
   "hand_P_K_Pa": 0.14024611514316412
  },
  {
   "observation_id": "kems-042-plante-1979::plante1979_table2_s1110_r037_quoted",
   "K2O_wt_pct": 34.36,
   "SiO2_wt_pct": 65.64,
   "T_K": 1343.0,
   "measured_P_K_Pa": 0.0393141,
   "hand_P_K_Pa": 0.09352203094373295
  },
  {
   "observation_id": "kems-042-plante-1979::plante1979_table2_s1110_r038_quoted",
   "K2O_wt_pct": 34.36,
   "SiO2_wt_pct": 65.64,
   "T_K": 1289.0,
   "measured_P_K_Pa": 0.014489475,
   "hand_P_K_Pa": 0.03198273750950926
  },
  {
   "observation_id": "kems-042-plante-1979::plante1979_table2_s1115_r001_quoted",
   "K2O_wt_pct": 34.36,
   "SiO2_wt_pct": 65.64,
   "T_K": 1259.0,
   "measured_P_K_Pa": 0.0101325,
   "hand_P_K_Pa": 0.015940175300323697
  },
  {
   "observation_id": "kems-042-plante-1979::plante1979_table2_s1115_r002_quoted",
   "K2O_wt_pct": 34.36,
   "SiO2_wt_pct": 65.64,
   "T_K": 1283.0,
   "measured_P_K_Pa": 0.014489475,
   "hand_P_K_Pa": 0.027415192179614228
  },
  {
   "observation_id": "kems-042-plante-1979::plante1979_table2_s1115_r003_quoted",
   "K2O_wt_pct": 34.349999999999994,
   "SiO2_wt_pct": 65.65,
   "T_K": 1320.0,
   "measured_P_K_Pa": 0.026243175,
   "hand_P_K_Pa": 0.05964515932930197
  },
  {
   "observation_id": "kems-042-plante-1979::plante1979_table2_s1115_r004_quoted",
   "K2O_wt_pct": 34.34,
   "SiO2_wt_pct": 65.66,
   "T_K": 1404.0,
   "measured_P_K_Pa": 0.15502725,
   "hand_P_K_Pa": 0.2597454823269615
  },
  {
   "observation_id": "kems-042-plante-1979::plante1979_table2_s1115_r005_quoted",
   "K2O_wt_pct": 34.34,
   "SiO2_wt_pct": 65.66,
   "T_K": 1435.0,
   "measured_P_K_Pa": 0.23000775,
   "hand_P_K_Pa": 0.45012366293351175
  },
  {
   "observation_id": "kems-042-plante-1979::plante1979_table2_s1115_r006_quoted",
   "K2O_wt_pct": 34.3,
   "SiO2_wt_pct": 65.69999999999999,
   "T_K": 1496.0,
   "measured_P_K_Pa": 0.737646,
   "hand_P_K_Pa": 1.105490484974255
  },
  {
   "observation_id": "kems-042-plante-1979::plante1979_table2_s1115_r007_quoted",
   "K2O_wt_pct": 34.24,
   "SiO2_wt_pct": 65.76,
   "T_K": 1544.0,
   "measured_P_K_Pa": 1.4489475,
   "hand_P_K_Pa": 2.2163934169913744
  },
  {
   "observation_id": "kems-042-plante-1979::plante1979_table2_s1115_r008_quoted",
   "K2O_wt_pct": 34.03,
   "SiO2_wt_pct": 65.96999999999998,
   "T_K": 1592.0,
   "measured_P_K_Pa": 3.16134,
   "hand_P_K_Pa": 4.033345585458123
  },
  {
   "observation_id": "kems-042-plante-1979::plante1979_table2_s1115_r009_quoted",
   "K2O_wt_pct": 33.74,
   "SiO2_wt_pct": 66.26,
   "T_K": 1631.0,
   "measured_P_K_Pa": 5.2385025,
   "hand_P_K_Pa": 6.453143088633209
  },
  {
   "observation_id": "kems-042-plante-1979::plante1979_table2_s1115_r010_quoted",
   "K2O_wt_pct": 33.4,
   "SiO2_wt_pct": 66.60000000000001,
   "T_K": 1681.0,
   "measured_P_K_Pa": 9.03819,
   "hand_P_K_Pa": 11.629909448031237
  },
  {
   "observation_id": "kems-042-plante-1979::plante1979_table2_s1115_r011_quoted",
   "K2O_wt_pct": 32.81,
   "SiO2_wt_pct": 67.19,
   "T_K": 1723.0,
   "measured_P_K_Pa": 14.38815,
   "hand_P_K_Pa": 17.84513408508147
  },
  {
   "observation_id": "kems-042-plante-1979::plante1979_table2_s1115_r012_quoted",
   "K2O_wt_pct": 32.029999999999994,
   "SiO2_wt_pct": 67.97,
   "T_K": 1719.0,
   "measured_P_K_Pa": 13.3749,
   "hand_P_K_Pa": 15.867737346001716
  },
  {
   "observation_id": "kems-042-plante-1979::plante1979_table2_s1115_r013_quoted",
   "K2O_wt_pct": 31.18,
   "SiO2_wt_pct": 68.82,
   "T_K": 1765.0,
   "measured_P_K_Pa": 20.568975,
   "hand_P_K_Pa": 24.706726776530658
  },
  {
   "observation_id": "kems-042-plante-1979::plante1979_table2_s1115_r014_quoted",
   "K2O_wt_pct": 30.509999999999998,
   "SiO2_wt_pct": 69.49,
   "T_K": 1722.0,
   "measured_P_K_Pa": 11.55105,
   "hand_P_K_Pa": 14.72624294319308
  },
  {
   "observation_id": "kems-042-plante-1979::plante1979_table2_s1115_r015_quoted",
   "K2O_wt_pct": 30.099999999999998,
   "SiO2_wt_pct": 69.9,
   "T_K": 1677.0,
   "measured_P_K_Pa": 7.0218225,
   "hand_P_K_Pa": 8.277504898624416
  },
  {
   "observation_id": "kems-042-plante-1979::plante1979_table2_s1115_r016_quoted",
   "K2O_wt_pct": 29.82,
   "SiO2_wt_pct": 70.18,
   "T_K": 1633.0,
   "measured_P_K_Pa": 3.708495,
   "hand_P_K_Pa": 4.766453947151115
  },
  {
   "observation_id": "kems-042-plante-1979::plante1979_table2_s1115_r017_quoted",
   "K2O_wt_pct": 29.66,
   "SiO2_wt_pct": 70.34,
   "T_K": 1595.0,
   "measured_P_K_Pa": 2.1987525,
   "hand_P_K_Pa": 2.8671752806100104
  },
  {
   "observation_id": "kems-042-plante-1979::plante1979_table2_s1115_r018_quoted",
   "K2O_wt_pct": 29.54,
   "SiO2_wt_pct": 70.46000000000001,
   "T_K": 1549.0,
   "measured_P_K_Pa": 1.114575,
   "hand_P_K_Pa": 1.5124731866413406
  },
  {
   "observation_id": "kems-042-plante-1979::plante1979_table2_s1115_r019_quoted",
   "K2O_wt_pct": 29.449999999999996,
   "SiO2_wt_pct": 70.55,
   "T_K": 1517.0,
   "measured_P_K_Pa": 0.636321,
   "hand_P_K_Pa": 0.9601898747298392
  },
  {
   "observation_id": "kems-042-plante-1979::plante1979_table2_s1115_r020_quoted",
   "K2O_wt_pct": 29.4,
   "SiO2_wt_pct": 70.6,
   "T_K": 1482.0,
   "measured_P_K_Pa": 0.356664,
   "hand_P_K_Pa": 0.56479445098787
  },
  {
   "observation_id": "kems-042-plante-1979::plante1979_table2_s1115_r021_quoted",
   "K2O_wt_pct": 29.38,
   "SiO2_wt_pct": 70.62,
   "T_K": 1445.0,
   "measured_P_K_Pa": 0.1925175,
   "hand_P_K_Pa": 0.31208654338762404
  },
  {
   "observation_id": "kems-042-plante-1979::plante1979_table2_s1115_r022_quoted",
   "K2O_wt_pct": 29.359999999999996,
   "SiO2_wt_pct": 70.63999999999999,
   "T_K": 1411.0,
   "measured_P_K_Pa": 0.1114575,
   "hand_P_K_Pa": 0.17356795410036696
  },
  {
   "observation_id": "kems-042-plante-1979::plante1979_table2_s1115_r023_quoted",
   "K2O_wt_pct": 29.359999999999996,
   "SiO2_wt_pct": 70.63999999999999,
   "T_K": 1388.0,
   "measured_P_K_Pa": 0.0725487,
   "hand_P_K_Pa": 0.11619876982046644
  },
  {
   "observation_id": "kems-042-plante-1979::plante1979_table2_s1115_r024_quoted",
   "K2O_wt_pct": 29.359999999999996,
   "SiO2_wt_pct": 70.63999999999999,
   "T_K": 1361.0,
   "measured_P_K_Pa": 0.041036625,
   "hand_P_K_Pa": 0.07207111592699297
  },
  {
   "observation_id": "kems-042-plante-1979::plante1979_table2_s1115_r025_quoted",
   "K2O_wt_pct": 29.35,
   "SiO2_wt_pct": 70.64999999999999,
   "T_K": 1328.0,
   "measured_P_K_Pa": 0.021176925,
   "hand_P_K_Pa": 0.038387197283127124
  },
  {
   "observation_id": "kems-042-plante-1979::plante1979_table2_s1115_r026_quoted",
   "K2O_wt_pct": 29.35,
   "SiO2_wt_pct": 70.64999999999999,
   "T_K": 1292.0,
   "measured_P_K_Pa": 0.01236165,
   "hand_P_K_Pa": 0.017596985828484728
  },
  {
   "observation_id": "kems-042-plante-1979::plante1979_table2_s1122_r001_quoted",
   "K2O_wt_pct": 29.34000000000001,
   "SiO2_wt_pct": 70.66000000000001,
   "T_K": 1294.0,
   "measured_P_K_Pa": 0.00960561,
   "hand_P_K_Pa": 0.01971623221486425
  },
  {
   "observation_id": "kems-042-plante-1979::plante1979_table2_s1122_r002_quoted",
   "K2O_wt_pct": 29.34000000000001,
   "SiO2_wt_pct": 70.66000000000001,
   "T_K": 1325.0,
   "measured_P_K_Pa": 0.0137802,
   "hand_P_K_Pa": 0.03962357305355118
  },
  {
   "observation_id": "kems-042-plante-1979::plante1979_table2_s1122_r003_quoted",
   "K2O_wt_pct": 29.34000000000001,
   "SiO2_wt_pct": 70.66000000000001,
   "T_K": 1369.0,
   "measured_P_K_Pa": 0.0303975,
   "hand_P_K_Pa": 0.09334166887167679
  },
  {
   "observation_id": "kems-042-plante-1979::plante1979_table2_s1122_r004_quoted",
   "K2O_wt_pct": 29.34000000000001,
   "SiO2_wt_pct": 70.66000000000001,
   "T_K": 1403.0,
   "measured_P_K_Pa": 0.063936075,
   "hand_P_K_Pa": 0.16698076072135148
  },
  {
   "observation_id": "kems-042-plante-1979::plante1979_table2_s1122_r005_quoted",
   "K2O_wt_pct": 29.33,
   "SiO2_wt_pct": 70.66999999999999,
   "T_K": 1465.0,
   "measured_P_K_Pa": 0.222915,
   "hand_P_K_Pa": 0.4493731403419505
  },
  {
   "observation_id": "kems-042-plante-1979::plante1979_table2_s1122_r006_quoted",
   "K2O_wt_pct": 29.299999999999997,
   "SiO2_wt_pct": 70.7,
   "T_K": 1506.0,
   "measured_P_K_Pa": 0.441777,
   "hand_P_K_Pa": 0.8400207726214126
  },
  {
   "observation_id": "kems-042-plante-1979::plante1979_table2_s1122_r007_quoted",
   "K2O_wt_pct": 29.24,
   "SiO2_wt_pct": 70.75999999999999,
   "T_K": 1550.0,
   "measured_P_K_Pa": 0.89166,
   "hand_P_K_Pa": 1.5724624516554095
  },
  {
   "observation_id": "kems-042-plante-1979::plante1979_table2_s1122_r008_quoted",
   "K2O_wt_pct": 29.12,
   "SiO2_wt_pct": 70.88000000000001,
   "T_K": 1585.0,
   "measured_P_K_Pa": 1.6515975,
   "hand_P_K_Pa": 2.4486200460482452
  },
  {
   "observation_id": "kems-042-plante-1979::plante1979_table2_s1122_r009_quoted",
   "K2O_wt_pct": 28.94,
   "SiO2_wt_pct": 71.06000000000002,
   "T_K": 1626.0,
   "measured_P_K_Pa": 2.776305,
   "hand_P_K_Pa": 4.164859837136867
  },
  {
   "observation_id": "kems-042-plante-1979::plante1979_table2_s1122_r010_quoted",
   "K2O_wt_pct": 28.65,
   "SiO2_wt_pct": 71.35,
   "T_K": 1669.0,
   "measured_P_K_Pa": 4.8939975,
   "hand_P_K_Pa": 6.898888705228533
  },
  {
   "observation_id": "kems-042-plante-1979::plante1979_table2_s1122_r011_quoted",
   "K2O_wt_pct": 28.260000000000005,
   "SiO2_wt_pct": 71.74000000000001,
   "T_K": 1717.0,
   "measured_P_K_Pa": 8.75448,
   "hand_P_K_Pa": 11.719978254121388
  },
  {
   "observation_id": "kems-042-plante-1979::plante1979_table2_s1122_r012_quoted",
   "K2O_wt_pct": 27.740000000000002,
   "SiO2_wt_pct": 72.26,
   "T_K": 1760.0,
   "measured_P_K_Pa": 12.76695,
   "hand_P_K_Pa": 18.600728870770425
  },
  {
   "observation_id": "kems-042-plante-1979::plante1979_table2_s1122_r013_quoted",
   "K2O_wt_pct": 27.220000000000006,
   "SiO2_wt_pct": 72.78000000000002,
   "T_K": 1705.0,
   "measured_P_K_Pa": 7.17381,
   "hand_P_K_Pa": 9.317731686390129
  },
  {
   "observation_id": "kems-042-plante-1979::plante1979_table2_s1122_r014_quoted",
   "K2O_wt_pct": 26.88,
   "SiO2_wt_pct": 73.11999999999999,
   "T_K": 1666.0,
   "measured_P_K_Pa": 4.6913475,
   "hand_P_K_Pa": 5.543823907998843
  },
  {
   "observation_id": "kems-042-plante-1979::plante1979_table2_s1122_r015_quoted",
   "K2O_wt_pct": 26.680000000000003,
   "SiO2_wt_pct": 73.32,
   "T_K": 1621.0,
   "measured_P_K_Pa": 2.7053775,
   "hand_P_K_Pa": 3.0301485004864275
  },
  {
   "observation_id": "kems-042-plante-1979::plante1979_table2_s1122_r016_quoted",
   "K2O_wt_pct": 26.59,
   "SiO2_wt_pct": 73.41000000000001,
   "T_K": 1568.0,
   "measured_P_K_Pa": 1.276695,
   "hand_P_K_Pa": 1.4623802164915818
  },
  {
   "observation_id": "kems-042-plante-1979::plante1979_table2_s1122_r017_quoted",
   "K2O_wt_pct": 26.540000000000003,
   "SiO2_wt_pct": 73.46000000000001,
   "T_K": 1527.0,
   "measured_P_K_Pa": 0.66165225,
   "hand_P_K_Pa": 0.8113071004220844
  },
  {
   "observation_id": "kems-042-plante-1979::plante1979_table2_s1122_r018_quoted",
   "K2O_wt_pct": 26.52,
   "SiO2_wt_pct": 73.48,
   "T_K": 1496.0,
   "measured_P_K_Pa": 0.368823,
   "hand_P_K_Pa": 0.5168169672546239
  },
  {
   "observation_id": "kems-042-plante-1979::plante1979_table2_s1123_r001_quoted",
   "K2O_wt_pct": 26.499999999999996,
   "SiO2_wt_pct": 73.50000000000001,
   "T_K": 1337.0,
   "measured_P_K_Pa": 0.02654715,
   "hand_P_K_Pa": 0.02951668398122571
  },
  {
   "observation_id": "kems-042-plante-1979::plante1979_table2_s1123_r002_quoted",
   "K2O_wt_pct": 26.499999999999996,
   "SiO2_wt_pct": 73.50000000000001,
   "T_K": 1388.0,
   "measured_P_K_Pa": 0.064341375,
   "hand_P_K_Pa": 0.08034595258647798
  },
  {
   "observation_id": "kems-042-plante-1979::plante1979_table2_s1123_r003_quoted",
   "K2O_wt_pct": 26.479999999999997,
   "SiO2_wt_pct": 73.52,
   "T_K": 1428.0,
   "measured_P_K_Pa": 0.129696,
   "hand_P_K_Pa": 0.164355584272356
  },
  {
   "observation_id": "kems-042-plante-1979::plante1979_table2_s1123_r004_quoted",
   "K2O_wt_pct": 24.459999999999997,
   "SiO2_wt_pct": 75.54,
   "T_K": 1469.0,
   "measured_P_K_Pa": 0.267498,
   "hand_P_K_Pa": 0.2533509520695913
  },
  {
   "observation_id": "kems-042-plante-1979::plante1979_table2_s1123_r005_quoted",
   "K2O_wt_pct": 26.400000000000006,
   "SiO2_wt_pct": 73.60000000000001,
   "T_K": 1521.0,
   "measured_P_K_Pa": 0.57856575,
   "hand_P_K_Pa": 0.7370365358523521
  },
  {
   "observation_id": "kems-042-plante-1979::plante1979_table2_s1123_r006_quoted",
   "K2O_wt_pct": 26.330000000000002,
   "SiO2_wt_pct": 73.67,
   "T_K": 1562.0,
   "measured_P_K_Pa": 1.1449725,
   "hand_P_K_Pa": 1.311554801961032
  },
  {
   "observation_id": "kems-042-plante-1979::plante1979_table2_s1123_r007_quoted",
   "K2O_wt_pct": 26.18,
   "SiO2_wt_pct": 73.82,
   "T_K": 1620.0,
   "measured_P_K_Pa": 2.4824625,
   "hand_P_K_Pa": 2.887747136344547
  },
  {
   "observation_id": "kems-042-plante-1979::plante1979_table2_s1123_r008_quoted",
   "K2O_wt_pct": 25.92,
   "SiO2_wt_pct": 74.08,
   "T_K": 1660.0,
   "measured_P_K_Pa": 4.4279025,
   "hand_P_K_Pa": 4.642434684853243
  },
  {
   "observation_id": "kems-042-plante-1979::plante1979_table2_s1123_r009_quoted",
   "K2O_wt_pct": 25.48,
   "SiO2_wt_pct": 74.52,
   "T_K": 1713.0,
   "measured_P_K_Pa": 8.02494,
   "hand_P_K_Pa": 8.597403057005144
  },
  {
   "observation_id": "kems-042-plante-1979::plante1979_table2_s1123_r010_quoted",
   "K2O_wt_pct": 24.74,
   "SiO2_wt_pct": 75.25999999999999,
   "T_K": 1758.0,
   "measured_P_K_Pa": 12.76695,
   "hand_P_K_Pa": 13.644115867120002
  },
  {
   "observation_id": "kems-042-plante-1979::plante1979_table2_s1123_r011_quoted",
   "K2O_wt_pct": 24.24,
   "SiO2_wt_pct": 75.75999999999999,
   "T_K": 1568.0,
   "measured_P_K_Pa": 1.1652375,
   "hand_P_K_Pa": 1.1557689057850524
  },
  {
   "observation_id": "kems-042-plante-1979::plante1979_table2_s1123_r012_quoted",
   "K2O_wt_pct": 24.2,
   "SiO2_wt_pct": 75.79999999999998,
   "T_K": 1352.0,
   "measured_P_K_Pa": 0.03262665,
   "hand_P_K_Pa": 0.029185299617036704
  },
  {
   "observation_id": "kems-042-plante-1979::plante1979_table2_s1123_r013_quoted",
   "K2O_wt_pct": 24.2,
   "SiO2_wt_pct": 75.79999999999998,
   "T_K": 1403.0,
   "measured_P_K_Pa": 0.07802025,
   "hand_P_K_Pa": 0.07927178948810248
  },
  {
   "observation_id": "kems-042-plante-1979::plante1979_table2_s1123_r014_quoted",
   "K2O_wt_pct": 24.18,
   "SiO2_wt_pct": 75.81999999999998,
   "T_K": 1451.0,
   "measured_P_K_Pa": 0.016921275,
   "hand_P_K_Pa": 0.3346598274831581
  },
  {
   "observation_id": "kems-042-plante-1979::plante1979_table2_s1123_r015_quoted",
   "K2O_wt_pct": 24.169999999999998,
   "SiO2_wt_pct": 75.83,
   "T_K": 1484.0,
   "measured_P_K_Pa": 0.29485575,
   "hand_P_K_Pa": 0.3248774981970881
  },
  {
   "observation_id": "kems-042-plante-1979::plante1979_table2_s1123_r016_quoted",
   "K2O_wt_pct": 24.14,
   "SiO2_wt_pct": 75.86,
   "T_K": 1535.0,
   "measured_P_K_Pa": 0.6586125,
   "hand_P_K_Pa": 0.7180277729840139
  },
  {
   "observation_id": "kems-042-plante-1979::plante1979_table2_s1123_r017_quoted",
   "K2O_wt_pct": 24.060000000000002,
   "SiO2_wt_pct": 75.94,
   "T_K": 1584.0,
   "measured_P_K_Pa": 1.317225,
   "hand_P_K_Pa": 1.462149668670113
  },
  {
   "observation_id": "kems-042-plante-1979::plante1979_table2_s1123_r018_quoted",
   "K2O_wt_pct": 23.9,
   "SiO2_wt_pct": 76.1,
   "T_K": 1634.0,
   "measured_P_K_Pa": 2.67498,
   "hand_P_K_Pa": 2.825255331829925
  },
  {
   "observation_id": "kems-042-plante-1979::plante1979_table2_s1123_r019_quoted",
   "K2O_wt_pct": 23.58,
   "SiO2_wt_pct": 76.41999999999999,
   "T_K": 1681.0,
   "measured_P_K_Pa": 4.74201,
   "hand_P_K_Pa": 5.034790327247827
  },
  {
   "observation_id": "kems-042-plante-1979::plante1979_table2_s1123_r020_quoted",
   "K2O_wt_pct": 23.16,
   "SiO2_wt_pct": 76.84,
   "T_K": 1722.0,
   "measured_P_K_Pa": 7.66017,
   "hand_P_K_Pa": 7.991445079011979
  },
  {
   "observation_id": "kems-042-plante-1979::plante1979_table2_s1123_r021_quoted",
   "K2O_wt_pct": 22.55,
   "SiO2_wt_pct": 77.45000000000002,
   "T_K": 1770.0,
   "measured_P_K_Pa": 13.17225,
   "hand_P_K_Pa": 13.167449077652012
  },
  {
   "observation_id": "kems-042-plante-1979::plante1979_table2_s1123_r022_quoted",
   "K2O_wt_pct": 21.960000000000004,
   "SiO2_wt_pct": 78.03999999999999,
   "T_K": 1717.0,
   "measured_P_K_Pa": 7.234605,
   "hand_P_K_Pa": 6.75478552749841
  },
  {
   "observation_id": "kems-042-plante-1979::plante1979_table2_s1123_r023_quoted",
   "K2O_wt_pct": 21.61,
   "SiO2_wt_pct": 78.39,
   "T_K": 1679.0,
   "measured_P_K_Pa": 4.13406,
   "hand_P_K_Pa": 4.20543499981769
  },
  {
   "observation_id": "kems-042-plante-1979::plante1979_table2_s1123_r024_quoted",
   "K2O_wt_pct": 21.380000000000003,
   "SiO2_wt_pct": 78.62,
   "T_K": 1634.0,
   "measured_P_K_Pa": 2.2798125,
   "hand_P_K_Pa": 2.3053892097331072
  },
  {
   "observation_id": "kems-042-plante-1979::plante1979_table2_s1123_r025_quoted",
   "K2O_wt_pct": 21.240000000000002,
   "SiO2_wt_pct": 78.76,
   "T_K": 1587.0,
   "measured_P_K_Pa": 1.0841775,
   "hand_P_K_Pa": 1.2185386445922257
  },
  {
   "observation_id": "kems-042-plante-1979::plante1979_table2_s1123_r026_quoted",
   "K2O_wt_pct": 21.18,
   "SiO2_wt_pct": 78.82000000000002,
   "T_K": 1537.0,
   "measured_P_K_Pa": 0.5208105,
   "hand_P_K_Pa": 0.5787126076807941
  },
  {
   "observation_id": "kems-042-plante-1979::plante1979_table2_s1123_r027_quoted",
   "K2O_wt_pct": 21.16,
   "SiO2_wt_pct": 78.84,
   "T_K": 1484.0,
   "measured_P_K_Pa": 0.24318,
   "hand_P_K_Pa": 0.2439473736693912
  },
  {
   "observation_id": "kems-042-plante-1979::plante1979_table2_s1123_r028_quoted",
   "K2O_wt_pct": 21.140000000000004,
   "SiO2_wt_pct": 78.86,
   "T_K": 1446.0,
   "measured_P_K_Pa": 0.125643,
   "hand_P_K_Pa": 0.12813546841927445
  },
  {
   "observation_id": "kems-042-plante-1979::plante1979_table2_s1123_r029_quoted",
   "K2O_wt_pct": 21.140000000000004,
   "SiO2_wt_pct": 78.86,
   "T_K": 1398.0,
   "measured_P_K_Pa": 0.05491815,
   "hand_P_K_Pa": 0.0530687928846046
  },
  {
   "observation_id": "kems-042-plante-1979::plante1979_table2_s1126_r002_quoted",
   "K2O_wt_pct": 21.12,
   "SiO2_wt_pct": 78.88000000000001,
   "T_K": 1409.0,
   "measured_P_K_Pa": 0.065962575,
   "hand_P_K_Pa": 0.0653766015797464
  },
  {
   "observation_id": "kems-042-plante-1979::plante1979_table2_s1126_r003_quoted",
   "K2O_wt_pct": 21.099999999999998,
   "SiO2_wt_pct": 78.9,
   "T_K": 1443.0,
   "measured_P_K_Pa": 0.11247075,
   "hand_P_K_Pa": 0.12282019190019376
  },
  {
   "observation_id": "kems-042-plante-1979::plante1979_table2_s1126_r004_quoted",
   "K2O_wt_pct": 21.080000000000002,
   "SiO2_wt_pct": 78.92,
   "T_K": 1487.0,
   "measured_P_K_Pa": 0.23406075,
   "hand_P_K_Pa": 0.25979565133703314
  },
  {
   "observation_id": "kems-042-plante-1979::plante1979_table2_s1126_r005_quoted",
   "K2O_wt_pct": 21.04,
   "SiO2_wt_pct": 78.96,
   "T_K": 1538.0,
   "measured_P_K_Pa": 0.551208,
   "hand_P_K_Pa": 0.5734684755626899
  },
  {
   "observation_id": "kems-042-plante-1979::plante1979_table2_s1126_r006_quoted",
   "K2O_wt_pct": 20.979999999999997,
   "SiO2_wt_pct": 79.02,
   "T_K": 1583.0,
   "measured_P_K_Pa": 1.114575,
   "hand_P_K_Pa": 1.0988632793649424
  },
  {
   "observation_id": "kems-042-plante-1979::plante1979_table2_s1126_r007_quoted",
   "K2O_wt_pct": 20.830000000000002,
   "SiO2_wt_pct": 79.17,
   "T_K": 1637.0,
   "measured_P_K_Pa": 2.39127,
   "hand_P_K_Pa": 2.276123070512643
  },
  {
   "observation_id": "kems-042-plante-1979::plante1979_table2_s1126_r008_quoted",
   "K2O_wt_pct": 20.580000000000002,
   "SiO2_wt_pct": 79.41999999999999,
   "T_K": 1676.0,
   "measured_P_K_Pa": 4.17459,
   "hand_P_K_Pa": 3.6482819997618825
  },
  {
   "observation_id": "kems-042-plante-1979::plante1979_table2_s1126_r009_quoted",
   "K2O_wt_pct": 20.000000000000004,
   "SiO2_wt_pct": 80.00000000000001,
   "T_K": 1732.0,
   "measured_P_K_Pa": 8.2174575,
   "hand_P_K_Pa": 6.900605607568493
  },
  {
   "observation_id": "kems-042-plante-1979::plante1979_table2_s1126_r010_quoted",
   "K2O_wt_pct": 19.189999999999998,
   "SiO2_wt_pct": 80.81,
   "T_K": 1783.0,
   "measured_P_K_Pa": 13.881525,
   "hand_P_K_Pa": 11.76194759999579
  },
  {
   "observation_id": "kems-042-plante-1979::plante1979_table2_s1126_r011_quoted",
   "K2O_wt_pct": 18.440000000000005,
   "SiO2_wt_pct": 81.56,
   "T_K": 1743.0,
   "measured_P_K_Pa": 8.7848775,
   "hand_P_K_Pa": 7.012206235075992
  },
  {
   "observation_id": "kems-042-plante-1979::plante1979_table2_s1126_r012_quoted",
   "K2O_wt_pct": 17.95,
   "SiO2_wt_pct": 82.05,
   "T_K": 1702.0,
   "measured_P_K_Pa": 5.0763825,
   "hand_P_K_Pa": 4.169802023281386
  },
  {
   "observation_id": "kems-042-plante-1979::plante1979_table2_s1126_r013_quoted",
   "K2O_wt_pct": 17.560000000000002,
   "SiO2_wt_pct": 82.44,
   "T_K": 1656.0,
   "measured_P_K_Pa": 2.7256425,
   "hand_P_K_Pa": 2.2661673865413205
  },
  {
   "observation_id": "kems-042-plante-1979::plante1979_table2_s1126_r014_quoted",
   "K2O_wt_pct": 17.28,
   "SiO2_wt_pct": 82.72,
   "T_K": 1613.0,
   "measured_P_K_Pa": 1.438815,
   "hand_P_K_Pa": 1.2546314825344953
  },
  {
   "observation_id": "kems-042-plante-1979::plante1979_table2_s1126_r015_quoted",
   "K2O_wt_pct": 17.049999999999997,
   "SiO2_wt_pct": 82.94999999999999,
   "T_K": 1656.0,
   "measured_P_K_Pa": 2.67498,
   "hand_P_K_Pa": 2.181886207246677
  },
  {
   "observation_id": "kems-042-plante-1979::plante1979_table2_s1126_r016_quoted",
   "K2O_wt_pct": 16.83,
   "SiO2_wt_pct": 83.16999999999999,
   "T_K": 1612.0,
   "measured_P_K_Pa": 1.4084175,
   "hand_P_K_Pa": 1.1929951259565734
  },
  {
   "observation_id": "kems-042-plante-1979::plante1979_table2_s1129_r011_quoted",
   "K2O_wt_pct": 16.419999999999998,
   "SiO2_wt_pct": 83.58,
   "T_K": 1589.0,
   "measured_P_K_Pa": 1.0639125,
   "hand_P_K_Pa": 0.8216985680934553
  },
  {
   "observation_id": "kems-042-plante-1979::plante1979_table2_s1129_r012_quoted",
   "K2O_wt_pct": 16.250000000000004,
   "SiO2_wt_pct": 83.75,
   "T_K": 1636.0,
   "measured_P_K_Pa": 2.208885,
   "hand_P_K_Pa": 1.5340431072528637
  },
  {
   "observation_id": "kems-042-plante-1979::plante1979_table2_s1129_r013_quoted",
   "K2O_wt_pct": 15.94,
   "SiO2_wt_pct": 84.06,
   "T_K": 1681.0,
   "measured_P_K_Pa": 3.951675,
   "hand_P_K_Pa": 2.7091715187308187
  },
  {
   "observation_id": "kems-042-plante-1979::plante1979_table2_s1129_r014_quoted",
   "K2O_wt_pct": 15.5,
   "SiO2_wt_pct": 84.5,
   "T_K": 1723.0,
   "measured_P_K_Pa": 6.4544025,
   "hand_P_K_Pa": 4.443321277875215
  },
  {
   "observation_id": "kems-042-plante-1979::plante1979_table2_s1129_r015_quoted",
   "K2O_wt_pct": 14.880000000000003,
   "SiO2_wt_pct": 85.12,
   "T_K": 1767.0,
   "measured_P_K_Pa": 11.14575,
   "hand_P_K_Pa": 7.058576973105619
  },
  {
   "observation_id": "kems-042-plante-1979::plante1979_table2_s1129_r016_quoted",
   "K2O_wt_pct": 13.93,
   "SiO2_wt_pct": 86.07,
   "T_K": 1800.0,
   "measured_P_K_Pa": 16.718625,
   "hand_P_K_Pa": 9.424986901984385
  },
  {
   "observation_id": "kems-042-plante-1979::plante1979_table2_s1129_r017_quoted",
   "K2O_wt_pct": 13.02,
   "SiO2_wt_pct": 86.97999999999999,
   "T_K": 1741.0,
   "measured_P_K_Pa": 8.26812,
   "hand_P_K_Pa": 4.497353510271186
  },
  {
   "observation_id": "kems-042-plante-1979::plante1979_table2_s1129_r018_quoted",
   "K2O_wt_pct": 12.47,
   "SiO2_wt_pct": 87.53,
   "T_K": 1693.0,
   "measured_P_K_Pa": 4.6508175,
   "hand_P_K_Pa": 2.3809826065414526
  }
 ]
}
