Repository: simonrowland/regolith-pyrolysis-simulator

# Regolith Pyrolysis Simulator

Interactive simulator for a solar-thermal regolith refinery that models controlled overhead oxygen pressure to make vacuum pyrolysis and molten regolith electrolysis (MRE) workflows more practical for extracting metals, glass and ceramics from sample regolith feedstock profiles for the Moon, Mars, and asteroids.

The core idea is simple: regolith pyrolysis is attractive because sunlight can provide most of the heat, but hard-vacuum pyrolysis can turn silica into SiO vapor. SiO boiloff can foul ducts, condensers, windows, turbines, and product streams. A small managed oxygen backpressure can suppress SiO formation while still allowing useful volatile and metal extraction. The same pretreatment can also condition melts before molten regolith electrolysis (MRE), reducing volatile load, alkali load, iron load, and corrosive offgas exposure to make MRE more practical and economical.

This package explores that control problem. It compares hard vacuum, Mars backpressure, pO2-managed pyrolysis, alkali shuttle chemistry, selective Mg extraction, and MRE-like electrolysis as parts of one scalable refining ladder.

It is a process-modeling workbench. It computes molten-regolith pyrolysis workflows from a
built-in Ellingham/Antoine model, and can route silicate melt equilibria to external
thermochemistry engines — alphaMELTS (directly or via PetThermoTools), ThermoEngine/VapoRock,
MAGEMin, and our sister project [OpenIMCC](https://github.com/simonrowland/openimcc) for
high-temperature melt activities — when those are installed. See [Melt Chemistry Backends](#melt-chemistry-backends)
for which engine holds which role.

Author: Simon Rowland, simon@directleap.com.

## Why This Exists

The process model uses geologist-standard melt libraries to explore five linked ideas:

- Na, extracted early or dosed externally, can strip residual FeO in a narrow cool-window cleanup step, conditioning the melt for easier processing.
- Overhead pO2 is a key Ellingham process control variable, working alongside temperature and pressure to offer targeted extraction.
- SiO boiloff (noted in recent literature) can be suppressed or redirected by pressure management instead of accepted as a hard-vacuum mess.
- Regolith pyrolysis can be used as MRE pretreatment, producing useful material streams while making later electrolysis less hostile.
- Mg thermite-style reduction can further process terminal ceramics, for example to enrich REE in terminal products.

Current In-Situ Resource Utilisation (ISRU) literature is focused on MRE, hydrogen reduction, halide reduction, or carbothermal reduction. Those processes are useful, but MRE in particular is electrically-intensive and forces the whole melt inventory through electrodes and corrosion-limited hardware. By using pyrolysis to extract alkalis and iron beforehand to condition the melt for MRE, it may be possible to save energy and significantly reduce corrosion.

This simulator seeks to answer the question: how much useful refining can be done with solar-concentrator heat by using overhead pressure control, before spending large amounts of electrical power? It models end-to-end workflows aimed at extracting most of the useful metal content of the sample feedstocks, in order to test regolith pyrolysis as a core, self-bootstrapping path for metals, glass, ceramics, and oxygen production in space. Whether the modelled workflows would behave that way in hardware is not something this simulator can settle — see [Model Status](#model-status).

## What It Models

The simulator tracks a staged refinery path for one-tonne-class feedstock batches:

- Stage 0 bakeoff: water, CO2, sulfur, halides, CHNOPS, perchlorates, and other volatiles, with diagnostic foulant-disposition reporting by hour and group before melt-equilibrium backends run.
- Pressure-managed pyrolysis: Na, K, Fe, Mg, SiO, and oxygen-bearing vapor behavior under hard vacuum, CO2 backpressure, N2 sweep, or pO2 control.
- Na-dominated oxygen shuttle chemistry produces a proportion of reduced Fe that can be tapped directly in the cool FeO window, while K remains primarily a volatile product or recyclable alkali stock.

## Materials the Model Tries to Expose

Depending on feedstock and route, the simulator tracks or estimates:

- O2 from pyrolysis, MRE, and accumulator flow.
- Fe and Fe-rich alloy products.
- Si, SiO, silica, and glass-forming residues.
- Na and K as volatile products or shuttle reagents.
- Mg from selective pyrolysis.
- Ti, Cr, Mn, Ca, and Al-bearing products where process conditions allow.
- Water, CO2, sulfur species, halide salts, chlorine/fluorine scrubber loads, and other volatile hazards.
- Residual glass, slag, or refractory concentrate for construction or further refining.

The goal is to make the materials ledger visible: not only "how much oxygen," but what else is produced, preserved, lost, or made dangerous.

File: tests/tools/fixtures/berry-2018-morb-iron-redox/ocr-mineru/p001-p010/content_list.json
[
  {
    "type": "table",
    "table_caption": ["Table 1\nThe mean ( $\\bar{\\delta}$ , $\\overline{\\Delta}$ ) and standard deviation ( $\\sigma$ ) of the Gaussian distributions of the isomer shift ( $\\delta$ ) and quadrupole splitting ( $\\Delta$ ), all in mm/s, of the components used to fit the ${}^{57}$ Fe Mossbauer spectra of the most oxidised and reduced samples recorded at 295 K. The spectrum of the sample equilibrated at QFM—4.6 was fit using two models, Fit A and Fit B. The correlation between $\\delta$ and $\\Delta$ is given by $\\theta$ . "],
    "table_footnote": [],
    "table_body": "<table><tr><td> $\\log fO_2$ </td><td>ΔQFM</td><td>Fit</td><td>Component</td><td>Fraction %</td><td> $\\bar{\\delta}$ </td><td> $\\sigma(\\delta)$ </td><td> $\\overline{\\Delta}$ </td><td> $\\sigma(\\Delta)$ </td><td> $\\theta^\\circ$ </td></tr><tr><td rowspan=\"3\">4.8</td><td rowspan=\"3\">11.2</td><td rowspan=\"3\"></td><td>D1</td><td>77.9</td><td>0.288</td><td>0.021</td><td>1.244</td><td>0.459</td><td>-1.5</td></tr><tr><td>D2</td><td>22.1</td><td>0.311</td><td>0.014</td><td>1.882</td><td>0.534</td><td></td></tr><tr><td>Average</td><td></td><td>0.293(2)</td><td>0.019(5)</td><td>1.39(5)</td><td>0.48(3)</td><td></td></tr><tr><td rowspan=\"6\">-11.0</td><td rowspan=\"6\">-4.6</td><td rowspan=\"3\">A</td><td>D1</td><td>89.4</td><td>1.077</td><td>0.159</td><td>1.897</td><td>0.414</td><td>5</td></tr><tr><td>D2</td><td>10.6</td><td>0.650</td><td>0.031</td><td>1.445</td><td>0.354</td><td></td></tr><tr><td>Average</td><td></td><td>1.03(2)</td><td>0.15(1)</td><td>1.85(4)</td><td>0.41(1)</td><td></td></tr><tr><td rowspan=\"3\">B</td><td>D1</td><td>89.5</td><td>1.047</td><td>0.100</td><td>1.955</td><td>0.459</td><td>5</td></tr><tr><td>D2</td><td>10.5</td><td>0.888</td><td>0.030</td><td>0.956</td><td>0.349</td><td></td></tr><tr><td>Average</td><td></td><td>1.03(2)</td><td>0.10(1)</td><td>1.85(4)</td><td>0.45(1)</td><td></td></tr></table>",
    "page_idx": 3
  }
]
