Repository: simonrowland/regolith-pyrolysis-simulator

# Regolith Pyrolysis Simulator

Interactive simulator for a solar-thermal regolith refinery that models controlled overhead oxygen pressure to make vacuum pyrolysis and molten regolith electrolysis (MRE) workflows more practical for extracting metals, glass and ceramics from sample regolith feedstock profiles for the Moon, Mars, and asteroids.

The core idea is simple: regolith pyrolysis is attractive because sunlight can provide most of the heat, but hard-vacuum pyrolysis can turn silica into SiO vapor. SiO boiloff can foul ducts, condensers, windows, turbines, and product streams. A small managed oxygen backpressure can suppress SiO formation while still allowing useful volatile and metal extraction. The same pretreatment can also condition melts before molten regolith electrolysis (MRE), reducing volatile load, alkali load, iron load, and corrosive offgas exposure to make MRE more practical and economical.

This package explores that control problem. It compares hard vacuum, Mars backpressure, pO2-managed pyrolysis, alkali shuttle chemistry, selective Mg extraction, and MRE-like electrolysis as parts of one scalable refining ladder.

It is a process-modeling workbench. It computes molten-regolith pyrolysis workflows from a
built-in Ellingham/Antoine model, and can route silicate melt equilibria to external
thermochemistry engines — alphaMELTS (directly or via PetThermoTools), ThermoEngine/VapoRock,
MAGEMin, and our sister project [OpenIMCC](https://github.com/simonrowland/openimcc) for
high-temperature melt activities — when those are installed. See [Melt Chemistry Backends](#melt-chemistry-backends)
for which engine holds which role.

Author: Simon Rowland, simon@directleap.com.

## Why This Exists

The process model uses geologist-standard melt libraries to explore five linked ideas:

- Na, extracted early or dosed externally, can strip residual FeO in a narrow cool-window cleanup step, conditioning the melt for easier processing.
- Overhead pO2 is a key Ellingham process control variable, working alongside temperature and pressure to offer targeted extraction.
- SiO boiloff (noted in recent literature) can be suppressed or redirected by pressure management instead of accepted as a hard-vacuum mess.
- Regolith pyrolysis can be used as MRE pretreatment, producing useful material streams while making later electrolysis less hostile.
- Mg thermite-style reduction can further process terminal ceramics, for example to enrich REE in terminal products.

Current In-Situ Resource Utilisation (ISRU) literature is focused on MRE, hydrogen reduction, halide reduction, or carbothermal reduction. Those processes are useful, but MRE in particular is electrically-intensive and forces the whole melt inventory through electrodes and corrosion-limited hardware. By using pyrolysis to extract alkalis and iron beforehand to condition the melt for MRE, it may be possible to save energy and significantly reduce corrosion.

This simulator seeks to answer the question: how much useful refining can be done with solar-concentrator heat by using overhead pressure control, before spending large amounts of electrical power? It models end-to-end workflows aimed at extracting most of the useful metal content of the sample feedstocks, in order to test regolith pyrolysis as a core, self-bootstrapping path for metals, glass, ceramics, and oxygen production in space. Whether the modelled workflows would behave that way in hardware is not something this simulator can settle — see [Model Status](#model-status).

## What It Models

The simulator tracks a staged refinery path for one-tonne-class feedstock batches:

- Stage 0 bakeoff: water, CO2, sulfur, halides, CHNOPS, perchlorates, and other volatiles, with diagnostic foulant-disposition reporting by hour and group before melt-equilibrium backends run.
- Pressure-managed pyrolysis: Na, K, Fe, Mg, SiO, and oxygen-bearing vapor behavior under hard vacuum, CO2 backpressure, N2 sweep, or pO2 control.
- Na-dominated oxygen shuttle chemistry produces a proportion of reduced Fe that can be tapped directly in the cool FeO window, while K remains primarily a volatile product or recyclable alkali stock.

## Materials the Model Tries to Expose

Depending on feedstock and route, the simulator tracks or estimates:

- O2 from pyrolysis, MRE, and accumulator flow.
- Fe and Fe-rich alloy products.
- Si, SiO, silica, and glass-forming residues.
- Na and K as volatile products or shuttle reagents.
- Mg from selective pyrolysis.
- Ti, Cr, Mn, Ca, and Al-bearing products where process conditions allow.
- Water, CO2, sulfur species, halide salts, chlorine/fluorine scrubber loads, and other volatile hazards.
- Residual glass, slag, or refractory concentrate for construction or further refining.

The goal is to make the materials ledger visible: not only "how much oxygen," but what else is produced, preserved, lost, or made dangerous.

File: tests/tools/fixtures/mineru-table-emit/berry-2018-morb-iron-redox.mapping.yaml
# Table 2 only. The paper has four Fe3+/ΣFe columns; their measurement
# temperatures differ, so each column is mapped separately.
source_id: berry-2018-morb-iron-redox
source:
  citation: >-
    Berry et al. (2018), A re-assessment of the oxidation state of iron in
    MORB glasses, Earth and Planetary Science Letters 483.
extraction:
  method: mineru_table_draft emit
  date: '2026-10-18'
  worker: emitbt-1018
review_status: draft
tables:
  - page: 6
    table_index: 2
    type: concentration_series
    quantity: Fe3plus_over_total_Fe
    evidence_class: measured_direct
    unit: fraction of total Fe (Fe3+/SumFe)
    phase: glass
    published_page: 119
    rows: all
    temperature:
      as_printed: '295'
      unit: K
    values:
      - column: 5
        species: Fe
  - page: 6
    table_index: 2
    type: concentration_series
    quantity: Fe3plus_over_total_Fe
    evidence_class: measured_direct
    unit: fraction of total Fe (Fe3+/SumFe)
    phase: glass
    published_page: 119
    rows: all
    temperature:
      as_printed: '77.5'
      unit: K
    values:
      - column: 6
        species: Fe
  - page: 6
    table_index: 2
    type: concentration_series
    quantity: Fe3plus_over_total_Fe
    evidence_class: model_derived
    unit: fraction of total Fe (Fe3+/SumFe)
    phase: glass
    published_page: 119
    rows: all
    temperature:
      as_printed: '295'
      unit: K
    values:
      - column: 7
        species: Fe
      - column: 8
        species: Fe

File: tests/tools/fixtures/mineru-table-emit/busemann-2000-phase-q-noble-gases.mapping.yaml
# The landed extract parks each table as source_table_rows, including mixed
# isotope ratios, abundances, references, and footnotes. The emitter's scalar
# value-per-cell format cannot preserve that row structure or typed identities.
source_id: busemann-2000-phase-q-noble-gases
source:
  citation: >-
    Busemann, Baur & Wieler (2000), Primordial noble gases in phase Q in
    carbonaceous and ordinary chondrites, Meteoritics & Planetary Science 35.
extraction:
  method: mineru_table_draft emit
  date: '2026-10-18'
  worker: emitbt-1018
review_status: draft
tables: []

File: tests/tools/fixtures/mineru-table-emit/inoue-1991-n-s-partition-cao-al2o3.mapping.yaml
source_id: inoue-1991-n-s-partition-cao-al2o3
source:
  citation: 'R. Inoue, H. Inoue, and H. Suito (1991), "Partitions of Nitrogen and Sulfur between CaO-Al2O3 Melts and Liquid Iron", ISIJ International 31(12), 1389-1395.'
  doi: 10.2355/isijinternational.31.1389
  year: 1991
extraction:
  method: >-
    MinerU table-cell mapping checked against the born-digital pdftotext-layout text and 600-dpi
    renders of PDF pages 2-3. The printed assay columns are retained as component compositions;
    sample ID, crucible block, equilibration time, and temperature are kept per row. Four printed
    Ca limits are retained as bounds, not points. Figure data are deferred.
  date: '2026-10-20'
  worker: fam20-1019
review_status: draft
tables:
  - page: 2
    table_index: 1
    type: equilibrium_phase_composition
    quantity: equilibrium_phase_composition
    unit: mass ppm
    evidence_class: measured_tabulated
    phase: l
    regime: quench_equilibration
    published_page: 1390
    rows: [5, 6, 7, 8, 9, 10, 11, 12, 13, 14, 15, 16, 17, 18, 20, 21, 22, 23, 24, 25, 26]
    temperature:
      as_printed: '1823'
      unit: K
      locator: {page: 2, pdf_page_index: 1, published_page: 1390, table: '1', column_header: 'Table 1 caption'}
    conditions:
      - key: fO2_control
        state: {tag: value, value: 'Al/(Al2O3) equilibrium'}
        locator: {page: 2, pdf_page_index: 1, published_page: 1390, section: '3.1', note: 'The paper states that the oxygen potential in the nitrogen distribution is controlled by the Al/Al2O3 reaction.'}
      - key: total_pressure_Pa
        state: {tag: unknown, reason: 'No total pressure is reported for the slag-metal experiments.'}
        locator: {page: 2, pdf_page_index: 1, published_page: 1390, table: '1'}
      - key: atmosphere
        state: {tag: unknown, reason: 'The paper describes nitride additions but reports no gas atmosphere or gas ratio for these table runs.'}
        locator: {page: 1, pdf_page_index: 0, published_page: 1389, section: '2. Experimental'}
      - key: composition
        state: {tag: unknown, reason: 'The table reports elemental assays, not complete liquid metal and oxide compositions; do not reconstruct oxide amounts.'}
        locator: {page: 2, pdf_page_index: 1, published_page: 1390, table: '1'}
      - key: quench_state
        state: {tag: value, value: not_stated}
        locator: {page: 1, pdf_page_index: 0, published_page: 1389, section: '2. Experimental', note: 'Experimental details are referred to prior report [7]; this paper does not state the quench procedure.'}
    values:
      - {column: 3, species: Al, unit: mass%}
      - {column: 4, species: Al, unit: mass ppm}
      - {column: 6, species: O, unit: mass ppm}
      - {column: 7, species: O, unit: mass ppm}
      - {column: 8, species: O, unit: mass ppm}
      - {column: 9, species: N, unit: mass ppm}
      - {column: 10, species: Ca, unit: mass ppm}
      - {column: 11, species: Ca, unit: mass%}
      - {column: 12, species: Al, unit: mass%}
      - {column: 13, species: N, unit: mass ppm}
  - page: 3
    table_index: 2
    type: equilibrium_phase_composition
    quantity: equilibrium_phase_composition
    unit: mass ppm
    evidence_class: measured_tabulated
    phase: l
    regime: quench_equilibration
    published_page: 1391
    rows: [5, 6, 7, 8, 9, 10, 11, 12, 13, 15, 16, 17, 18, 19, 20, 21]
    temperature:
      as_printed: '1923'
      unit: K
      locator: {page: 3, pdf_page_index: 2, published_page: 1391, table: '2', column_header: 'Table 2 caption'}
    conditions:
      - key: fO2_control
        state: {tag: value, value: 'Al/(Al2O3) equilibrium'}
        locator: {page: 2, pdf_page_index: 1, published_page: 1390, section: '3.1', note: 'The paper states that the oxygen potential in the nitrogen distribution is controlled by the Al/Al2O3 reaction.'}
      - key: total_pressure_Pa
        state: {tag: unknown, reason: 'No total pressure is reported for the slag-metal experiments.'}
        locator: {page: 3, pdf_page_index: 2, published_page: 1391, table: '2'}
      - key: atmosphere
        state: {tag: unknown, reason: 'The paper describes nitride additions but reports no gas atmosphere or gas ratio for these table runs.'}
        locator: {page: 1, pdf_page_index: 0, published_page: 1389, section: '2. Experimental'}
      - key: composition
        state: {tag: unknown, reason: 'The table reports elemental assays, not complete liquid metal and oxide compositions; do not reconstruct oxide amounts.'}
        locator: {page: 3, pdf_page_index: 2, published_page: 1391, table: '2'}
      - key: quench_state
        state: {tag: value, value: not_stated}
        locator: {page: 1, pdf_page_index: 0, published_page: 1389, section: '2. Experimental', note: 'Experimental details are referred to prior report [7]; this paper does not state the quench procedure.'}
    values:
      - {column: 3, species: Al, unit: mass%}
      - {column: 4, species: Al, unit: mass ppm}
      - {column: 6, species: O, unit: mass ppm}
      - {column: 7, species: O, unit: mass ppm}
      - {column: 8, species: O, unit: mass ppm}
      - {column: 9, species: N, unit: mass ppm}
      - {column: 10, species: Ca, unit: mass ppm}
      - {column: 11, species: Ca, unit: mass%}
      - {column: 12, species: Al, unit: mass%}
      - {column: 13, species: N, unit: mass ppm}
  - page: 3
    table_index: 3
    type: equilibrium_phase_composition
    quantity: equilibrium_phase_composition
    unit: mass ppm
    evidence_class: measured_tabulated
    phase: l
    regime: quench_equilibration
    published_page: 1391
    rows: [5, 6, 7, 9, 10, 11, 12]
    temperature:
      as_printed: '1873'
      unit: K
      locator: {page: 3, pdf_page_index: 2, published_page: 1391, table: '3', column_header: 'Table 3 caption'}
    conditions:
      - key: fO2_control
        state: {tag: value, value: 'Al/(Al2O3) equilibrium'}
        locator: {page: 4, pdf_page_index: 3, published_page: 1392, section: '3.4', note: 'The sulfur-distribution discussion identifies the Al/Al2O3 equilibrium as controlling oxygen potential.'}
      - key: total_pressure_Pa
        state: {tag: unknown, reason: 'No total pressure is reported for the slag-metal experiments.'}
        locator: {page: 3, pdf_page_index: 2, published_page: 1391, table: '3'}
      - key: atmosphere
        state: {tag: unknown, reason: 'The paper describes CaS addition but reports no gas atmosphere or gas ratio for these table runs.'}
        locator: {page: 1, pdf_page_index: 0, published_page: 1389, section: '2. Experimental'}
      - key: composition
        state: {tag: unknown, reason: 'The table reports elemental assays, not complete liquid metal and oxide compositions; do not reconstruct oxide amounts.'}
        locator: {page: 3, pdf_page_index: 2, published_page: 1391, table: '3'}
      - key: quench_state
        state: {tag: value, value: not_stated}
        locator: {page: 1, pdf_page_index: 0, published_page: 1389, section: '2. Experimental', note: 'Experimental details are referred to prior report [7]; this paper does not state the quench procedure.'}
    values:
      - {column: 3, species: Al, unit: mass%}
      - {column: 4, species: Al, unit: mass ppm}
      - {column: 6, species: O, unit: mass ppm}
      - {column: 7, species: O, unit: mass ppm}
      - {column: 8, species: O, unit: mass ppm}
      - {column: 9, species: S, unit: mass ppm}
      - {column: 10, species: Ca, unit: mass ppm}
      - {column: 11, species: Ca, unit: mass%}
      - {column: 12, species: Al, unit: mass%}
      - {column: 13, species: S, unit: mass ppm}

File: tests/tools/fixtures/mineru-table-emit/itoh-1989-zno-solid-zinc-silicate.mapping.yaml
source_id: itoh-1989-zno-solid-zinc-silicate
source:
  citation: >-
    Itoh, S. and Azakami, T. (1989), Thermodynamic Studies of ZnO in Solid Zinc Silicate,
    Shigen-to-Sozai 105(9):685-692.
  doi: 10.2473/shigentosozai.105.685
  year: 1989
extraction:
  method: MinerU table draft emit; Table 6 cell assignments checked against the 600 dpi page 6 render.
  date: '2026-10-20'
  worker: fam26-1020
review_status: draft
tables:
  - page: 6
    table_index: 6
    type: activity_coefficient
    quantity: activity
    unit: dimensionless
    evidence_class: measured_reduced
    phase: cr
    published_page: 690
    temperature: {column: 1, unit: K}
    values:
      - {column: 2, species: ZnO, quantity: activity}
      - {column: 3, species: SiO2, quantity: activity}
      - {column: 4, species: ZnO, quantity: activity}
      - {column: 5, species: SiO2, quantity: activity}

File: tests/tools/fixtures/mineru-table-emit/jaggi-2021-mercury-atmosphere.mapping.yaml
# Table 1's H2 and SiO pressure columns are the scalar pressure series admitted
# from this table. Table 2 is a four-composition vector and the mapping language
# cannot associate each composition column with its model case.
source_id: jaggi-2021-mercury-atmosphere
source:
  citation: >-
    Jäggi et al. (2021), Evolution of Mercury's Earliest Atmosphere,
    The Planetary Science Journal.
extraction:
  method: mineru_table_draft emit
  date: '2026-10-18'
  worker: emitbt-1018
review_status: draft
tables:
  - page: 4
    table_index: 1
    type: partial_pressure
    quantity: p_partial
    evidence_class: model_derived
    unit: bar
    phase: gas
    published_page: 4
    rows: all
    temperature:
      as_printed: '2000'
      unit: K
    values:
      - column: 5
        species: Mercury_model
      - column: 8
        species: Mercury_model

File: tests/tools/fixtures/mineru-table-emit/kemori-1980-oxygen-liquid-copper.mapping.yaml
source_id: kemori-1980-oxygen-liquid-copper
source:
  citation: >-
    Kemori N, Katayama I, Kozuka Z (1980). Thermodynamic Study of Oxygen in
    Liquid Copper. Transactions of the Japan Institute of Metals 21(5):275–284.
  doi: 10.2320/matertrans1960.21.275
  year: 1980
extraction:
  method: MinerU table draft emit; remaining table rows transcribed by hand.
  date: '2026-10-20'
  worker: fam26-1020
review_status: draft
tables:
  - page: 5
    table_index: 2
    type: activity_coefficient
    quantity: activity_coefficient
    unit: dimensionless
    evidence_class: measured_direct
    phase: l
    published_page: 279
    rows: [2]
    temperature: {column: 2, unit: K}
    values:
      - {column: 4, species: O}
# Table 1 is a bulk charge impurity assay; Table 3 contains interaction
# coefficients requiring explicit forms; Table 4 is typed by phase component.
# Tables 5 and 6 are calculated solution-model outputs and remain context.

File: tests/tools/fixtures/mineru-table-emit/kems-024-gibson-hubbard-1972.mapping.yaml
# Table 2's elemental abundances and the 14163 K/Na time series are mappable;
# the column-specific sample and heating histories cannot be attached as point
# conditions. Ratio rows are omitted because the mapping cannot encode their
# numerator/denominator identity.
source_id: kems-024-gibson-hubbard-1972
source:
  citation: >-
    Gibson and Hubbard (1972), Thermal volatilization studies on lunar samples,
    Proceedings of the Third Lunar Science Conference, Supplement 3, Volume 2.
extraction:
  method: mineru_table_draft emit
  date: '2026-10-18'
  worker: emitbt-1018
review_status: draft
tables:
  - page: 3
    table_index: 2
    type: rate_series
    quantity: elemental_abundance
    evidence_class: measured_direct
    unit: ppm
    published_page: 2005
    rows: [3, 4, 5, 6, 7, 8, 9, 10, 11, 12]
    value_pairs:
      - species_column: 1
        value_column: 2
      - species_column: 1
        value_column: 3
      - species_column: 1
        value_column: 4
      - species_column: 1
        value_column: 5
      - species_column: 1
        value_column: 6
      - species_column: 1
        value_column: 7
      - species_column: 1
        value_column: 8
      - species_column: 1
        value_column: 9
      - species_column: 1
        value_column: 10
      - species_column: 1
        value_column: 11
        evidence_class: quoted_attributed
  - page: 3
    table_index: 2
    type: rate_series
    quantity: residue_composition_vs_time
    evidence_class: measured_direct
    unit: ppm
    published_page: 2005
    rows: [3]
    value_pairs:
      - species_column: 1
        value_column: 12
      - species_column: 1
        value_column: 13
      - species_column: 1
        value_column: 14
      - species_column: 1
        value_column: 15
  - page: 3
    table_index: 2
    type: rate_series
    quantity: elemental_abundance
    evidence_class: measured_direct
    unit: ppm
    published_page: 2005
    rows: [4, 6]
    value_pairs:
      - species_column: 1
        value_column: 12
      - species_column: 1
        value_column: 13
      - species_column: 1
        value_column: 14
      - species_column: 1
        value_column: 15
  - page: 3
    table_index: 2
    type: rate_series
    quantity: residue_composition_vs_time
    evidence_class: measured_direct
    unit: ppm
    published_page: 2005
    rows: [5]
    value_pairs:
      - species_column: 1
        value_column: 12
      - species_column: 1
        value_column: 13
      - species_column: 1
        value_column: 14
      - species_column: 1
        value_column: 15

File: tests/tools/fixtures/mineru-table-emit/kems-046-van-limpt-2007.mapping.yaml
# Table 4.4 has a table-header row misclassified as the first data row by
# MinerU; the emitter consequently drops that row. Table 4.2/4.3 composition
# vectors are structured observations and cannot be emitted as scalar rows.
source_id: kems-046-van-limpt-2007
source:
  citation: >-
    van Limpt (2007), Modeling of evaporation processes in glass melting
    furnaces, PhD thesis, TU Eindhoven.
extraction:
  method: mineru_table_draft emit
  date: '2026-10-18'
  worker: emitbt-1018
review_status: draft
tables:
  - page: 158
    table_index: 11
    type: rate_series
    quantity: sodium_disilicate_total_weight_loss
    evidence_class: measured_direct
    unit: mg
    phase: silicate_melt
    rows: all
    temperature:
      column: 1
      unit: C
    values:
      - column: 2
        species: Na
      - column: 3
        species: Na

File: tests/tools/fixtures/mineru-table-emit/leiste-1999-fe-v-redox-2000c.mapping.yaml
# Table 1 is retained as context: the store has no token for standard redox
# reaction enthalpy or entropy. Tables 2 and 3 contain measured valence fractions.
source_id: leister-1999-fe-v-redox-2000c
source:
  citation: >-
    Leister, M. and Ehrt, D. (1999), Redox behavior of iron and vanadium ions
    in silicate melts at temperatures up to 2000 °C, Glass Science and
    Technology 72(5), 153–160.
extraction:
  method: mineru_table_draft emit
  date: '2026-10-19'
  worker: fam17-1019
review_status: draft
tables:
  - page: 3
    table_index: 2
    type: concentration_series
    quantity: valence_ratio
    evidence_class: measured_reduced
    unit: '%'
    phase: glass
    published_page: 155
    temperature: {column: 2, unit: C}
    values:
      - {column: 5, species: Fe}
      - {column: 6, species: Fe}
  - page: 5
    table_index: 3
    type: concentration_series
    quantity: valence_ratio
    evidence_class: measured_reduced
    unit: '%'
    phase: glass
    published_page: 157
    temperature: {column: 2, unit: C}
    values:
      - {column: 5, species: V}
      - {column: 6, species: V}
  - page: 5
    table_index: 3
    type: concentration_series
    quantity: valence_ratio
    evidence_class: measured_reduced
    unit: '%'
    phase: glass
    published_page: 157
    rows: [6]
    temperature: {column: 2, unit: C}
    values:
      - {column: 7, species: V}

File: tests/tools/fixtures/mineru-table-emit/oishi-1986-cu2o-cao-activities.mapping.yaml
source_id: oishi-1986-cu2o-cao-activities
source:
  citation: >-
    Oishi T, Kondo Y, Ono K (1986). A Thermodynamic Study of Cu2O-CaO Melts
    in Equilibrium with Liquid Copper. Transactions of the Japan Institute
    of Metals 27(12):976-980.
  doi: 10.2320/matertrans1960.27.976
  year: 1986
extraction:
  method: MinerU table draft emit; row conditions and phase compositions transcribed by hand.
  date: '2026-10-20'
  worker: fam26-1020
review_status: draft
tables:
  - page: 2
    table_index: 1
    type: equilibrium_phase_composition
    quantity: equilibrium_phase_composition
    unit: mass%
    evidence_class: measured_direct
    phase: l
    published_page: 977
    rows: [3, 4, 5, 6, 7, 8, 9, 10, 11, 12, 13, 14]
    temperature:
      as_printed: '1573'
      unit: K
      locator: {page: 2, published_page: 977, pdf_page_index: 1, table: '1'}
    values:
      - {column: 4, species: Cu}
      - {column: 5, species: O}
      - {column: 6, species: CaO}
      - {column: 7, species: MgO}

File: tests/tools/fixtures/mineru-table-emit/rb86-capobianco-navrotsky-1982.mapping.yaml
# Table 1 (physical p. 2): DENSITY is the candidate quantity, but this
# source prints g/cm3 and the current migrator has no density unit conversion.
# The emitted rows are a table draft only; the final extract retains values in
# context rather than mislabeling them as canonical kg/m3.
# Table 2 (physical p. 2): unit-cell lengths and angles; no quantity token.
# Table 3 (physical p. 3): enthalpy of solution. Candidate tokens are
# H_MINUS_H298, DELTA_FH, DELTA_FG, ENTHALPY_OF_FUSION, and
# PARTIAL_MOLAR_ENTHALPY; none represents solution enthalpy.
source_id: rb86-capobianco-navrotsky-1982
source:
  citation: >-
    Capobianco, C. and Navrotsky, A. (1982). Calorimetric evidence for ideal
    mixing of silicon and germanium in glasses and crystals of sodium feldspar
    composition. American Mineralogist 67, 718–724.
extraction:
  method: mineru_table_draft emit; tables without a matching store representation retained in context
  date: '2026-10-19'
  worker: codex-resume-38721-1792451527
review_status: draft
tables:
  - page: 2
    table_index: 1
    type: concentration_series
    quantity: density
    unit: g/cm3
    phase: glass
    published_page: 719
    rows: [2]
    values:
      - {column: 2, species: 'NaAl(Ge,Si)3O8', evidence_class: quoted_attributed, attribution: 'Robie et al. (1979)'}
  - page: 2
    table_index: 1
    type: concentration_series
    quantity: density
    unit: g/cm3
    evidence_class: measured_direct
    phase: glass
    published_page: 719
    rows: [3, 4, 5]
    values:
      - {column: 2, species: 'NaAl(Ge,Si)3O8'}
  - page: 2
    table_index: 1
    type: concentration_series
    quantity: density
    unit: g/cm3
    phase: glass
    published_page: 719
    rows: [6]
    values:
      - {column: 2, species: 'NaAl(Ge,Si)3O8', evidence_class: quoted_attributed, attribution: 'Riebling (1966)'}

File: tests/tools/fixtures/mineru-table-emit/rb86-neuvonen-1952-table-dispositions.yaml
source_id: rb86-neuvonen-1952
note: >-
  This is a table-dispositions record rather than an emit mapping. The table
  emitter writes scored observations only; the printed solution heats,
  compositions, and structural properties have no fitting quantity token.
tables:
  - draft_table: p014-t01
    page: 14
    table: unnumbered
    candidate_tokens: [cp]
    disposition: context
    reason: Mass-specific heat capacities in cal/gram/degree have no matching cp unit representation; the åkermanite value is calculated.
  - draft_table: p014-t02
    page: 14
    table: unnumbered
    candidate_tokens: [partial_molar_enthalpy, delta_fH]
    disposition: context
    reason: Measured mass-specific gelatin dissolution heats do not match either candidate quantity.
  - draft_table: hand-transcribed-p015-filter-paper
    page: 15
    table: unnumbered run table
    candidate_tokens: [cp]
    disposition: context
    reason: Measured filter-paper heat capacity is mass-specific in cal/gram/degree, which has no matching cp unit representation.
  - draft_table: p016-t03
    page: 16
    table: 'I'
    candidate_tokens: [equilibrium_phase_composition, residue_component_composition]
    disposition: context
    reason: Natural-melilite analyses and optical indices are not equilibrium compositions or process residues.
  - draft_table: p017-t04
    page: 17
    table: 'II'
    candidate_tokens: []
    disposition: context
    reason: Optical refractive indices have no quantity enum.
  - draft_table: p018-t05
    page: 18
    table: 'III'
    candidate_tokens: []
    disposition: context
    reason: Unit-cell dimensions and their ratio have no quantity enum.
  - draft_table: p020-t06
    page: 20
    table: 'IV'
    candidate_tokens: [equilibrium_phase_composition, residue_component_composition, density]
    disposition: context
    reason: The quoted natural sample analysis is neither an equilibrium composition nor a process residue; its specific gravity is not mass density.
  - draft_table: p022-t07
    page: 22
    table: 'V'
    candidate_tokens: [equilibrium_phase_composition, residue_component_composition]
    disposition: context
    reason: Quoted natural brucite analysis is not an equilibrium composition or process residue.
  - draft_table: p023-t08
    page: 23
    table: unnumbered OCR artifact
    candidate_tokens: []
    disposition: not_a_table
    reason: The draft is a fragment of a printed correction equation, not a tabular dataset.
  - draft_table: p024-t09
    page: 24
    table: unnumbered OCR artifact
    candidate_tokens: []
    disposition: not_a_table
    reason: The draft is a fragment of the printed calcium-oxide solution-heat table and is retained with the hand-transcribed run table.
  - draft_table: p024-t10
    page: 24
    table: unnumbered OCR artifact
    candidate_tokens: []
    disposition: not_a_table
    reason: The draft is a fragment of the printed alumina correction, not a separate table.
  - draft_table: p025-t11
    page: 25
    table: unnumbered OCR artifact
    candidate_tokens: []
    disposition: not_a_table
    reason: The draft is a fragment of the printed brucite correction equation, not a separate table.
  - draft_table: p025-t12
    page: 25
    table: unnumbered
    candidate_tokens: [partial_molar_enthalpy, delta_fH]
    disposition: context
    reason: The measured and composition-corrected brucite values are integral heats of solution, for which the store has no token.
  - draft_table: p028-t13
    page: 28
    table: 'VI'
    candidate_tokens: [partial_molar_enthalpy, delta_fH, heat_of_fusion]
    disposition: context
    reason: These are measured heats of solution of synthetic glasses, not partial molar, formation, or fusion enthalpies.
  - draft_table: p029-t14
    page: 29
    table: continuation fragment
    candidate_tokens: []
    disposition: not_a_table
    reason: Continuation artifact for Table VI; the table is retained once with all printed sample rows.
  - draft_table: p029-t15
    page: 29
    table: 'VII'
    candidate_tokens: [partial_molar_enthalpy, delta_fH, heat_of_fusion]
    disposition: context
    reason: These are measured heats of solution of crystalline melilites, not any candidate enthalpy quantity.
  - draft_table: p030-t16
    page: 30
    table: unnumbered
    candidate_tokens: [partial_molar_enthalpy, delta_fH]
    disposition: context
    reason: The two natural-melilite and one diopside run tables are integral solution heats with no matching quantity token.
  - draft_table: p030-t17
    page: 30
    table: unnumbered
    candidate_tokens: [partial_molar_enthalpy, delta_fH]
    disposition: context
    reason: Repeated diopside measurements are integral solution heats with no matching quantity token.
  - draft_table: p031-t18
    page: 31
    table: unnumbered
    candidate_tokens: [equilibrium_phase_composition, residue_component_composition]
    disposition: context
    reason: The corrected component breakdown is a natural-sample composition, not an equilibrium composition or process residue.
  - draft_table: p036-t19
    page: 36
    table: 'VIII'
    candidate_tokens: [delta_fH, S, cp, H_minus_H298]
    disposition: context
    reason: Born-Haber ionization, sublimation, dissociation, electron-affinity and formation inputs are model-cycle context; the S column is heat of sublimation, not entropy.
  - draft_table: p038-t20
    page: 38
    table: 'IX'
    candidate_tokens: [delta_fH, partial_molar_enthalpy]
    disposition: context
    reason: Heat for akermanite plus gehlenite forming a solid solution is not formation from elements or a partial molar enthalpy.
  - draft_table: p039-t21
    page: 39
    table: unnumbered
    candidate_tokens: [equilibrium_phase_composition, residue_component_composition]
    disposition: context
    reason: Calculated component breakdowns and correction values describe natural samples and do not fit the available composition or enthalpy quantities.
  - draft_table: p040-t22
    page: 40
    table: 'X'
    candidate_tokens: [heat_of_fusion, delta_fH]
    disposition: context
    reason: Crystal-to-glass reaction heat is neither fusion enthalpy nor formation enthalpy from elements.
  - draft_table: p042-t23
    page: 42
    table: 'XI'
    candidate_tokens: [delta_fH]
    disposition: context
    reason: Values are heat of formation from component oxides, not from elements; keep the printed formula, reaction and values in context.
  - draft_table: p047-t24
    page: 47
    table: 'XII'
    candidate_tokens: []
    disposition: context
    reason: Hydrothermal X-ray diffraction d-spacings have no matching quantity token; the stacked cells remain unsplit as printed.

File: tests/tools/fixtures/mineru-table-emit/rb86-takahashi-yoshio-1970-table-dispositions.yaml
source_id: rb86-takahashi-yoshio-1970
note: >-
  These are table dispositions rather than an emit mapping. mineru_table_draft
  emits only scored observation rows and requires a supported quantity token;
  all numeric tables in this paper are retained in context because no token
  matches their printed quantities. The context-only source therefore has no
  valid emit mapping.
tables:
  - draft_table: p003-t01
    page: 3
    table: '1'
    candidate_tokens: [transition_temperature]
    disposition: context
    reason: Crystallization heat-treatment temperatures and durations are preparation conditions rather than phase-transition measurements.
  - draft_table: p003-t02
    page: 3
    table: '2'
    candidate_tokens: [heat_capacity, partial_molar_enthalpy]
    disposition: context
    reason: The solvent specific-heat units are mass-specific and the heat-of-solution quantity has no store token.
  - draft_table: p003-t03
    page: 3
    table: '3'
    candidate_tokens: [partial_molar_enthalpy, delta_fH, heat_of_fusion]
    disposition: context
    reason: Measured heats of dissolution do not match partial molar enthalpy, formation from elements, or fusion.
  - draft_table: p004-t04
    page: 4
    table: '4'
    candidate_tokens: [partial_molar_enthalpy, delta_fH]
    disposition: context
    reason: Measured heats of dissolution in water have no matching quantity token.
  - draft_table: p005-t05
    page: 5
    table: '5'
    candidate_tokens: [partial_molar_enthalpy, delta_fH]
    disposition: context
    reason: Measured heats of dissolution have no matching quantity token; preserve the printed kcal/Na2O header for all alkali rows.
  - draft_table: p005-t06
    page: 5
    table: '6'
    candidate_tokens: [delta_fH]
    disposition: context
    reason: Quoted positive heat-release magnitudes would need a forbidden sign conversion to become signed formation enthalpies.
  - draft_table: p007-t07
    page: 7
    table: '7'
    candidate_tokens: [delta_fH, entropy]
    disposition: context
    reason: Polymerized Si counts and ratios are derived structural estimates under a linear-chain assumption.
  - draft_table: p007-t08
    page: 7
    table: '8'
    candidate_tokens: [partial_molar_enthalpy, delta_fH]
    disposition: context
    reason: Phase-to-phase differences in heat of solution do not match either candidate quantity.
  - draft_table: p007-t09
    page: 7
    table: '9'
    candidate_tokens: [delta_fH]
    disposition: context
    reason: The derived heats describe polysilicic acid formed by dissolution and are not formation from elements.
  - draft_table: p009-t10
    page: 9
    table: '10'
    candidate_tokens: [partial_molar_enthalpy, delta_fH]
    disposition: context
    reason: Heat-of-solution differences have no store token; repeated table cells are retained as second locators without creating additional observations.

File: tests/tools/fixtures/mineru-table-emit/schaefer-fegley-2011-vaporization-earth.mapping.yaml
# The extract stores Tables 2-3 as scenario composition/speciation bundles and
# Table 4 as per-gas rate/lifetime rows. The emitter's scalar cell observations
# cannot preserve these table-specific row identities and paired quantities.
source_id: schaefer-fegley-2011-vaporization-earth
source:
  citation: >-
    Schaefer, Lodders and Fegley (2012), Vaporization of the Earth:
    Application to Exoplanet Atmospheres, The Astrophysical Journal 755(1).
extraction:
  method: mineru_table_draft emit
  date: '2026-10-18'
  worker: emitbt-1018
review_status: draft
tables: []

File: tests/tools/fixtures/mineru-table-emit/shornikov-2003-mullite-thermodynamics.mapping.yaml
source_id: shornikov-2003-mullite-thermodynamics
source:
  citation: >-
    Shornikov, S. I., Archakov, I. Yu., and Shul’ts, M. M. (2003). A Mass
    Spectrometric Study of the Thermodynamic Properties of Mullite. Russian
    Journal of Physical Chemistry, 77(7), 1044–1050.
  year: 2003
extraction:
  method: mineru_table_draft emit
  date: '2026-10-18'
  worker: trial-lxh-1018
review_status: draft
fidelity_samples:
  - path: species.Al6Si2O13.observations[shornikov_2003_mullite_thermodynamics_p002_t01_r02_c04].values.value_as_printed
    value: '– 8.0'
    locator:
      page: 2
      published_page: 1045
      pdf_page_index: 1
      table: '1'
      row: 1
      column: 4
      note: Table 1 first data row; checked against the 600 dpi page render.
  - path: species.Al6Si2O13.observations[shornikov_2003_mullite_thermodynamics_p002_t01_r31_c04].values.value_as_printed
    value: '11.05 ± 0.08'
    locator:
      page: 2
      published_page: 1045
      pdf_page_index: 1
      table: '1'
      row: 30
      column: 4
      note: Table 1 reference [33]; checked against the 600 dpi page render.
  - path: species.Al6Si2O13.observations[shornikov_2003_mullite_thermodynamics_p002_t01_r32_c04].values.value_as_printed
    value: '12.9 ± 0.8'
    locator:
      page: 2
      published_page: 1045
      pdf_page_index: 1
      table: '1'
      row: 31
      column: 4
      note: Table 1 final data row; checked against the 600 dpi page render.
tables:
  - page: 2
    table_index: 1
    type: gibbs_table
    quantity: delta_fH
    evidence_class: quoted_attributed
    unit: kJ/mol
    phase: cr
    per: mol_species
    experiment: shornikov_2003_mullite_table1
    attribution: >-
      Table 1; the row-specific printed reference is recorded in its locator.
    published_page: 1045
    rows: all
    temperature:
      column: 2
      unit: K
    values:
      - column: 4
        species: Al6Si2O13
        quantity: delta_fH
        unit: kJ/mol
  - page: 4
    table_index: 2
    type: gibbs_table
    quantity: delta_fH
    evidence_class: quoted_attributed
    unit: kJ/mol
    phase: cr
    per: mol_species
    experiment: shornikov_2003_mullite_table2
    attribution: >-
      Table 2, this work; fitted thermodynamic values reported by the authors.
    published_page: 1047
    rows: all
    values:
      - column: 3
        species: Al6Si2O13
        quantity: delta_fH
        unit: kJ/mol

File: tests/tools/fixtures/mineru-table-emit/shornikov-2008-mgo-aluminosilicate-melts.mapping.yaml
source_id: shornikov-2008-mgo-aluminosilicate-melts
source:
  citation: >-
    Shornikov, S. I. (2008). Thermodynamic properties of MgO–Al2O3–SiO2 melts.
    Experiment in Geosciences, 15(1), 147–149.
extraction:
  method: mineru_table_draft emit
  date: '2026-10-18'
  worker: trial-lmax-1018
review_status: draft
tables:
  - page: 2
    table_index: 3
    type: gibbs_table
    quantity: delta_fG
    evidence_class: quoted_attributed
    unit: kJ/mole
    per: mol_species
    published_page: 148
    rows: all
    species_form: printed_formula
    temperature:
      as_printed: '2050'
      unit: K
      locator:
        page: 2
        pdf_page_index: 1
        published_page: 148
        table: '3'
        column_header: >-
          ΔfG°2050, kJ/mole
        note: >-
          The table caption gives the calculation temperature as 2050 K.
    attribution: >-
      Table caption: calculated in the present study according to data [1, 3–5].
      The per-species calculation inputs are not printed, so the values are
      retained as attributed rather than model-derived rows.
    value_pairs:
      - species_column: 1
        value_column: 2
        phase: cr
      - species_column: 3
        value_column: 4
        phase: l
      - species_column: 5
        value_column: 6
        phase: g

File: tests/tools/fixtures/mineru-table-emit/shornikov-2011-cao-mgo-alumina-melts.mapping.yaml
source_id: shornikov-2011-cao-mgo-alumina-melts
source:
  citation: >-
    Shornikov, S. I. (2011), “Thermodynamic properties of CaO–MgO–Al2O3 melts,”
    Vestnik Otdelenia nauk o Zemle RAN 3, NZ6100, doi:10.2205/2011NZ000230.
  doi: 10.2205/2011NZ000230
  year: 2011
extraction:
  method: MinerU table emit; emitted Table 2 scalar cells regrouped by printed row into composition records; prose and figure values transcribed separately.
  date: '2026-10-18'
  worker: trial-lxh-1018
review_status: draft
tables:
  - page: 1
    table_index: 1
    type: gibbs_table
    quantity: delta_fG
    evidence_class: quoted_attributed
    unit: kJ/mole
    per: mol_species
    rows: all
    species_form: printed_formula
    temperature:
      as_printed: '1960'
      unit: K
      column_header: '$\Delta_{f}G^{\circ}_{1960}$, kJ/mole'
      locator:
        page: 1
        pdf_page_index: 0
        table: '1'
        note: '1960 K is printed in both Gibbs-energy column headers.'
    attribution: >-
      Table 1 caption: values calculated in the present study according to data
      [Glushko et al., 1978–1982; Allibert et al., 1979; Shornikov et al., 1997].
    value_pairs:
      - species_column: 1
        value_column: 2
        phase: cr
      - species_column: 3
        value_column: 4
        phase: l
      - species_column: 5
        value_column: 6
        phase: g
  - page: 2
    table_index: 2
    type: gibbs_table
    quantity: composition
    evidence_class: quoted_attributed
    unit: as printed
    rows: all
    attribution: Table 2, investigated CaO–MgO–Al2O3 compositions in the present study.
    values:
      - {column: 2, species: CaO, quantity: composition, unit: wt.%}
      - {column: 3, species: MgO, quantity: composition, unit: wt.%}
      - {column: 4, species: Al2O3, quantity: composition, unit: wt.%}
      - {column: 5, species: CaO, quantity: composition, unit: mole %}
      - {column: 6, species: MgO, quantity: composition, unit: mole %}
      - {column: 7, species: Al2O3, quantity: composition, unit: mole %}

File: tests/tools/fixtures/mineru-table-emit/shornikov-2011-titania-melt-evaporation.mapping.yaml
# The one printed Gibbs-energy table. Temperature is the 2050 in the
# column header, not a body column. Empty liquid cells are dashes in the
# source and are skipped, not stored as zero.
source_id: shornikov-2011-titania-melt-evaporation
source:
  citation: >-
    Shornikov, S. I. (2011), A thermodynamic investigation of evaporation of
    oxide melts containing titanium dioxide, Vestn. Otd. nauk Zemle, 3,
    NZ6101, doi:10.2205/2011NZ000231.
  doi: 10.2205/2011NZ000231
  year: 2011
extraction:
  method: mineru_table_draft emit
  date: '2026-10-18'
  worker: trial-grok-1018
review_status: draft
fidelity_samples:
  - path: species.CaO.observations[shornikov_2011_titania_melt_evaporation_p001_t01_r03_c02].values.value
    value: '-416.099'
    locator:
      page: 1
      pdf_page_index: 0
      table: '1'
      note: >-
        The pinned spelling is the MinerU cell, ASCII hyphen U+002D. The page
        glyph is an en-dash U+2013: –416.099. The decimals match. PDF page 1,
        solid CaO.
  - path: species.CaO.observations[shornikov_2011_titania_melt_evaporation_p001_t01_r03_c04].values.value
    value: '-404.461'
    locator:
      page: 1
      pdf_page_index: 0
      table: '1'
      note: >-
        The pinned spelling is the MinerU cell, ASCII hyphen U+002D. The page
        glyph is an en-dash U+2013: –404.461. PDF page 1, liquid CaO.
  - path: species.Ca.observations[shornikov_2011_titania_melt_evaporation_p001_t01_r03_c06].values.value
    value: '-25.442'
    locator:
      page: 1
      pdf_page_index: 0
      table: '1'
      note: >-
        The pinned spelling is the MinerU cell, ASCII hyphen U+002D. The page
        glyph is an en-dash U+2013: –25.442. PDF page 1, gas Ca.
tables:
  - page: 1
    table_index: 1
    type: gibbs_table
    quantity: delta_fG
    evidence_class: quoted_attributed
    unit: kJ/mole
    per: mol_species
    rows: all
    species_form: printed_formula
    temperature:
      as_printed: '2050'
      unit: K
      column_header: 'ΔfG°2050, kJ/mole'
      locator:
        page: 1
        pdf_page_index: 0
        table: '1'
        column_header: 'ΔfG°2050, kJ/mole'
        note: >-
          The temperature is the 2050 printed in each Gibbs-energy column
          header and in the table caption.
    attribution: >-
      Table caption: "calculated in the present study"; formation from
      elements. The text cites experimental and reference inputs
      (Xirouchakis et al., 1997; DeСapitani and Kirschen, 1998; Shornikov
      et al., 2000; Shornikov and Archakov, 2003; Glushko et al., 1978-1982)
      but does not state per-row input lineage. Quoted_attributed because
      those derivation parents are not stored in this extract.
    value_pairs:
      - species_column: 1
        value_column: 2
        phase: cr
      - species_column: 3
        value_column: 4
        phase: l
      - species_column: 5
        value_column: 6
        phase: g
